Repository: qixinke/Magweb

File: Mag力学性能.csv (part 1 of 16)
ID,Name,Mg,Al,Zn,Y,Zr,Ca,Mn,Li,Sn,Nd,Gd,La,Si,Sm,Ce,Er,Cu,Dy,Sr,Sc,Co,Yb,Te,Bi,Sb,Ho,Be,Rm,¦ÄRm,W,W,I2,¦ÄI2,Rc,¦ÄRc,ab XP,¦Äab XP,AW,¦ÄAW,AN,¦ÄAN,Tb,¦ÄTb,Eea,¦ÄEea,I1,¦ÄI1,XP,¦ÄXP,Hf,¦ÄHf,Cm,¦ÄCm,fp,fd,VEC,¦ÄVEC,K,¦ÄK,Tm,¦ÄTm,Vm,Sf,density,Hmix,1/¦¸,XRD,µÚ¶þÏà,¾§Á£³ß´ç£¨¦Ìm£©,ÔþÖÆÖÖÀà,ÔþÖÆÎÂ¶È¡æ,ÔþÖÆ´ÎÊý,ÔþÖÆ×ÜÑ¹ÏÂÁ¿ %,¼·Ñ¹ÎÂ¶È¡æ,¼·Ñ¹±È,¼·Ñ¹ËÙ¶È,À­ÉìËÙÂÊ,Ó¦±äËÙÂÊ,¾ùÔÈ»¯ÎÂ¶È¡æ,¾ùÔÈ»¯Ê±¼äh,ÍË»ðÎÂ¶È¡æ,ÍË»ðÊ±¼äh,¹ÌÈÜÎÂ¶È¡æ,¹ÌÈÜÊ±¼äh,Ê±Ð§ÎÂ¶È¡æ,Ê±Ð§Ê±¼äh,´ã»ð¡æ,ÊÇ·ñË®´ã,Ó²¶È ¼Ó¹¤·½Ê½,Ó²¶È,YS¼Ó¹¤·½Ê½,YS²âÊÔÎÂ¶È,Çü·þÇ¿¶È£¨YS£©MPa,UST¼Ó¹¤·½Ê½,UST²âÊÔÎÂ¶È,¿¹À­Ç¿¶È£¨UTS£©MPa,Éì³¤ÂÊ¼Ó¹¤·½Ê½,Éì³¤ÂÊ²âÊÔÎÂ¶È,Éì³¤ÂÊ(Elong)%
1,Mg-8Li-5Al-5Ca,81.78,4.97,0,0,0,4.94,0,8.31,0,0,0,0,0,0,0,0,0,0,0,0,0,0,0,0,0,0,0,0.158393604,0.048911751,3.518301013,0.085506513,30.00110822,0.86917288,0.137932771,0.064146745,3.509135092,0.109510292,20.53554331,0.397125645,10.0272777,0.419374405,1488.992235,0.191037548,-0.107158284,4.176763628,6.989876135,0.141895012,1.232356224,0.132309654,7.370007805,0.34251188,24.8683118,0.008567071,0.021109317,0,1.791932576,0.273634684,166.1364524,0.283644428,812.9629313,0.255040254,0.01676755,0.009065614,1479067.559,-0.879164374,0.000159149,,£Á£ì£²£Ã£á,7,,,,,290,16,,0.5,,280,12,,,,,,,,,,,¼·Ñ¹,ÊÒÎÂ,153,¼·Ñ¹,ÊÒÎÂ,222,¼·Ñ¹,ÊÒÎÂ,8.3
2,Mg-5Al-3Ca-0.7Sr-0.2Mn£¨ÖØÁ¦ÖýÔì£©,91.8,5,0,0,0,3,0.2,0,0,0,0,0,0,0,0,0,0,0,0.7,0,0,0,0,0,0,0,0,0.160105946,0.042189894,3.665134252,0.048166961,15.14325836,0.061384399,0.140836441,0.0485154,3.694063378,0.066147414,24.87159119,0.146961753,12.25666527,0.13278988,1437.138302,0.210886129,-0.352901355,0.52113163,7.537594274,0.053975391,1.317505063,0.059509273,8.791246108,0.05015316,24.86230299,0.008787378,0.024248572,0.002192758,2.050265363,0.125038665,191.7748439,0.067714978,927.9585204,0.034324143,0.017284408,0.009473749,1769856.137,-0.827126392,0.000359331,a-Mg£¬Mg17Sr2£¬Mg2Ca,,,,,,,,,,,,,,,,,,,,,,,,É°ÐÍÖýÔì,#N/A,90,É°ÐÍÖýÔì,25,250,,,
3,Mg-8Al-0.5Ca-2Sn,89.5,8,0,0,0,0.5,0,0,2,0,0,0,0,0,0,0,0,0,0,0,0,0,0,0,0,0,0,0.158974559,0.030978168,3.699149208,0.041929165,15.30456152,0.066115553,0.139621067,0.040209168,3.709021303,0.044361366,24.94890247,0.248220388,12.25860038,0.204360894,1476.28956,0.260867665,-0.33018544,0.726182706,7.517089496,0.058769632,1.333959255,0.067711822,8.840302821,0.060751523,24.83223928,0.009563704,0.039560467,0,2.082379922,0.13918103,192.8429113,0.074357719,922.7537235,0.031727657,0.016874319,0.009580349,1816449.251,-0.76712791,0.000321018,,,,,350,2,,,,,0.2,,,,,,,,,,,,ÈÈÔþ,68.6 (HB),ÈÈÔþ,#N/A,232.5,ÈÈÔþ,#N/A,313.6,ÈÈÔþ,#N/A,12.5
4,Mg-8Al-0.5Ca-5Sn,86.5,8,0,0,0,0.5,0,0,5,0,0,0,0,0,0,0,0,0,0,0,0,0,0,0,0,0,0,0.158958585,0.03137969,3.704591702,0.044617392,15.30871039,0.066941874,0.139573523,0.040686923,3.711547359,0.046627716,25.57523416,0.382560687,12.51069741,0.315443375,1488.90614,0.272089084,-0.318660282,0.842586519,7.511901338,0.05949057,1.33876188,0.077824865,8.832837473,0.063731349,24.84581357,0.012153455,0.046426906,0,2.097374613,0.157727082,192.1192969,0.091992802,920.0416679,0.048593618,0.016870491,0.009600475,1860922.74,-0.98731937,0.000370514,,,4.14,,350,2,,,,,0.2,,,,,,,,,,,,ÈÈÔþ,73.3 (HB),ÈÈÔþ,#N/A,286.6,ÈÈÔþ,#N/A,348.8,ÈÈÔþ,#N/A,12.3
5,Mg-5Al-3Ca,91.59,5.08,0,0,0,3.17,0,0,0,0,0,0,0,0,0,0,0,0,0,0,0,0,0,0,0,0,0,0.160046531,0.039950495,3.666106888,0.047836041,15.15045307,0.061007484,0.140752911,0.046375746,3.695362489,0.064445869,24.73899998,0.09058325,12.20344333,0.09196705,1437.388315,0.211905153,-0.352490258,0.524600862,7.538465214,0.053590133,1.317920092,0.058869332,8.790169102,0.048128947,24.8585643,0.008321589,0.02279452,0,2.04665246,0.103043072,192.2953493,0.049652292,927.3944343,0.028720705,0.017254639,0.00947835,1763246.777,-0.860849991,0.000393037,¦Á-Mg£¬Mg17Al12,,38,,,,,,,,3,,,,,,,,,,,,,,ÖýÌ¬,25,70.8,ÖýÌ¬,25,124.7,ÖýÌ¬,25,4.1
6,Mg-8Al-0.5Ca,91.5,8,0,0,0,0.5,0,0,0,0,0,0,0,0,0,0,0,0,0,0,0,0,0,0,0,0,0,0.15898478,0.030718397,3.695666595,0.040077172,15.30190668,0.065580266,0.13965149,0.039899274,3.707404898,0.042839157,24.54811725,0.045072819,12.09728527,0.042095221,1468.2163,0.253048737,-0.337560307,0.649107395,7.520409361,0.058300392,1.330886089,0.060151288,8.845079844,0.058764732,24.82355318,0.007422746,0.035114558,0,2.072784926,0.125330485,193.3059471,0.060498493,924.4891486,0.011792579,0.016876769,0.009567532,1787962.688,-0.623873699,0.000288508,,,9.1,,350,2,15,,,,0.2,,,,,,,,,,,,ÔþÖÆ,63.5 (HB),ÔþÖÆ,#N/A,221.4,ÔþÖÆ,#N/A,302.3,ÔþÖÆ,#N/A,13.4
7,AE41(Mg-4Al-0.5Ce-0.5La),94.91,3.95,0,0,0,0,0,0,0,0,0,0.61,0,0,0.53,0,0,0,0,0,0,0,0,0,0,0,0,0.159541489,0.021062021,3.6780305,0.027948765,15.16412515,0.048259412,0.140408848,0.033772204,3.729845583,0.027244582,24.63340488,0.210374119,12.12760228,0.168621804,1419.216366,0.201004749,-0.367876774,0.438974985,7.581898963,0.042565238,1.320414522,0.042965142,8.766438803,0.04507449,24.84922812,0.006385566,0.017694343,0.000987948,2.038075928,0.093902096,191.2645533,0.06078676,923.9493403,0.010912077,0.017029121,0.009488008,1777843.759,-0.342783192,0.00026088,¦Á-Mg£¬Al11(Ce£¬La)3,,,,,,,,,,,,,,,,,,,,,,ÖýÌ¬,"56.7 HV (500 g , 15 s)",ÖýÌ¬,25,114,ÖýÌ¬,25,178.8,ÖýÌ¬,25,4.3
8,AE41(Mg-4Al-0.5Ce-0.5La),94.91,3.95,0,0,0,0,0,0,0,0,0,0.61,0,0,0.53,0,0,0,0,0,0,0,0,0,0,0,0,0.159541489,0.021062021,3.6780305,0.027948765,15.16412515,0.048259412,0.140408848,0.033772204,3.729845583,0.027244582,24.63340488,0.210374119,12.12760228,0.168621804,1419.216366,0.201004749,-0.367876774,0.438974985,7.581898963,0.042565238,1.320414522,0.042965142,8.766438803,0.04507449,24.84922812,0.006385566,0.017694343,0.000987948,2.038075928,0.093902096,191.2645533,0.06078676,923.9493403,0.010912077,0.017029121,0.009488008,1777843.759,-0.342783192,0.00026088,¦Á-Mg£¬Al11(Ce£¬La)3,,,,,,,,,,,,,,,,,,,,,,ÖýÌ¬,"56.7 HV (500 g , 15 s)",ÖýÌ¬,150,105,ÖýÌ¬,150,148.7,ÖýÌ¬,150,6.1
9,Mg-9Li-3Al-0.5RE,87.57,3.04,0,0,0,0,0,8.92,0,0,0,0.23,0,0,0.24,0,0,0,0,0,0,0,0,0,0,0,0,0.157630286,0.02693623,3.527722221,0.074809674,30.68372892,0.861530183,0.137254197,0.046754093,3.547759454,0.091840684,19.98280205,0.412254018,9.741593033,0.42474339,1461.459283,0.162240538,-0.119012521,3.791919073,7.028024583,0.141516573,1.231862824,0.125544291,7.279121646,0.3481269,24.85307654,0.004582995,0.012746381,0.000381093,1.766348219,0.268802556,163.925179,0.287343917,802.9454551,0.255811085,0.016438414,0.009065524,1465135.545,-0.211420111,4.68E-05,,,,,,,,,,,0.5,,,,,,,,,,,,,,,,,ÖýÌ¬,ÊÒÎÂ,159.7,ÖýÌ¬,ÊÒÎÂ,6.8316
10,Mg-9Li-3Al-1.0RE,87.4,2.93,0,0,0,0,0,8.76,0,0,0,0.47,0,0,0.44,0,0,0,0,0,0,0,0,0,0,0,0,0.157682859,0.02713098,3.528722837,0.074443045,30.49455209,0.863602247,0.137348539,0.048164871,3.549915621,0.091495416,20.10724298,0.434909927,9.79726577,0.438323163,1461.209061,0.165027519,-0.122093694,3.68371646,7.034667748,0.140927114,1.232532596,0.124787626,7.2932702,0.3459274,24.85494043,0.005044482,0.012340741,0.000741374,1.769343515,0.267341891,164.0997937,0.286678127,804.5001119,0.254509565,0.016455445,0.009065593,1473091.18,-0.196865782,4.36E-05,,,,,,,,,,,0.5,,,,,,,,,,,,,,,,,ÖýÌ¬,ÊÒÎÂ,143.437,ÖýÌ¬,ÊÒÎÂ,5.1121
11,Mg-9Li-3Al-1.5RE,86.3,3.06,0,0,0,0,0,9.15,0,0,0,0.75,0,0,0.74,0,0,0,0,0,0,0,0,0,0,0,0,0.157604732,0.027933409,3.522981585,0.075775866,31.11524095,0.857329601,0.137251152,0.05077351,3.541299535,0.092898506,20.02705685,0.473361596,9.743615845,0.46747224,1466.96411,0.172296892,-0.110176641,4.133833056,7.008385589,0.14326386,1.229250812,0.126979938,7.234278555,0.353474766,24.85604236,0.005687588,0.012899124,0.001214781,1.760806363,0.273360768,162.916585,0.293819322,799.870917,0.259546959,0.016433243,0.009044308,1468019.834,-0.19008816,4.11E-05,,,,,,,,,,,0.5,,,,,,,,,,,,,,,,,ÖýÌ¬,ÊÒÎÂ,153.287,ÖýÌ¬,ÊÒÎÂ,6.4397
12,Mg-9Li-3Al-2.0RE,85.93,2.98,0,0,0,0,0,9.12,0,0,0,0.99,0,0,0.98,0,0,0,0,0,0,0,0,0,0,0,0,0.157629735,0.028240569,3.522240565,0.075781055,31.11914851,0.857465726,0.137304617,0.052365077,3.540968419,0.092970262,20.10383806,0.497047197,9.77366101,0.483615232,1467.898171,0.175591269,-0.109821473,4.148830439,7.00744663,0.143366702,1.228910822,0.126866007,7.230450269,0.353584742,24.85789083,0.006109193,0.012609712,0.001612222,1.760853983,0.273563868,162.7540581,0.295003083,799.9438227,0.259771397,0.016441978,0.009038698,1472855.331,-0.17309188,3.73E-05,,,,,,,,,,,0.5,,,,,,,,,,,,,,,,,ÖýÌ¬,ÊÒÎÂ,141.871,ÖýÌ¬,ÊÒÎÂ,5.065
13,Mg-9Li-3Al-0.5RE,87.57,3.04,0,0,0,0,0,8.92,0,0,0,0.23,0,0,0.24,0,0,0,0,0,0,0,0,0,0,0,0,0.157630286,0.02693623,3.527722221,0.074809674,30.68372892,0.861530183,0.137254197,0.046754093,3.547759454,0.091840684,19.98280205,0.412254018,9.741593033,0.42474339,1461.459283,0.162240538,-0.119012521,3.791919073,7.028024583,0.141516573,1.231862824,0.125544291,7.279121646,0.3481269,24.85307654,0.004582995,0.012746381,0.000381093,1.766348219,0.268802556,163.925179,0.287343917,802.9454551,0.255811085,0.016438414,0.009065524,1465135.545,-0.211420111,4.68E-05,"¨»-Mg,¦Â-Li,Al4RE£¬Mg17Al12",,,,,,,250,32,,0.5,,250,12,,,,,,,,,,,,,,¼·Ñ¹,ÊÒÎÂ,234.7,¼·Ñ¹,ÊÒÎÂ,10.3416
14,Mg-9Li-3Al-1.0RE,87.4,2.93,0,0,0,0,0,8.76,0,0,0,0.47,0,0,0.44,0,0,0,0,0,0,0,0,0,0,0,0,0.157682859,0.02713098,3.528722837,0.074443045,30.49455209,0.863602247,0.137348539,0.048164871,3.549915621,0.091495416,20.10724298,0.434909927,9.79726577,0.438323163,1461.209061,0.165027519,-0.122093694,3.68371646,7.034667748,0.140927114,1.232532596,0.124787626,7.2932702,0.3459274,24.85494043,0.005044482,0.012340741,0.000741374,1.769343515,0.267341891,164.0997937,0.286678127,804.5001119,0.254509565,0.016455445,0.009065593,1473091.18,-0.196865782,4.36E-05,"¨»-Mg,¦Â-Li,Al4RE£¬Mg17Al12",,,,,,,250,32,,0.5,,250,12,,,,,,,,,,,,,,¼·Ñ¹,ÊÒÎÂ,221.988,¼·Ñ¹,ÊÒÎÂ,14.3715
15,Mg-9Li-3Al-1.5RE,86.3,3.06,0,0,0,0,0,9.15,0,0,0,0.75,0,0,0.74,0,0,0,0,0,0,0,0,0,0,0,0,0.157604732,0.027933409,3.522981585,0.075775866,31.11524095,0.857329601,0.137251152,0.05077351,3.541299535,0.092898506,20.02705685,0.473361596,9.743615845,0.46747224,1466.96411,0.172296892,-0.110176641,4.133833056,7.008385589,0.14326386,1.229250812,0.126979938,7.234278555,0.353474766,24.85604236,0.005687588,0.012899124,0.001214781,1.760806363,0.273360768,162.916585,0.293819322,799.870917,0.259546959,0.016433243,0.009044308,1468019.834,-0.19008816,4.11E-05,"¨»-Mg,¦Â-Li,Al4RE£¬Mg17Al12",,,,,,,250,32,,0.5,,250,12,,,,,,,,,,,,,,¼·Ñ¹,ÊÒÎÂ,228.3,¼·Ñ¹,ÊÒÎÂ,20.8
16,Mg-9Li-3Al-2.0RE,85.93,2.98,0,0,0,0,0,9.12,0,0,0,0.99,0,0,0.98,0,0,0,0,0,0,0,0,0,0,0,0,0.157629735,0.028240569,3.522240565,0.075781055,31.11914851,0.857465726,0.137304617,0.052365077,3.540968419,0.092970262,20.10383806,0.497047197,9.77366101,0.483615232,1467.898171,0.175591269,-0.109821473,4.148830439,7.00744663,0.143366702,1.228910822,0.126866007,7.230450269,0.353584742,24.85789083,0.006109193,0.012609712,0.001612222,1.760853983,0.273563868,162.7540581,0.295003083,799.9438227,0.259771397,0.016441978,0.009038698,1472855.331,-0.17309188,3.73E-05,"¨»-Mg,¦Â-Li,Al4RE£¬Mg17Al12",,,,,,,250,32,,0.5,,250,12,,,,,,,,,,,,,,¼·Ñ¹,ÊÒÎÂ,219.61,¼·Ñ¹,ÊÒÎÂ,13.2322
17,Mg-6Al-0.2Er,93.8,6,0,0,0,0,0,0,0,0,0,0,0,0,0,0.2,0,0,0,0,0,0,0,0,0,0,0,0.159184075,0.024157093,3.688626477,0.032843579,15.24119227,0.056603373,0.139924751,0.032987062,3.721546232,0.031767671,24.49264577,0.102804422,12.07086601,0.081502803,1441.351692,0.225890491,-0.353979675,0.540168518,7.555080822,0.049999916,1.326319101,0.051341747,8.812210814,0.055825114,24.83351481,0.006519551,0.026506934,0.000142532,2.054758209,0.110722364,192.3996882,0.055373142,923.9695143,0.01646399,0.016921603,0.009537339,1778983.834,-0.419824551,0.000255239,,,,,,,,,,,1,,,,,,,,,,,,,,,,,ÖýÌ¬,ÊÒÎÂ,159.7556,ÖýÌ¬,ÊÒÎÂ,6.1714
18,Mg-6Al-0.5Er,93.5,6,0,0,0,0,0,0,0,0,0,0,0,0,0,0.5,0,0,0,0,0,0,0,0,0,0,0,0.159188529,0.024282232,3.688339474,0.033238398,15.24035246,0.056859214,0.139943107,0.033832629,3.721274322,0.031896967,24.55609522,0.159443689,12.09571433,0.126668933,1442.337771,0.22735648,-0.35345525,0.544101055,7.554165161,0.050228706,1.326330546,0.051421441,8.817434449,0.061777263,24.83485476,0.007093239,0.026568072,0.000357152,2.055340505,0.1112437,192.3288274,0.058740997,924.3587856,0.02586293,0.016923335,0.009538974,1783410.202,-0.432637723,0.000258412,,,,,,,,,,,1,,,,,,,,,,,,,,,,,ÖýÌ¬,ÊÒÎÂ,164.8888,ÖýÌ¬,ÊÒÎÂ,6.8596
19,Mg-6Al-1Er,93,6,0,0,0,0,0,0,0,0,0,0,0,0,0,1,0,0,0,0,0,0,0,0,0,0,0,0.159196004,0.024490705,3.687857815,0.033890527,15.23894308,0.057286014,0.139973912,0.03520403,3.720817995,0.032112496,24.66257801,0.22355561,12.13741553,0.177855447,1443.99264,0.229782067,-0.352575146,0.550677813,7.552628471,0.050609936,1.326349752,0.0515549,8.826200912,0.070610678,24.8371035,0.00796262,0.026670599,0.000717061,2.056317731,0.112110232,192.2099067,0.064001119,925.0120724,0.036527219,0.016926243,0.009541714,1790836.633,-0.454157657,0.000264177,,,,,,,,,,,1,,,,,,,,,,,,,,,,,ÖýÌ¬,ÊÒÎÂ,181,ÖýÌ¬,ÊÒÎÂ,9.3
20,Mg-6Al-1.5Er,92.5,6,0,0,0,0,0,0,0,0,0,0,0,0,0,1.5,0,0,0,0,0,0,0,0,0,0,0,0.159203544,0.024699081,3.687371961,0.034535698,15.23752142,0.057713341,0.140004985,0.036532763,3.720357693,0.03232808,24.76998831,0.272544638,12.17947996,0.217061826,1445.661923,0.23218603,-0.351687375,0.557284065,7.551078396,0.050991085,1.326369126,0.05168916,8.835043733,0.078477954,24.83937183,0.008751297,0.02677392,0.001079758,2.057303469,0.112973882,192.0899501,0.068907522,925.6710496,0.044748941,0.016929176,0.009544475,1798325.173,-0.475885962,0.000270164,,,,,,,,,,,1,,,,,,,,,,,,,,,,,ÖýÌ¬,ÊÒÎÂ,171.924,ÖýÌ¬,ÊÒÎÂ,7.2851
21,Mg-6Al-2Er,92,6,0,0,0,0,0,0,0,0,0,0,0,0,0,2,0,0,0,0,0,0,0,0,0,0,0,0.159211151,0.024907383,3.686881857,0.03517436,15.23608733,0.058141232,0.14003633,0.037823406,3.719893365,0.032543734,24.87833828,0.313580449,12.2219124,0.249988438,1447.345809,0.234568961,-0.350791837,0.563921352,7.549514761,0.051372184,1.32638867,0.05182423,8.843963916,0.085645699,24.84166001,0.009479485,0.026878045,0.001445277,2.058297831,0.113834726,191.9689441,0.07353171,926.3357918,0.05170678,0.016932135,0.009547255,1805876.604,-0.497825649,0.00027623,,,,,,,,,,,1,,,,,,,,,,,,,,,,,ÖýÌ¬,ÊÒÎÂ,169.9384,ÖýÌ¬,ÊÒÎÂ,6.7662
22,Mg-9Al-0.5Gd,90.5,9,0,0,0,0,0,0,0,0,0.5,0,0,0,0,0,0,0,0,0,0,0,0,0,0,0,0,0.15872728,0.029477906,3.704668684,0.040673759,15.34485448,0.068133078,0.139400015,0.041002698,3.706928129,0.038640991,24.62899667,0.153672147,12.12287485,0.121921516,1482.087916,0.26754412,-0.330271161,0.702085949,7.508372618,0.060955006,1.334559704,0.061789982,8.865323698,0.062050016,24.82356323,0.015629005,0.039440879,0.000375967,2.08293594,0.132402233,193.5566993,0.069083921,924.5162399,0.020238034,0.016790353,0.009589149,1802932.999,-0.629987526,0.00028232,,,233,,,,,,,,,,,,,,,,,,,,ÖýÌ¬,"79(VHN, 0.25 N,10 s)",ÖýÌ¬,#N/A,113.926,ÖýÌ¬,#N/A,202.862,ÖýÌ¬,#N/A,5.69707
23,Mg-9Al-1Gd,90,9,0,0,0,0,0,0,0,0,1,0,0,0,0,0,0,0,0,0,0,0,0,0,0,0,0,0.158737104,0.02977332,3.705993385,0.042082146,15.34389723,0.068521547,0.139436388,0.042619535,3.706388918,0.038842732,24.73494972,0.214719244,12.16430067,0.170644431,1484.299035,0.270417725,-0.329247624,0.709320239,7.506603969,0.061296355,1.334578846,0.061972483,8.867057345,0.062260162,24.83293221,0.020856601,0.039588823,0.000754755,2.084079212,0.133155483,193.4312193,0.074146739,925.0427704,0.028489817,0.016794375,0.009585565,1810256.668,-0.659376289,0.00028922,,,217,,,,,,,,,,,,,,,,,,,,ÖýÌ¬,"85 (VHN, 0.25 N,10 s)",ÖýÌ¬,#N/A,122.178,ÖýÌ¬,#N/A,215.39,ÖýÌ¬,#N/A,5.90335
24,Mg-9Al-1.5Gd,89.5,9,0,0,0,0,0,0,0,0,1.5,0,0,0,0,0,0,0,0,0,0,0,0,0,0,0,0,0.158747013,0.030068144,3.707329533,0.043451567,15.3429317,0.068911195,0.139473076,0.04418728,3.705845046,0.03904473,24.84181833,0.261461962,12.20608445,0.20803362,1486.529261,0.273259732,-0.328215243,0.716612701,7.504820036,0.061638146,1.334598153,0.062156004,8.868805973,0.06247062,24.84238214,0.02503594,0.039737881,0.001136396,2.085232363,0.133906977,193.304655,0.078931653,925.5738507,0.034866221,0.016798431,0.009581954,1817640.08,-0.689056773,0.000296313,,,196,,,,,,,,,,,,,,,,,,,,ÖýÌ¬,"88(VHN, 0.25 N,10 s)",ÖýÌ¬,#N/A,128,ÖýÌ¬,#N/A,227,ÖýÌ¬,#N/A,6.6
25,Mg-9Al-2Gd,89,9,0,0,0,0,0,0,0,0,2,0,0,0,0,0,0,0,0,0,0,0,0,0,0,0,0,0.158757008,0.030362423,3.708677277,0.044785628,15.34195779,0.069302045,0.139510083,0.045711074,3.705296455,0.039246989,24.94961441,0.300647867,12.24823086,0.239457042,1488.778842,0.276070958,-0.327173902,0.723965069,7.503020622,0.061980394,1.334617628,0.062340556,8.870569776,0.062681391,24.85191409,0.028629963,0.039888065,0.001520921,2.086395523,0.134656737,193.1769923,0.083487128,926.1095401,0.040268322,0.016802523,0.009578316,1825083.967,-0.719033269,0.000303476,,,181,,,,,,,,,,,,,,,,,,,,ÖýÌ¬,"79(VHN, 0.25 N,10 s)",ÖýÌ¬,#N/A,111.963,ÖýÌ¬,#N/A,214.154,ÖýÌ¬,#N/A,6.00162
26,Mg-14Li-1Al-0.3La,86.115,0.69,0,0,0,0,0,13.19,0,0,0,0.29,0,0,0,0,0,0,0,0,0,0,0,0,0,0,0,0.157183185,0.02582626,3.467850952,0.078099345,36.10379256,0.798952114,0.136415897,0.047065842,3.490267882,0.100965733,18.3291639,0.469582803,8.895516747,0.493563122,1458.12217,0.107797406,-0.042108017,11.52492297,6.854128222,0.156719396,1.196690053,0.133249353,6.728386491,0.404843388,24.86360186,0.002545976,0.002819596,0.000230181,1.657685817,0.292589813,153.6689686,0.327400503,760.2250542,0.294254502,0.016296298,0.008850519,1346110.669,-0.054200468,1.27E-05,"¦Â-Li,LiMgAl2,Al2La",,70,,,,,250,89,,3,,250,24,220,0.5,,,,,,,,,,,,¼·Ñ¹,ÊÒÎÂ,146,¼·Ñ¹,ÊÒÎÂ,6
27,Mg-11Li-3Al-0.4Si-0.5Nd,85.25,3.02,0,0,0,0,0,10.86,0,0.48,0,0,0.39,0,0,0,0,0,0,0,0,0,0,0,0,0,0,0.157152303,0.030552702,3.505750451,0.080970435,33.3503648,0.831963367,0.136616944,0.049072213,3.518428564,0.098485979,19.22525002,0.44838228,9.34996491,0.464374573,1475.680916,0.168298963,-0.070310552,6.780902388,6.931844211,0.150109267,1.218643165,0.135583828,7.137991121,0.485712562,24.83998571,0.011525975,0.015554896,0.000370529,1.726652992,0.294722944,159.1621714,0.309896382,784.4164481,0.28135148,0.016298669,0.009099747,1414446.689,-0.515191779,0.000108185,,,,,,,,,,,0.5,,,,,,,,,,,,,,,,,ÖýÌ¬,ÊÒÎÂ,144,ÖýÌ¬,ÊÒÎÂ,46.2
28,Mg-11Li-3Al-0.4Si-1Nd,84.48,3.05,0,0,0,0,0,11.06,0,1.05,0,0,0.36,0,0,0,0,0,0,0,0,0,0,0,0,0,0,0.157116073,0.03043432,3.502125672,0.081350679,33.67938395,0.82808413,0.136593349,0.050876898,3.513489755,0.099015888,19.22106269,0.484820493,9.336951532,0.490511379,1478.512759,0.171376145,-0.064231611,7.451357826,6.917439129,0.151183491,1.216648974,0.136294745,7.097449306,0.482305658,24.84280265,0.011524318,0.015481548,0.00081267,1.721735965,0.297218516,158.4736954,0.313805796,781.9756486,0.283701175,0.016287115,0.009076305,1414240.676,-0.504500138,0.000104996,,,,,,,,,,,0.5,,,,,,,,,,,,,,,,,ÖýÌ¬,ÊÒÎÂ,188,ÖýÌ¬,ÊÒÎÂ,15.4
29,Mg-11Li-3Al-0.4Si-1.5Nd,84,3.1,0,0,0,0,0,11.07,0,1.45,0,0,0.38,0,0,0,0,0,0,0,0,0,0,0,0,0,0,0.15709624,0.030680038,3.501628936,0.081691,33.74206435,0.82734578,0.13659953,0.052154526,3.51224673,0.099273567,19.2690989,0.506840663,9.354078215,0.505865676,1480.704113,0.17512436,-0.062073329,7.72438666,6.913335049,0.151473579,1.216421293,0.136749702,7.097415483,0.488112367,24.84317791,0.012038954,0.015885251,0.001124938,1.721928771,0.298698239,158.2838882,0.315238405,781.8008591,0.284741627,0.016281636,0.009078291,1417715.762,-0.530224773,0.000109451,,,,,,,,,,,0.5,,,,,,,,,,,,,,,,,ÖýÌ¬,ÊÒÎÂ,187,ÖýÌ¬,ÊÒÎÂ,43.8
30,Mg-11Li-3Al-1Si-0.5Nd,84.68,2.89,0,0,0,0,0,10.88,0,0.52,0,0,1.03,0,0,0,0,0,0,0,0,0,0,0,0,0,0,0.156965952,0.035186713,3.510065877,0.08454904,33.39413962,0.831368797,0.136498025,0.050638587,3.522827471,0.101085429,19.23383971,0.451553819,9.35419183,0.466844933,1482.587118,0.182023002,-0.062504689,7.775182091,6.933914755,0.1504302,1.220718323,0.139972177,7.314089551,0.613102375,24.81845975,0.017717068,0.02001835,0.000399915,1.733869206,0.305303526,158.8639435,0.31021469,787.4532438,0.290304893,0.01625429,0.009288284,1415614.34,-0.976616384,0.00019897,,,,,,,,,,,0.5,,,,,,,,,,,,,,,,,ÖýÌ¬,ÊÒÎÂ,224,ÖýÌ¬,ÊÒÎÂ,30.8
31,Mg-11Li-3Al-1Si-1Nd,84.11,2.96,0,0,0,0,0,10.96,0,0.99,0,0,0.98,0,0,0,0,0,0,0,0,0,0,0,0,0,0,0.156952369,0.034951875,3.508100882,0.084654994,33.55525484,0.829471599,0.136500302,0.052022916,3.51976026,0.101258946,19.26293165,0.480233065,9.360147594,0.486852815,1484.682616,0.184491221,-0.05934863,8.196997854,6.925495877,0.151011098,1.219691399,0.140227538,7.285099614,0.606867917,24.82139115,0.017537209,0.019966401,0.000763488,1.731687707,0.306418844,158.511314,0.312614612,786.1834578,0.291156699,0.016249369,0.009266412,1417760.529,-0.954452819,0.000193086,,,,,,,,,,,0.5,,,,,,,,,,,,,,,,,ÖýÌ¬,ÊÒÎÂ,212.3,ÖýÌ¬,ÊÒÎÂ,46.2
32,Mg-11Li-3Al-1Si-1.5Nd,83.54,3.01,0,0,0,0,0,10.96,0,1.53,0,0,0.96,0,0,0,0,0,0,0,0,0,0,0,0,0,0,0.156944007,0.034911834,3.507176398,0.084797394,33.61982802,0.82875102,0.136524541,0.053586681,3.518064312,0.101396705,19.33207453,0.509660424,9.385494781,0.507264458,1486.836872,0.187868655,-0.057404851,8.481081705,6.920710044,0.151328086,1.219270455,0.14042765,7.273866195,0.604869062,24.82354794,0.017642613,0.020087762,0.001184278,1.731531276,0.307379162,158.2947074,0.314368675,785.8610261,0.291797961,0.016246669,0.009255919,1422621.107,-0.955420678,0.000191793,,,,,,,,,,,0.5,,,,,,,,,,,,,,,,,ÖýÌ¬,ÊÒÎÂ,239,ÖýÌ¬,ÊÒÎÂ,15.4
33,Mg-9Li-3Al-ÐÂÌí¼Ó,87.71,3.18,0,0,0,0,0,9.11,0,0,0,0,0,0,0,0,0,0,0,0,0,0,0,0,0,0,0,0.157568719,0.026766516,3.526520916,0.075261366,30.91105339,0.85900742,0.137145862,0.045256557,3.545075183,0.092260302,19.8441797,0.386474872,9.678972616,0.409842829,1462.065118,0.159654856,-0.115174628,3.934315022,7.019746186,0.142236677,1.231054509,0.126470329,7.261979623,0.350778928,24.851009,0.004057042,0.01326681,0,1.762897423,0.270655758,163.700948,0.288317023,801.1014469,0.257390852,0.016418651,0.009064994,1456298.492,-0.231467081,5.13E-05,"¦Á-Mg£¬¦Â-Li,Al2Nd£¬Al11Nd3£¬MgAlLi2",Al2Nd¡¢Al11Nd3½ðÊô¼ä»¯ºÏÎï,,,,,,,,,,,,,,,,,,,,,,,ÖýÌ¬,25,132,ÖýÌ¬,25,156,ÖýÌ¬,25,28.1
34,Mg-9Li-3Al-0.5Nd,87.23,3.23,0,0,0,0,0,9.12,0,0.42,0,0,0,0,0,0,0,0,0,0,0,0,0,0,0,0,0,0.157555575,0.026867804,3.525871634,0.075509562,30.97014272,0.858442988,0.137159137,0.046713191,3.543684516,0.092474136,19.89765526,0.414209805,9.698316681,0.428136496,1464.095797,0.163590882,-0.113272455,4.007512068,7.015570718,0.142576484,1.230759278,0.126804464,7.256280682,0.351565549,24.85220664,0.004804941,0.013511548,0.000328649,1.762919886,0.271844739,163.516333,0.289894766,800.8584494,0.258193432,0.016414807,0.009060628,1460105.775,-0.243521583,5.34E-05,"¦Á-Mg£¬¦Â-Li,Al2Nd£¬Al11Nd3£¬MgAlLi2",Al2Nd¡¢Al11Nd3½ðÊô¼ä»¯ºÏÎï,,,,,,,,,,,,,,,,,,,,,,,ÖýÌ¬,25,124,ÖýÌ¬,25,146,ÖýÌ¬,25,39.7
35,Mg-9Li-3Al-1.0Nd,86.65,3.32,0,0,0,0,0,9.15,0,0.88,0,0,0,0,0,0,0,0,0,0,0,0,0,0,0,0,0,0.157533133,0.027025902,3.525036838,0.075879847,31.06359726,0.857491062,0.137162817,0.048320205,3.541687471,0.092772101,19.94932115,0.442775681,9.715782402,0.447645338,1466.8053,0.168340189,-0.110505782,4.118358336,7.009534445,0.143060057,1.230360417,0.127335114,7.247929408,0.352792703,24.85335216,0.005527223,0.013925485,0.000690456,1.762743567,0.27353749,163.2768981,0.291918395,800.3808742,0.259288191,0.016408207,0.0090556,1463925.335,-0.259320654,5.62E-05,"¦Á-Mg£¬¦Â-Li,Al2Nd£¬Al11Nd3£¬MgAlLi2",Al2Nd¡¢Al11Nd3½ðÊô¼ä»¯ºÏÎï,,,,,,,,,,,,,,,,,,,,,,,ÖýÌ¬,25,160,ÖýÌ¬,25,173,ÖýÌ¬,25,36.8
36,Mg-9Li-3Al-1.5Nd,86.13,3.41,0,0,0,0,0,9.1,0,1.36,0,0,0,0,0,0,0,0,0,0,0,0,0,0,0,0,0,0.157524993,0.027154294,3.525232869,0.076082962,31.04625525,0.857681537,0.137191358,0.049879264,3.54099249,0.092850668,20.03700469,0.469149313,9.751409063,0.465480414,1469.193101,0.173199339,-0.109528071,4.157644226,7.00746787,0.143178244,1.230573913,0.12755123,7.250045407,0.352733548,24.85457022,0.006198139,0.014351716,0.001070704,1.764479485,0.27443045,163.2257401,0.293022379,800.7752487,0.259543544,0.016405999,0.009053783,1470184.69,-0.275868498,5.93E-05,"¦Á-Mg£¬¦Â-Li,Al2Nd£¬Al11Nd3£¬MgAlLi2",Al2Nd¡¢Al11Nd3½ðÊô¼ä»¯ºÏÎï,,,,,,,,,,,,,,,,,,,,,,,ÖýÌ¬,25,159,ÖýÌ¬,25,168,ÖýÌ¬,25,23.3
37,Mg-9Li-3Al-2.0Nd,85.88,3.35,0,0,0,0,0,8.97,0,1.8,0,0,0,0,0,0,0,0,0,0,0,0,0,0,0,0,0,0.157551287,0.027078363,3.52599937,0.07585518,30.90413236,0.859286945,0.137264636,0.0510607,3.542370402,0.092640059,20.15083016,0.490344682,9.801664485,0.479430595,1469.440346,0.175439263,-0.11153145,4.074186617,7.011792888,0.142796391,1.231129418,0.127053316,7.261444353,0.351078584,24.85640853,0.00670927,0.014158398,0.001423059,1.767082793,0.273592547,163.3434733,0.292762049,802.0773862,0.258826541,0.016414014,0.009053296,1477706.722,-0.280967443,6.02E-05,"¦Á-Mg£¬¦Â-Li,Al2Nd£¬Al11Nd3£¬MgAlLi2",Al2Nd¡¢Al11Nd3½ðÊô¼ä»¯ºÏÎï,,,,,,,,,,,,,,,,,,,,,,,ÖýÌ¬,25,168,ÖýÌ¬,25,171,ÖýÌ¬,25,18.2
38,Mg-9Li-3Al-3.0Nd,84.52,3.39,0,0,0,0,0,9.36,0,2.73,0,0,0,0,0,0,0,0,0,0,0,0,0,0,0,0,0,0.157462791,0.027364311,3.519320328,0.077082572,31.55881047,0.852587133,0.137195668,0.054153572,3.533217817,0.094108984,20.11770796,0.542780354,9.766089228,0.519954515,1475.147709,0.18145848,-0.09905291,4.644777035,6.984095255,0.145205434,1.227397262,0.129101813,7.197889605,0.358803538,24.85947579,0.007696623,0.014379804,0.002166192,1.757755653,0.279709016,161.9892498,0.300652692,797.4571858,0.264633645,0.016387143,0.009026051,1475659.992,-0.300825716,6.32E-05,"¦Á-Mg£¬¦Â-Li,Al2Nd£¬Al11Nd3£¬MgAlLi2",Al2Nd¡¢Al11Nd3½ðÊô¼ä»¯ºÏÎï,20,,,,,,,,,,,,,,,,,,,,,,ÖýÌ¬,25,156,ÖýÌ¬,25,165,ÖýÌ¬,25,13.5
39,Mg-9Li-3Al,87.71,3.18,0,0,0,0,0,9.11,0,0,0,0,0,0,0,0,0,0,0,0,0,0,0,0,0,0,0,0.157568719,0.026766516,3.526520916,0.075261366,30.91105339,0.85900742,0.137145862,0.045256557,3.545075183,0.092260302,19.8441797,0.386474872,9.678972616,0.409842829,1462.065118,0.159654856,-0.115174628,3.934315022,7.019746186,0.142236677,1.231054509,0.126470329,7.261979623,0.350778928,24.851009,0.004057042,0.01326681,0,1.762897423,0.270655758,163.700948,0.288317023,801.1014469,0.257390852,0.016418651,0.009064994,1456298.492,-0.231467081,5.13E-05,¦Á-Mg£¬¦Â-Li£¬AlLi£¬Al2Nd£¬Al11Nd3£¬MgAlLi2,,,,,,,300,25,,,,260,12,,,,,,,,,,,¼·Ñ¹,25,181,¼·Ñ¹,25,202,¼·Ñ¹,25,31.8
40,Mg-9Li-3Al-0.5Nd,87.23,3.23,0,0,0,0,0,9.12,0,0.42,0,0,0,0,0,0,0,0,0,0,0,0,0,0,0,0,0,0.157555575,0.026867804,3.525871634,0.075509562,30.97014272,0.858442988,0.137159137,0.046713191,3.543684516,0.092474136,19.89765526,0.414209805,9.698316681,0.428136496,1464.095797,0.163590882,-0.113272455,4.007512068,7.015570718,0.142576484,1.230759278,0.126804464,7.256280682,0.351565549,24.85220664,0.004804941,0.013511548,0.000328649,1.762919886,0.271844739,163.516333,0.289894766,800.8584494,0.258193432,0.016414807,0.009060628,1460105.775,-0.243521583,5.34E-05,¦Á-Mg£¬¦Â-Li£¬AlLi£¬Al2Nd£¬Al11Nd3£¬MgAlLi2,,,,,,,300,25,,,,260,12,,,,,,,,,,,¼·Ñ¹,25,186,¼·Ñ¹,25,217,¼·Ñ¹,25,34.8
41,Mg-9Li-3Al-1.0Nd,86.65,3.32,0,0,0,0,0,9.15,0,0.88,0,0,0,0,0,0,0,0,0,0,0,0,0,0,0,0,0,0.157533133,0.027025902,3.525036838,0.075879847,31.06359726,0.857491062,0.137162817,0.048320205,3.541687471,0.092772101,19.94932115,0.442775681,9.715782402,0.447645338,1466.8053,0.168340189,-0.110505782,4.118358336,7.009534445,0.143060057,1.230360417,0.127335114,7.247929408,0.352792703,24.85335216,0.005527223,0.013925485,0.000690456,1.762743567,0.27353749,163.2768981,0.291918395,800.3808742,0.259288191,0.016408207,0.0090556,1463925.335,-0.259320654,5.62E-05,¦Á-Mg£¬¦Â-Li£¬AlLi£¬Al2Nd£¬Al11Nd3£¬MgAlLi2,,,,,,,300,25,,,,260,12,,,,,,,,,,,¼·Ñ¹,25,208,¼·Ñ¹,25,239,¼·Ñ¹,25,27.5
42,Mg-9Li-3Al-1.5Nd,86.13,3.41,0,0,0,0,0,9.1,0,1.36,0,0,0,0,0,0,0,0,0,0,0,0,0,0,0,0,0,0.157524993,0.027154294,3.525232869,0.076082962,31.04625525,0.857681537,0.137191358,0.049879264,3.54099249,0.092850668,20.03700469,0.469149313,9.751409063,0.465480414,1469.193101,0.173199339,-0.109528071,4.157644226,7.00746787,0.143178244,1.230573913,0.12755123,7.250045407,0.352733548,24.85457022,0.006198139,0.014351716,0.001070704,1.764479485,0.27443045,163.2257401,0.293022379,800.7752487,0.259543544,0.016405999,0.009053783,1470184.69,-0.275868498,5.93E-05,¦Á-Mg£¬¦Â-Li£¬AlLi£¬Al2Nd£¬Al11Nd3£¬MgAlLi2,,,,,,,300,25,,,,260,12,,,,,,,,,,,¼·Ñ¹,25,216,¼·Ñ¹,25,255,¼·Ñ¹,25,21.2
43,Mg-9Li-3Al-2.0Nd,85.88,3.35,0,0,0,0,0,8.97,0,1.8,0,0,0,0,0,0,0,0,0,0,0,0,0,0,0,0,0,0.157551287,0.027078363,3.52599937,0.07585518,30.90413236,0.859286945,0.137264636,0.0510607,3.542370402,0.092640059,20.15083016,0.490344682,9.801664485,0.479430595,1469.440346,0.175439263,-0.11153145,4.074186617,7.011792888,0.142796391,1.231129418,0.127053316,7.261444353,0.351078584,24.85640853,0.00670927,0.014158398,0.001423059,1.767082793,0.273592547,163.3434733,0.292762049,802.0773862,0.258826541,0.016414014,0.009053296,1477706.722,-0.280967443,6.02E-05,¦Á-Mg£¬¦Â-Li£¬AlLi£¬Al2Nd£¬Al11Nd3£¬MgAlLi2,,,,,,,300,25,,,,260,12,,,,,,,,,,,¼·Ñ¹,25,199,¼·Ñ¹,25,233,¼·Ñ¹,25,19.1
44,Mg-9Li-3Al-3.0Nd,84.52,3.39,0,0,0,0,0,9.36,0,2.73,0,0,0,0,0,0,0,0,0,0,0,0,0,0,0,0,0,0.157462791,0.027364311,3.519320328,0.077082572,31.55881047,0.852587133,0.137195668,0.054153572,3.533217817,0.094108984,20.11770796,0.542780354,9.766089228,0.519954515,1475.147709,0.18145848,-0.09905291,4.644777035,6.984095255,0.145205434,1.227397262,0.129101813,7.197889605,0.358803538,24.85947579,0.007696623,0.014379804,0.002166192,1.757755653,0.279709016,161.9892498,0.300652692,797.4571858,0.264633645,0.016387143,0.009026051,1475659.992,-0.300825716,6.32E-05,¦Á-Mg£¬¦Â-Li£¬AlLi£¬Al2Nd£¬Al11Nd3£¬MgAlLi2,,,,,,,300,25,,,,260,12,,,,,,,,,,,¼·Ñ¹,25,192,¼·Ñ¹,25,221,¼·Ñ¹,25,17.4
45,Mg-11Li-3Al-0.4Si,85.76,2.93,0,0,0,0,0,10.94,0,0,0,0,0.37,0,0,0,0,0,0,0,0,0,0,0,0,0,0,0.1571628,0.030279116,3.505113332,0.080693607,33.39606146,0.831411979,0.136588001,0.047495082,3.518580541,0.098387485,19.13279456,0.419368478,9.311387284,0.445815009,1473.256457,0.163019563,-0.071015893,6.709284416,6.932646884,0.15009477,1.218191081,0.1352926,7.127019502,0.48094292,24.83958117,0.010914814,0.014973803,0,1.724214632,0.293678411,159.165774,0.309104929,783.6994223,0.28100453,0.016301174,0.009094073,1407824.476,-0.484653107,0.000102976,,,,,,,,,,,0.5,,,,,,,,,,,,,,,,,ÖýÌ¬,ÊÒÎÂ,163,ÖýÌ¬,ÊÒÎÂ,30.8
46,Mg-8Li-3Al-0.7Si,88.25,3.08,0,0,0,0,0,7.95,0,0,0,0,0.72,0,0,0,0,0,0,0,0,0,0,0,0,0,0,0.157563305,0.032566646,3.548026602,0.076898381,29.25174176,0.874289196,0.137350059,0.046068458,3.570818243,0.0916888,20.34065778,0.363893445,9.936567758,0.385328703,1464.337101,0.179417925,-0.133984552,3.36859135,7.0846309,0.136494268,1.243149454,0.126705523,7.634694348,0.515828276,24.82487892,0.015234701,0.018686994,0,1.800639566,0.270558186,166.3703407,0.273200466,817.9852025,0.254506778,0.016432249,0.009333536,1490712.119,-0.779298648,0.000169007,¦Á-Mg£¬¦Â-Li£¬AlLi£¬MgLiAl2£¬Mg2Si,,,,,,,260,25,,2,,,,,,,,,,,,,,ÖýÌ¬,ÊÒÎÂ,134.6,ÖýÌ¬,ÊÒÎÂ,177.5,ÖýÌ¬,ÊÒÎÂ,6.1
47,Mg-8Li-3Al-0.7Si,88.25,3.08,0,0,0,0,0,7.95,0,0,0,0,0.72,0,0,0,0,0,0,0,0,0,0,0,0,0,0,0.157563305,0.032566646,3.548026602,0.076898381,29.25174176,0.874289196,0.137350059,0.046068458,3.570818243,0.0916888,20.34065778,0.363893445,9.936567758,0.385328703,1464.337101,0.179417925,-0.133984552,3.36859135,7.0846309,0.136494268,1.243149454,0.126705523,7.634694348,0.515828276,24.82487892,0.015234701,0.018686994,0,1.800639566,0.270558186,166.3703407,0.273200466,817.9852025,0.254506778,0.016432249,0.009333536,1490712.119,-0.779298648,0.000169007,¦Á-Mg£¬¦Â-Li£¬AlLi£¬MgLiAl2£¬Mg2Si,,8,,,,,260,25,,2,,260,4,,,,,,,,,,,¼·Ñ¹,ÊÒÎÂ,185.3,¼·Ñ¹,ÊÒÎÂ,252.4,¼·Ñ¹,ÊÒÎÂ,11.8
48,Mg-11.28Li-3.08Al-1.84Sr,83.8,3.08,0,0,0,0,0,11.28,0,0,0,0,0,0,0,0,0,0,1.84,0,0,0,0,0,0,0,0,0.157392808,0.036028078,3.493229557,0.080702379,34.0150967,0.824391065,0.136722506,0.05422613,3.500617337,0.101790424,19.199893,0.478375774,9.318140535,0.489826678,1474.13783,0.155529003,-0.062082173,7.649086068,6.898017376,0.152266471,1.212141379,0.135315126,6.962227493,0.38564271,24.85770175,0.005568126,0.017534262,0,1.70984966,0.292304792,157.5942395,0.319273075,777.3850665,0.280643571,0.01639549,0.008955957,1405764.546,-0.274571425,5.72E-05,Al2Y£¬¦Â-Li£¬LiMgAl2£¬Al4Sr,,,,,,,,,,,,,,,,,,,,,,,,ÖýÌ¬,ÊÒÎÂ,141.538,ÖýÌ¬,ÊÒÎÂ,152.21,ÖýÌ¬,ÊÒÎÂ,9.349
49,Mg-11.28Li-3.08Al-1.84Sr,83.8,3.08,0,0,0,0,0,11.28,0,0,0,0,0,0,0,0,0,0,1.84,0,0,0,0,0,0,0,0,0.157392808,0.036028078,3.493229557,0.080702379,34.0150967,0.824391065,0.136722506,0.05422613,3.500617337,0.101790424,19.199893,0.478375774,9.318140535,0.489826678,1474.13783,0.155529003,-0.062082173,7.649086068,6.898017376,0.152266471,1.212141379,0.135315126,6.962227493,0.38564271,24.85770175,0.005568126,0.017534262,0,1.70984966,0.292304792,157.5942395,0.319273075,777.3850665,0.280643571,0.01639549,0.008955957,1405764.546,-0.274571425,5.72E-05,Al2Y£¬¦Â-Li£¬LiMgAl2£¬Al4Sr,,,,,,,300,25,,1,,220,6,,,,,,,,,,,¼·Ñ¹,ÊÒÎÂ,212.568,¼·Ñ¹,ÊÒÎÂ,228.043,¼·Ñ¹,ÊÒÎÂ,7.225
50,Mg-11Li-3Al-0.1Zr,85.58,3.16,0,0,0.11,0,0,11.15,0,0,0,0,0,0,0,0,0,0,0,0,0,0,0,0,0,0,0,0.15721146,0.027451495,3.500407205,0.079206078,33.68014208,0.827916925,0.136579995,0.047119333,3.51173665,0.097392526,19.06200679,0.426350117,9.272460524,0.452051523,1472.841534,0.159957498,-0.069289063,6.829380469,6.918079433,0.150863301,1.215637716,0.133801375,7.001820116,0.382973471,24.85142122,0.003975935,0.013005823,0.000267813,1.716528995,0.290786424,158.8093972,0.312011143,779.8826201,0.278890575,0.016309094,0.008978044,1403238.318,-0.218865613,4.71E-05,,,380,,,,,,,,3,,,,,,,,,,,,,,ÖýÌ¬,ÊÒÎÂ,122,ÖýÌ¬,ÊÒÎÂ,146,ÖýÌ¬,ÊÒÎÂ,41
51,Mg-11Li-3Al-0.1Zr,85.58,3.16,0,0,0.11,0,0,11.15,0,0,0,0,0,0,0,0,0,0,0,0,0,0,0,0,0,0,0,0.15721146,0.027451495,3.500407205,0.079206078,33.68014208,0.827916925,0.136579995,0.047119333,3.51173665,0.097392526,19.06200679,0.426350117,9.272460524,0.452051523,1472.841534,0.159957498,-0.069289063,6.829380469,6.918079433,0.150863301,1.215637716,0.133801375,7.001820116,0.382973471,24.85142122,0.003975935,0.013005823,0.000267813,1.716528995,0.290786424,158.8093972,0.312011143,779.8826201,0.278890575,0.016309094,0.008978044,1403238.318,-0.218865613,4.71E-05,,,30,,,,,260,18,500,3,,260,24,,,,,,,,,,,¼·Ñ¹,ÊÒÎÂ,179,¼·Ñ¹,ÊÒÎÂ,194,¼·Ñ¹,ÊÒÎÂ,39
52,Mg-14Li-1Al,84.69,1.36,0,0,0,0,0,13.95,0,0,0,0,0,0,0,0,0,0,0,0,0,0,0,0,0,0,0,0.156973818,0.026418881,3.461813908,0.080135118,37.03944142,0.785922525,0.136105605,0.047013505,3.477017936,0.102270026,18.03439681,0.464110715,8.746527499,0.495557297,1467.341662,0.119401533,-0.023332133,21.00589252,6.813447953,0.159113188,1.193099763,0.13677428,6.6518907,0.414970292,24.85965609,0.002547434,0.005520649,0,1.64658324,0.301644492,152.3458277,0.334520697,753.0612899,0.299781169,0.016232706,0.008833133,1328000.629,-0.098422713,2.24E-05,¦Â-Li£¬Mg17Al12£¬MgLiAl2£¬AlLi,,255,,,,,,,,,,,,,,,,,,,,ÖýÌ¬,"43.614 HV (0.98 N,10 s)",,,,ÖýÌ¬,25,72.374,ÖýÌ¬,25,2.533
53,Mg-14Li-1Al,84.69,1.36,0,0,0,0,0,13.95,0,0,0,0,0,0,0,0,0,0,0,0,0,0,0,0,0,0,0,0.156973818,0.026418881,3.461813908,0.080135118,37.03944142,0.785922525,0.136105605,0.047013505,3.477017936,0.102270026,18.03439681,0.464110715,8.746527499,0.495557297,1467.341662,0.119401533,-0.023332133,21.00589252,6.813447953,0.159113188,1.193099763,0.13677428,6.6518907,0.414970292,24.85965609,0.002547434,0.005520649,0,1.64658324,0.301644492,152.3458277,0.334520697,753.0612899,0.299781169,0.016232706,0.008833133,1328000.629,-0.098422713,2.24E-05,¦Â-Li£¬Mg17Al12£¬MgLiAl2£¬AlLi,,56,,,,,250,35,0.5,,,,,,,380,1,90,,,,¼·Ñ¹,"45.916  HV (0.98 N,10 s)",,,,¼·Ñ¹,25,124.903,¼·Ñ¹,25,18.29
54,Mg-9Li-3Al,88.37,2.89,0,0,0,0,0,8.74,0,0,0,0,0,0,0,0,0,0,0,0,0,0,0,0,0,0,0,0.157673749,0.026269894,3.53036572,0.073951095,30.37412435,0.864620837,0.13729895,0.044549957,3.552567303,0.091069062,19.99058981,0.379171076,9.755619763,0.401949087,1457.039893,0.154792935,-0.125727667,3.563953002,7.042727884,0.14022701,1.233344545,0.12420679,7.307822215,0.344200029,24.8524096,0.003886271,0.012099503,0,1.769657284,0.26511215,164.5292964,0.283143395,805.1822147,0.2532211,0.016450218,0.009075986,1465241.87,-0.210752535,4.76E-05,¦Â(Li)£¬¦Á(Mg)£¬MgAlLi2£¬AlLi£¬Mg17Al12,,,,,,,,,,2,,,,,,,,,,,,,,ÖýÌ¬,ÊÒÎÂ,83.6,ÖýÌ¬,ÊÒÎÂ,109.6,ÖýÌ¬,ÊÒÎÂ,7.8
55,Mg-7Li-3Al,90.12,2.87,0,0,0,0,0,7.01,0,0,0,0,0,0,0,0,0,0,0,0,0,0,0,0,0,0,0,0.158010521,0.025322353,3.554436666,0.069319685,27.80804191,0.885382036,0.137837179,0.042427434,3.583598631,0.085064337,20.72824754,0.342832941,10.13768945,0.362608659,1447.269264,0.156373888,-0.168337377,2.512384654,7.137240938,0.130435126,1.247521367,0.115833211,7.55066951,0.31255981,24.85236524,0.003944162,0.012163477,0,1.812675213,0.24444127,169.0079913,0.258745872,825.0851876,0.231646562,0.016553391,0.009151382,1514820.359,-0.209429218,4.97E-05,,,,,,,,,,,1,,,,,,,,,,,,,,ÖýÌ¬,ÊÒÎÂ,137.417,ÖýÌ¬,ÊÒÎÂ,178.37,ÖýÌ¬,ÊÒÎÂ,14
56,Mg-7Li-3Al,90.12,2.87,0,0,0,0,0,7.01,0,0,0,0,0,0,0,0,0,0,0,0,0,0,0,0,0,0,0,0.158010521,0.025322353,3.554436666,0.069319685,27.80804191,0.885382036,0.137837179,0.042427434,3.583598631,0.085064337,20.72824754,0.342832941,10.13768945,0.362608659,1447.269264,0.156373888,-0.168337377,2.512384654,7.137240938,0.130435126,1.247521367,0.115833211,7.55066951,0.31255981,24.85236524,0.003944162,0.012163477,0,1.812675213,0.24444127,169.0079913,0.258745872,825.0851876,0.231646562,0.016553391,0.009151382,1514820.359,-0.209429218,4.97E-05,,,,,,,,300,,10,1,,,,,,,,,,,,,,¼·Ñ¹,ÊÒÎÂ,178,¼·Ñ¹,ÊÒÎÂ,239.89,¼·Ñ¹,ÊÒÎÂ,27
57,Mg-11.4Li-3.12Al,85.48,3.12,0,0,0,0,0,11.4,0,0,0,0,0,0,0,0,0,0,0,0,0,0,0,0,0,0,0,0.157176168,0.027475621,3.497240487,0.079508707,33.99007603,0.824152161,0.136513554,0.047055688,3.508174477,0.097902298,18.95641979,0.426763548,9.219429304,0.453913728,1472.793686,0.155547044,-0.064594189,7.354312356,6.907410917,0.151726169,1.213818056,0.134446102,6.968929476,0.38525063,24.85153291,0.00392835,0.012814831,0,1.710532308,0.292023879,158.2906813,0.314098069,777.1920643,0.279912689,0.016298187,0.008966805,1395834.893,-0.226122943,4.88E-05,¦Â-Li£¬LiMgAl2,,,,,,,,,,,,,,,,,,,,,,,,ÖýÌ¬,ÊÒÎÂ,128.72,ÖýÌ¬,ÊÒÎÂ,147.804,ÖýÌ¬,ÊÒÎÂ,37.496
58,Mg-11.4Li-3.12Al,85.48,3.12,0,0,0,0,0,11.4,0,0,0,0,0,0,0,0,0,0,0,0,0,0,0,0,0,0,0,0.157176168,0.027475621,3.497240487,0.079508707,33.99007603,0.824152161,0.136513554,0.047055688,3.508174477,0.097902298,18.95641979,0.426763548,9.219429304,0.453913728,1472.793686,0.155547044,-0.064594189,7.354312356,6.907410917,0.151726169,1.213818056,0.134446102,6.968929476,0.38525063,24.85153291,0.00392835,0.012814831,0,1.710532308,0.292023879,158.2906813,0.314098069,777.1920643,0.279912689,0.016298187,0.008966805,1395834.893,-0.226122943,4.88E-05,¦Â-Li£¬LiMgAl2,,,,,,,300,25,,1,,220,6,,,,,,,,,,,¼·Ñ¹,ÊÒÎÂ,196.601,¼·Ñ¹,ÊÒÎÂ,200.356,¼·Ñ¹,ÊÒÎÂ,33.962
59,LA91(Mg-Al-Li),90.09,0.97,0,0,0,0,0,8.94,0,0,0,0,0,0,0,0,0,0,0,0,0,0,0,0,0,0,0,0.157879534,0.023975498,3.520393505,0.071195205,30.58096535,0.864494877,0.13752829,0.042447997,3.556799182,0.091027397,19.87763461,0.382017968,9.702600749,0.405375177,1437.739061,0.11056098,-0.133327581,3.348286391,7.056713668,0.139892841,1.227643836,0.120119474,7.254746825,0.344856501,24.86191471,0.002264211,0.00408096,0,1.751085514,0.256187973,163.4352124,0.282509328,803.0135406,0.255218103,0.016509154,0.009034402,1451365.802,-0.071399043,1.76E-05,Mg,,,,,,,,,,2,,,,,,,,,,,,,,,,,ÖýÌ¬,ÊÒÎÂ,169,ÖýÌ¬,ÊÒÎÂ,20.3
60,Mg-11Li-3Al,85.84,2.99,0,0,0,0,0,11.17,0,0,0,0,0,0,0,0,0,0,0,0,0,0,0,0,0,0,0,0.157230528,0.027280292,3.499570597,0.07892685,33.68771708,0.827950958,0.136594159,0.046773078,3.512255169,0.097386153,19.03996615,0.422912443,9.263047844,0.449706411,1470.376523,0.153613307,-0.070310204,6.728008294,6.919908708,0.150825703,1.21520127,0.133414259,6.995432849,0.381851955,24.85212643,0.003856007,0.012305389,0,1.71464925,0.289335801,158.7722057,0.311507381,779.5016466,0.277843831,0.016314581,0.008974237,1401131.973,-0.216961297,4.71E-05,,,,,,,,,,,0.5,,,,,,,,,,,,,,,,,ÖýÌ¬,ÊÒÎÂ,159.4,ÖýÌ¬,ÊÒÎÂ,38.5
61,Mg-9Li-3Al,88.14,3.03,0,0,0,0,0,8.83,0,0,0,0,0,0,0,0,0,0,0,0,0,0,0,0,0,0,0,0.157639238,0.02647484,3.529690176,0.074386952,30.50828056,0.863175576,0.137251018,0.044806538,3.550456325,0.091388307,19.95590697,0.381002846,9.737257652,0.403916305,1459.00857,0.157296895,-0.122699208,3.663389005,7.03621883,0.140773243,1.232934155,0.124937225,7.297557235,0.345913146,24.85172237,0.003973661,0.012671885,0,1.768504436,0.266857396,164.3483487,0.284529844,804.1826347,0.254258666,0.016439944,0.009074502,1463361.368,-0.220785325,4.95E-05,,,,,,,,,,,0.5,,,,,,,,,,,,,,,,,ÖýÌ¬,ÊÒÎÂ,119.6,ÖýÌ¬,ÊÒÎÂ,1.9104
