Repository: qixinke/Magweb

File: 镁合金储氢数据库.csv (part 1 of 20)
ID,Name,Mg,Ni,Cu,Ce,La,Nd,Pr,Sm,Y,Ag,Al,Ca,Co,Fe,In,Li,Mn,Nb,Ti,V,Zn,Cr,Pd,Si,Zr,Gd,B,C,ÃÜ(XM),¦ÄÃÜ(XM),×åGp,¦Ä×åGp,I2(ev),¦ÄI2(ev),Ô­¾¶(Rm),¦ÄÔ­¾¶(Rm),¹²¾¶(Rc),¦Ä¹²¾¶(Rc,×ÔÄÜ(W),¦Ä×ÔÄÜ(W),¾§Ìå(LP),¦Ä¾§Ìå(LP),¹¦º¯Êý,¦Ä¹¦º¯Êý,¾ø¶Ôµç¸ºÐÔ,¦Ä¾ø¶Ôµç¸ºÐÔ,AW,¦ÄAW,AN,¦ÄAN,Tb,¦ÄTb,Eea(ev),¦ÄEea(ev),I1,¦ÄI1,XP,¦ÄXP,Hf,¦ÄHf,Cm,¦ÄCm,VEC,fs,fp,fd,¦ÄVEC,K,¦ÄK,Tm,¦ÄTm,Vm,B,ÈÛ»¯ìÊSf,ÃÜ¶È,»ìºÏìÊHmix,¼ª²¼Ë¹×ÔÓÉÄÜGmix,oumigaµÄµ¹Êý,ìØSmix,¼Ó¹¤·½Ê½,ÇòÄ¥»úH2Ñ¹Á¦£¨MPa£©,ÇòÄ¥»úAr2Ñ¹Á¦£¨MPa£©,Çò·ÛÖÊÁ¿±È,ÇòÄ¥»ú×ªËÙ(Ô²ÅÌ×ªËÙ)£¨rpm£©,Ä¥·ÛÊ±¼ä£¨h£©,¡æ/min²îÊ¾É¨ÃèÁ¿ÈÈ·¨ (DSC) ºÍÈÈÖØ·¨ (TG) ¼ÓÈÈËÙÂÊ,ë²ÆøMPa,ÉÕ½áÎÂ¶È¡æ,ÉÕ½áÊ±¼äh,m/sÈÛÌå·ÄË¿ËÙÂÊ£¨Í­¹õÏßËÙ¶È½üËÆ±íÊ¾£©,ÑùÆ·µÄ¼ÓÈÈËÙÂÊ,ÎüÇâ±¥ºÍ±È£¨Ra(t))t min%,ÍÑÇâ±È£¨R d ( t )£©%,ÎÂ¶ÈC?a?(t)£¨tµÄÇâ»¯ÄÜÁ¦£©ÇâÈÝÁ¿,C?d?(t)£¨tµÄÇâ»¯ÄÜÁ¦£©Çâ½âÎüÈÝÁ¿,ÎüÇâËÙÂÊ,³õÊ¼ÎüÇâÎÂ¶È¡æ,ÇâÎüÊÕÎÂ¶È,ÇâÎüÊÕÑ¹Á¦,ÇâÎüÊÕÊ±¼ämin,ÎüHÁ¿,´¢ÇâÁ¿,¿ÉÄæ´¢ÇâÄÜÁ¦wt%,Çâ½âÎüÐ§ÂÊ,½âÎü¶¯Á¦Ñ§ÎÂ¶È,½âÎü¶¯Á¦Ñ§H2Ñ¹Á¦(MPa),½âÎü¶¯Á¦Ñ§H2Ñ¹Á¦Ê±¼ämin,½âÎüH2º¬Á¿,ÍÑÇâÁ¿,¿ªÊ¼½âÎüÎÂ¶È¡æ,·åÖµ½âÎüÎÂ¶È£¨´ÓµÚ70¸öÅ²¶¯£©¡æ,×îÖÕÍÑÇâÎÂ¶È¡æ,ÍêÈ«ÍÑÇâÊ±¼ä,ÎüÇâ»î»¯ÄÜE?ae(k)kJ/mol,Çâ½âÎü¹ý³ÌµÄ»î»¯ÄÜ (E de(a)),ÍÑÇâ»î»¯ÄÜE?de(k),ìÊ±ä¦¤H £¨ÐÎ³ÉìÊ£©?(kJ/mol)£¨ÎüÇâ,ìØ±ä¦¤S J/mol/K)£¨ÎüÇâ,ìÊ±ä¦¤H (kJ/mol)£¨·Ö½âìÊ£©Çâ½âÎü,ìØ±ä¦¤S J/mol/K)£¨Çâ½âÎü,ÎüÊÕPCTÆ½ºâÑ¹Á¦MPa,½âÎüPCTÆ½ºâÑ¹Á¦MPa,»î»¯ÎÂ¶È¡æ,H2»î»¯Ñ¹Á¦MPa,»î»¯Ñ­»·´ÎÊý
MHS0001,MgAlTiFeNi,0.113738465,0.274661663,,,,,,,,,0.126265841,,,0.26133407,,,,,0.223999963,,,,,,,,,,1.599998916,0.101627568,7.400015551,0.537831025,16.35923395,0.118862728,0.139640033,0.098295248,0.135599966,0.103518453,4.349998364,0.116956806,58.97612075,1.261722081,4.383998601,0.108827198,3.777997284,0.110733087,42.73831253,0.337570046,20.19996482,0.325982322,2806.999432,0.271450837,0.288399329,1.778976047,7.200395257,0.098230434,1.63999953,0.130436274,13.81998475,0.273030179,25.05979569,0.023927982,5.399985547,0.370371362,0.037037692,0.592590947,0.568974422,123.6004243,0.627793513,1467.411824,0.30352448,0.01173545,116.199776,0.009417932,4426443.828,-14.24005032,-19649.48221,0.000725229,13.3808668,·´Ó¦ÐÔÑÐÄ¥,3,,40,600,24,,,,,,,,,,,,,325,1.5,60,,0.94,,,,,,,,286,326,,,,,,,,,,,,,,
MHS0002,Mg98Ni1.67La0.33,0.943043553,0.038807246,,,0.018149201,,,,,,,,,,,,,,,,,,,,,,,,1.671349983,0.016690573,2.136899105,0.480288996,15.07469951,0.030729323,0.159598894,0.030274003,0.140933902,0.03108836,3.684024833,0.052015949,201.3236782,0.124367123,3.684354833,0.051901713,3.758709927,0.024346134,25.25747897,0.312213448,12.41569823,0.26450644,1401.278097,0.192327272,-0.370978174,0.555521482,7.6390721,0.015532706,1.319326933,0.059055416,8.833699048,0.12448797,24.89645187,0.008023949,2.136899105,0.935935625,0,0.064064375,0.480288996,187.762611,0.086215916,937.48441,0.111145442,0.017069487,47.19838489,0.009422769,1818532.175,-0.358358136,-834.3117133,0.00042971,0.889565038,ÖýÌ¬,,,,300,10,5,,,,,,,,,,,,325,2.5,135,6.75,,,,325,0.1,,,,,,,,,,,,,,,,,300,3/0.1,3
MHS0003,Mg98Ni1.33La0.67,0.932969073,0.030576199,,,0.036454728,,,,,,,,,,,,,,,,,,,,,,,,1.669649986,0.020042848,2.113099285,0.435045694,15.05052585,0.03229782,0.159814113,0.029253997,0.141216102,0.040668246,3.678074867,0.046818373,201.7922108,0.112210034,3.678744867,0.046567644,3.754289941,0.024458292,25.53021621,0.396029576,12.5142986,0.32662754,1403.151538,0.202014951,-0.373222139,0.515920288,7.632057899,0.02211481,1.316572946,0.053923793,8.796299238,0.113315237,24.89998789,0.009146718,2.113099285,0.946477061,0,0.053522939,0.435045694,187.4974087,0.097470663,935.6654282,0.101111908,0.017136406,46.68158792,0.009401116,1830992.136,-0.402014466,-862.2665022,0.000466447,0.921124648,ÖýÌ¬,,,,,,,,,,,,,,,,,,325,2.5,,,6.72,,,325,0.1,,,,,,,,,,,,,,,,,,,
MHS0004,Mg98Ni2,0.953031998,0.046968002,,,,,,,,,,,,,,,,,,,,,,,,,,,1.67299998,0.01255226,2.159998931,0.518517079,15.09816218,0.029052328,0.159390005,0.031181276,0.140660002,0.016920178,3.689799801,0.056534048,200.8689259,0.135180746,3.689799801,0.056534048,3.762999913,0.024182754,24.99276341,0.192630169,12.31999786,0.181817619,1399.459756,0.182369778,-0.368800208,0.592188618,7.645880001,0.000109863,1.32199992,0.063539887,8.869998865,0.134159668,24.89301984,0.006754482,2.159998931,0.925926384,0,0.074073616,0.518517079,188.0200132,0.073715316,939.2498925,0.119988974,0.017004537,47.69998197,0.009443705,1806344.913,-0.313597948,-765.8894845,0.000409624,0.815092866,ÖýÌ¬,,,,,,,,,,,,,,,,,,325,2.5,,,6.36,,,325,0.1,,,,,,,,,,,,,,,,,,,
MHS0005,Mg98Ni2,0.953031998,0.046968002,,,,,,,,,,,,,,,,,,,,,,,,,,,1.67299998,0.01255226,2.159998931,0.518517079,15.09816218,0.029052328,0.159390005,0.031181276,0.140660002,0.016920178,3.689799801,0.056534048,200.8689259,0.135180746,3.689799801,0.056534048,3.762999913,0.024182754,24.99276341,0.192630169,12.31999786,0.181817619,1399.459756,0.182369778,-0.368800208,0.592188618,7.645880001,0.000109863,1.32199992,0.063539887,8.869998865,0.134159668,24.89301984,0.006754482,2.159998931,0.925926384,0,0.074073616,0.518517079,188.0200132,0.073715316,939.2498925,0.119988974,0.017004537,47.69998197,0.009443705,1806344.913,-0.313597948,-765.8894845,0.000409624,0.815092866,ÖýÌ¬,,,,,,,,,,,,,,,,,,300,3,150,6.36,,,,300,0.1,,,,,,,5.5,,,,,,,,,,,,
MHS0006,Mg98Ni1.67La0.33,0.943043553,0.038807246,,,0.018149201,,,,,,,,,,,,,,,,,,,,,,,,1.671349983,0.016690573,2.136899105,0.480288996,15.07469951,0.030729323,0.159598894,0.030274003,0.140933902,0.03108836,3.684024833,0.052015949,201.3236782,0.124367123,3.684354833,0.051901713,3.758709927,0.024346134,25.25747897,0.312213448,12.41569823,0.26450644,1401.278097,0.192327272,-0.370978174,0.555521482,7.6390721,0.015532706,1.319326933,0.059055416,8.833699048,0.12448797,24.89645187,0.008023949,2.136899105,0.935935625,0,0.064064375,0.480288996,187.762611,0.086215916,937.48441,0.111145442,0.017069487,47.19838489,0.009422769,1818532.175,-0.358358136,-834.3117133,0.00042971,0.889565038,ÖýÌ¬,,,,,,,,,,,,,,,,,,300,3,150,7.04,,,,300,0.1,,,,,,,6,,,,?81.2,,82.9,,,,,,
MHS0007,Mg98Ni1.33La0.67,0.932969073,0.030576199,,,0.036454728,,,,,,,,,,,,,,,,,,,,,,,,1.669649986,0.020042848,2.113099285,0.435045694,15.05052585,0.03229782,0.159814113,0.029253997,0.141216102,0.040668246,3.678074867,0.046818373,201.7922108,0.112210034,3.678744867,0.046567644,3.754289941,0.024458292,25.53021621,0.396029576,12.5142986,0.32662754,1403.151538,0.202014951,-0.373222139,0.515920288,7.632057899,0.02211481,1.316572946,0.053923793,8.796299238,0.113315237,24.89998789,0.009146718,2.113099285,0.946477061,0,0.053522939,0.435045694,187.4974087,0.097470663,935.6654282,0.101111908,0.017136406,46.68158792,0.009401116,1830992.136,-0.402014466,-862.2665022,0.000466447,0.921124648,ÖýÌ¬,,,,,,,,,,,,,,,,,,300,3,150,6.84,,,,300,0.1,,,,,,,5,,,,?81.2,,82.9,,,,,,
MHS0008,Mg98Ni1La1,0.923394636,0.022753696,,,0.053851668,,,,,,,,,,,,,,,,,,,,,,,,1.66799999,0.022797534,2.089999461,0.383341719,15.02706319,0.03368611,0.160023002,0.028172906,0.141490001,0.048044279,3.672299899,0.041050569,202.246963,0.099068805,3.673299899,0.040635054,3.749999956,0.024512994,25.79493176,0.460252519,12.60999895,0.375643529,1404.969879,0.210938239,-0.375400105,0.475257062,7.625249999,0.026996852,1.313899959,0.04829053,8.759999425,0.100909323,24.90341992,0.010115586,2.089999461,0.956938046,0,0.043061954,0.383341719,187.2400066,0.107305241,933.8999459,0.090185014,0.017201357,46.17999088,0.009380019,1842992.93,-0.441998918,-869.2968923,0.000508714,0.930351155,ÖýÌ¬,,,,,,,,,,,,,,,,,,300,3,150,6.39,,,,300,0.1,,,,,,,6,,,,?81.2,,82.9,,,,,,
MHS0009,Mg35Ti65,0.214706855,,,,,,,,,,,,,,,,,,0.785293145,,,,,,,,,,1.5335,0.065316998,3.3,0.289072485,14.0862855,0.0494476,0.151065,0.043887581,0.15335,0.059096331,3.946,0.053184649,105.0172,0.696861083,4.0955,0.078029455,3.555,0.040250599,39.6203,0.283651505,18.5,0.257821406,2791.05,0.375450892,-0.08865,2.57719615,7.1143,0.054841816,1.4595,0.075164788,15.2,0.31379579,24.99315,0.003645046,3.3,0.606060606,0,0.393939394,0.289072485,80.8,0.991718972,1584.85,0.306372877,0.014521901,87.25,0.009590813,3358207.5,14.56,-8516.48367,0.001706708,5.382871357,ÑÐÄ¥,,,10,,20,,,,,,,,,,,,,300,8,116.7,1.88,,,,,,,,,,,,,,,,,,,,,,,,
MHS0010,Mg25Ni9Cu,0.506604091,0.440414771,0.052981137,,,,,,,,,,,,,,,,,,,,,,,,,,1.713714099,0.040430014,4.31427575,0.848975506,15.99135161,0.096879216,0.150048616,0.105972082,0.13637145,0.054483459,4.072855255,0.161252916,149.3633571,0.586296737,4.071426681,0.160987093,3.93799919,0.075553703,34.26886005,0.460286687,16.59998002,0.43825335,1873.826272,0.432083024,0.047626622,14.86235042,7.64677144,0.001831396,1.481142106,0.182700234,11.01141773,0.337227252,25.16556984,0.021332643,4.31427575,0.456954686,0,0.543045314,0.848975506,170.5429965,0.341989131,1142.566688,0.308057746,0.014608877,82.42840044,0.00963744,2883254.714,-3.066113969,-6568.499984,0.000467009,5.746215025,ÖýÌ¬,,,,,,,,,,,5 K/min,,,,,,,300,3,,,4.12,,,,,,,,,,,,,,,,,,,,,300,3,6
MHS0011,Mg24YNi10Cu,0.441006364,0.038334554,,,,,,,0.067215442,,,,,,,,,,,,,,,,,,,,1.708888664,0.051732398,4.499989518,0.825686043,15.97389706,0.105358845,0.149900049,0.112864406,0.137388917,0.084939242,4.087220164,0.16825593,141.6515775,0.632959551,4.085831273,0.168021991,3.935276863,0.08294596,36.74179006,0.496299324,17.6666481,0.464281606,1972.914447,0.439713654,0.098164666,7.312260145,7.606972095,0.030873048,1.490554749,0.186519746,11.25832209,0.33547203,25.23683182,0.023345393,4.499989518,0.438272614,0,0.561727386,0.825686043,163.5279082,0.390513498,1183.166219,0.315065135,0.01463144,85.02759592,0.009515419,3086986.385,-4.530857534,-8121.979879,0.000558163,6.860784975,ÖýÌ¬,,,,,,,,,,,,,,,,,,300,3,,,3.75,,,,,,,,,,,,,,,,,,,,,,,
MHS0012,Mg22Y3Ni11Cu,0.353972635,0.427395924,0.048042567,,,,,,0.17656463,,,,,,,,,,,,,,,,,,,,1.696756465,0.067726912,4.702691737,0.795433198,15.88155811,0.119265198,0.150302759,0.122613939,0.139675714,0.120020573,4.085673384,0.178771706,130.598423,0.695862292,4.08432203,0.178563391,3.917566491,0.094604519,40.82702308,0.524520631,19.40539067,0.48392723,2127.592654,0.43947578,0.165079085,4.35252306,7.530783383,0.05173467,1.497026152,0.191414804,11.56485342,0.327973264,25.34913384,0.025776962,4.702691737,0.419541197,0,0.580458803,0.795433198,152.2163217,0.469382407,1245.246935,0.317418404,0.014850615,87.37818437,0.009287197,3380473.369,-7.231551756,-10060.35122,0.000719334,8.073193661,ÖýÌ¬,,,,,,,,,,,,,,,,,,300,3,,,3.4,,,,,,,,,,,,,,,,,,,,,,,
MHS0013,Mg20Y5Ni12Cu,0.286195048,0.414671367,0.037413188,,,,,,0.261720397,,,,,,,,,,,,,,,,,,,,1.685262802,0.079700213,4.894725434,0.766992615,15.7940791,0.131100325,0.150684273,0.131046539,0.141842154,0.142510782,4.084208014,0.188205606,120.1270127,0.755744286,4.082892222,0.188018127,3.900788242,0.104439034,44.69724417,0.523366459,21.05262061,0.48070975,2274.129915,0.427558892,0.228471697,3.122538169,7.458604598,0.064665974,1.503156956,0.195774253,11.85525155,0.319295975,25.45552523,0.027198216,4.894725434,0.403226736,0,0.596773264,0.766992615,141.500081,0.540132692,1304.06025,0.311950121,0.015058253,89.60505783,0.009091031,3650767.631,-9.811631905,-11550.09333,0.000850207,8.849500397,ÖýÌ¬,,,,,,,,,,,,,,,,,,300,3,,,3.07,,,,,,,,,,,,,,,,,,,,,,,
MHS0014,Mg24YNi10Cu,0.441006364,0.443735626,0.048042567,,,,,,0.067215442,,,,,,,,,,,,,,,,,,,,1.708888664,0.051732398,4.499989518,0.825686043,15.97389706,0.105358845,0.149900049,0.112864406,0.137388917,0.084939242,4.087220164,0.16825593,141.6515775,0.632959551,4.085831273,0.168021991,3.935276863,0.08294596,36.74179006,0.496299324,17.6666481,0.464281606,1972.914447,0.439713654,0.098164666,7.312260145,7.606972095,0.030873048,1.490554749,0.186519746,11.25832209,0.33547203,25.23683182,0.023345393,4.499989518,0.438272614,0,0.561727386,0.825686043,163.5279082,0.390513498,1183.166219,0.315065135,0.01463144,85.02759592,0.009515419,3086986.385,-4.530857534,-8121.979879,0.000558163,6.860784975,·ÄË¿,,,,,,,,,,20,,,,,,,,300,3,,,3.83,,,,,,,,,,,,,,,,,,,,,,,
MHS0015,Mg22Y3Ni11Cu,0.353972635,0.427395924,0.042066812,,,,,,0.17656463,,,,,,,,,,,,,,,,,,,,1.696756465,0.067726912,4.702691737,0.795433198,15.88155811,0.119265198,0.150302759,0.122613939,0.139675714,0.120020573,4.085673384,0.178771706,130.598423,0.695862292,4.08432203,0.178563391,3.917566491,0.094604519,40.82702308,0.524520631,19.40539067,0.48392723,2127.592654,0.43947578,0.165079085,4.35252306,7.530783383,0.05173467,1.497026152,0.191414804,11.56485342,0.327973264,25.34913384,0.025776962,4.702691737,0.419541197,0,0.580458803,0.795433198,152.2163217,0.469382407,1245.246935,0.317418404,0.014850615,87.37818437,0.009287197,3380473.369,-7.231551756,-10060.35122,0.000719334,8.073193661,·ÄË¿,,,,,,,,,,20,,,,,,,,300,3,,,3.52,,,,,,,,,,,,,66.13,65.53,?60.90,?115.22,64.29,116.84,,,,,
MHS0016,Mg20Y5Ni12Cu,0.286195048,0.414671367,0.037413188,,,,,,0.261720397,,,,,,,,,,,,,,,,,,,,1.685262802,0.079700213,4.894725434,0.766992615,15.7940791,0.131100325,0.150684273,0.131046539,0.141842154,0.142510782,4.084208014,0.188205606,120.1270127,0.755744286,4.082892222,0.188018127,3.900788242,0.104439034,44.69724417,0.523366459,21.05262061,0.48070975,2274.129915,0.427558892,0.228471697,3.122538169,7.458604598,0.064665974,1.503156956,0.195774253,11.85525155,0.319295975,25.45552523,0.027198216,4.894725434,0.403226736,0,0.596773264,0.766992615,141.500081,0.540132692,1304.06025,0.311950121,0.015058253,89.60505783,0.009091031,3650767.631,-9.811631905,-11550.09333,0.000850207,8.849500397,·ÄË¿,,,,,,,,,,20,,,,,,,,300,3,,,2.6,,,,,,,,,,,,,,,,,,,,,,,
MHS0017,Mg90.51Ce1.42Y1.39Ni6.69,0.754650674,0.134699567,,0.068256222,,,,,0.042393536,,,,,,,,,,,,,,,,,,,,1.671030676,0.039848041,2.563240473,0.779481743,15.14712163,0.065969316,0.158322723,0.061199728,0.141438391,0.07376992,3.739675993,0.105960633,187.3072979,0.28914265,3.741095892,0.105064134,3.775047882,0.052966463,29.14760063,0.598277706,14.09870217,0.515866253,1548.518795,0.371942913,-0.272757742,1.491788708,7.595861928,0.039228087,1.34618703,0.113625424,9.260678838,0.235724837,25.00183005,0.016878943,2.563240473,0.780262336,0,0.219737664,0.779481743,178.4315251,0.209150369,991.2328059,0.224854693,0.016797683,53.64836443,0.009342587,2132209.103,-1.851970349,-3224.886689,0.000574605,3.251541615,ÑÐÄ¥,,,40,350,,10,,,,,,,,,,,,360,3,,,5.44,,,,0.05,,,,,,,,,,,,,,,,,,,
MHS0018,Mg90.51Ce1.42Y1.39Ni6.69+10wt%Zr,0.686032255,0.12246999,,0.062049862,,,,,0.038538803,,,,,,,,,,,,,,,,0.090909091,,,,1.665426924,0.043630894,2.607798461,0.760269951,15.08570695,0.069073615,0.158383618,0.06026383,0.142477379,0.082836117,3.747749988,0.104781692,182.9612661,0.32025363,3.750674044,0.10414841,3.770872493,0.0525674,31.06993885,0.651948024,14.90081057,0.567031546,1645.55565,0.476986148,-0.251108445,1.666439425,7.566080528,0.044585377,1.345691299,0.111920174,9.624236657,0.307409874,25.0129303,0.016792832,2.607798461,0.766930432,0,0.233069568,0.760269951,173.6181007,0.262338622,1026.441954,0.287236581,0.016811626,54.56768291,0.009376309,2271090.268,-1.509652643,-4414.172033,0.000342118,4.298988718,ÑÐÄ¥,,,40,350,,10,,,,,,,,,,,,360,3,,,5.56,,,,0.05,,,,,,,,,87.7,,?76.7,?131.6,77,132.1,,,,,
MHS0019,Mg90.51Ce1.42Y1.39Ni6.69+10wt%Ti,0.686032255,0.12246999,,0.062049862,,,,,0.038538803,,,,,,,,,,0.090909091,,,,,,,,,,1.658919273,0.048931146,2.645778152,0.744018538,15.05692272,0.06885866,0.157626582,0.062306267,0.142503632,0.077273981,3.76037128,0.104713832,179.4999617,0.341863661,3.77491128,0.107411368,3.756396569,0.055462684,30.22234124,0.578432075,14.55235444,0.501401171,1663.989878,0.43817545,-0.252553934,1.597489053,7.551788356,0.045020505,1.357316883,0.114348164,9.802554878,0.311318888,25.00517898,0.01639455,2.645778152,0.755921277,0,0.244078723,0.744018538,169.4517937,0.303033453,1045.763406,0.295738735,0.016584629,56.88404471,0.009373588,2239511.545,1.26175791,-5114.69169,0.000246632,4.892075415,ÑÐÄ¥,,,40,350,,10,,,,,,,,,,,,360,3,,,5.36,,,,0.05,,,,,,,,,99.3,,?81.5,?137.5,81.5,137.4,,,,,
MHS0020,Mg90.51Ce1.42Y1.39Ni6.69+10wt%V),0.686032255,0.12246999,,0.062049862,,,,,0.038538803,,,,,,,,,,,0.090909091,,,,,,,,,1.663399347,0.043402774,2.695190954,0.749481573,15.12078664,0.064685709,0.156876141,0.07137313,0.142063953,0.073765836,3.777591649,0.110310711,177.8935172,0.369595879,3.771357732,0.10676904,3.765580006,0.052705215,30.3274173,0.582389291,14.58058183,0.50441753,1663.892425,0.444241275,-0.229622773,1.89388114,7.549866868,0.046065162,1.361552637,0.119011145,9.890686987,0.342015093,24.99578779,0.016451426,2.695190954,0.742062449,0,0.257937551,0.749481573,170.4515394,0.289208128,1055.739547,0.327711365,0.016405075,59.40542872,0.009368492,2266375.675,2.719254622,-5091.897873,0.000533751,4.825638239,ÑÐÄ¥,,,40,350,,10,,,,,,,,,,,,360,3,,,5.51,,,,0.05,,,,,,,,,89.1,,?76.3,?131.0,77.9,133.5,,,,,
MHS0021,Mg-15Ce,0.85,,,0.15,,,,,,,,,,,,,,,,,,,,,,,,,1.659307288,0.03683163,2.029701978,0.0836398,14.91214828,0.04727863,0.160765324,0.023653799,0.142871225,0.074858486,3.634456299,0.040170225,199.4476226,0.15189302,3.637426497,0.035470281,3.727723516,0.034155672,27.74481579,0.708619707,13.36629099,0.5842412,1430.42349,0.269405516,-0.37267418,0.419086608,7.583417932,0.047167711,1.304356624,0.02472877,8.60495367,0.063131586,24.9305128,0.014102436,2.029701978,0.985366335,0,0.014633665,0.0836398,184.6833459,0.164539645,927.4567868,0.02654114,0.017431869,44.3168545,0.00927801,1955124.92,-0.806953578,-1031.787154,0.000782705,1.111620741,ÑÐÄ¥,,,20,875,2,,,,,,,,,,,,,300,3,2,5,,6,,,,,,,,,,,,,,,,,,,,,,
MHS0022,Mg-4Ce,0.96,,,0.04,,,,,,,,,,,,,,,,,,,,,,,,,1.66741672,0.018223385,2.007175778,0.042051867,15.00569914,0.023360078,0.160260737,0.011797543,0.141452074,0.037592562,3.653828831,0.019866481,203.467468,0.07402819,3.654546408,0.017552978,3.744618166,0.01690536,25.13603407,0.388887287,12.33008581,0.314892577,1379.289017,0.138912482,-0.393398284,0.197390413,7.630880635,0.023305615,1.308636602,0.012254772,8.677037509,0.031127855,24.88386104,0.007024785,2.007175778,0.996424938,0,0.003575062,0.042051867,188.7155357,0.080060089,924.1904879,0.01324272,0.017245576,44.8349571,0.009388798,1791085.71,-0.199480024,-327.3500175,0.00060975,0.353986047,ÑÐÄ¥,,,20,875,2,,,,,,,,,,,,,300,3,7,5,,,,,,,,,,,,,,,,,,,,,,,,
MHS0023,Mg-4Ce8Ni,0.88,0.08,,0.04,,,,,,,,,,,,,,,,,,,,,,,,,1.672686044,0.025224931,2.295590795,0.649722468,15.11699301,0.045681423,0.158990707,0.043544458,0.140862999,0.045077083,3.707163657,0.077849522,196.4186536,0.198834446,3.707917791,0.077226992,3.767748012,0.036718494,26.41656528,0.446732276,12.92300062,0.381633399,1445.758114,0.269374208,-0.336892322,0.890616192,7.629894356,0.023888552,1.330170854,0.085146216,8.981920251,0.179493984,24.92786154,0.011404155,2.295590795,0.871235416,0,0.128764584,0.649722468,185.0854879,0.129035248,953.2284708,0.157663023,0.01692149,49.68738367,0.009422631,1918381.247,-0.783385311,-1578.911649,0.000496402,1.655561402,ÑÐÄ¥,,,20,875,2,,,,,,,,,,,,,300,3,4,5,,6,,,,,,,,,,,,,,,,,,,,,,
MHS0024,Mg-4Ce8Ni,0.88,0.08,,0.04,,,,,,,,,,,,,,,,,,,,,,,,,1.672686044,0.025224931,2.295590795,0.649722468,15.11699301,0.045681423,0.158990707,0.043544458,0.140862999,0.045077083,3.707163657,0.077849522,196.4186536,0.198834446,3.707917791,0.077226992,3.767748012,0.036718494,26.41656528,0.446732276,12.92300062,0.381633399,1445.758114,0.269374208,-0.336892322,0.890616192,7.629894356,0.023888552,1.330170854,0.085146216,8.981920251,0.179493984,24.92786154,0.011404155,2.295590795,0.871235416,0,0.128764584,0.649722468,185.0854879,0.129035248,953.2284708,0.157663023,0.01692149,49.68738367,0.009422631,1918381.247,-0.783385311,-1578.911649,0.000496402,1.655561402,ÑÐÄ¥,,,20,875,2,,,,,,,,,,,,,200,3,10,3,,6,,,0.02,20,0.6,,,,,,,,,,,,,,,,,
MHS0025,Mg-9Ce,0.91,,,0.09,,,,,,,,,,,,,,,,,,,,,,,,,1.663928108,0.02786025,2.016866368,0.063846918,14.96545431,0.035734441,0.160477807,0.017974222,0.142062581,0.057105496,3.645494924,0.030377988,201.7381629,0.113907001,3.647181561,0.026833249,3.737350224,0.02584131,26.25831091,0.567936897,12.77585292,0.463644367,1401.286655,0.208600781,-0.384482942,0.30812562,7.610462563,0.035650904,1.30679539,0.018722467,8.646027623,0.047659603,24.90393025,0.010708515,2.016866368,0.99163734,0,0.00836266,0.063846918,186.9809202,0.123274372,925.5956233,0.020172688,0.017325718,44.61207354,0.009341042,1862101.314,-0.464293015,-659.0302744,0.000705006,0.711505073,ÑÐÄ¥,,,20,875,2,,,,,,,,,,,,,200,3,10,3.5,,,,,,,,,,,,,,,,,,,,,,,,
MHS0026,Mg-8 mol%Fe,0.833473733,,,,,,,,,,,,,0.166526267,,,,,,,,,,,,,,,1.6708,0.001623732,2.48,0.656354514,15.1277008,0.020668582,0.15722,0.06212031,0.14028,0.017405466,3.7392,0.07182827,189.29232,0.276887942,3.7272,0.061141416,3.7748,0.022279562,26.8282,0.318940052,13.12,0.289489694,1504.68,0.319310588,-0.35496,0.430296572,7.66656,0.009094346,1.3516,0.104374418,9.108,0.151909894,24.88748,0.002518083,2.48,0.806451613,0,0.193548387,0.656354514,181.2,0.16469234,994.19,0.242316218,0.016451675,55,0.009161227,1997235.991,5.2992,-2298.923586,0.002299778,2.317688557,·´Ó¦ÇòÄ¥,3,,40,600,10,10,,,,,,,,,,,,326,1,,,5.4,,,,0.013,,,,,,,,,,,,,,,,,,,
MHS0027,Mg-8 mol%Fe,0.833473733,,,,,,,,,,,,,0.166526267,,,,,,,,,,,,,,,1.6708,0.001623732,2.48,0.656354514,15.1277008,0.020668582,0.15722,0.06212031,0.14028,0.017405466,3.7392,0.07182827,189.29232,0.276887942,3.7272,0.061141416,3.7748,0.022279562,26.8282,0.318940052,13.12,0.289489694,1504.68,0.319310588,-0.35496,0.430296572,7.66656,0.009094346,1.3516,0.104374418,9.108,0.151909894,24.88748,0.002518083,2.48,0.806451613,0,0.193548387,0.656354514,181.2,0.16469234,994.19,0.242316218,0.016451675,55,0.009161227,1997235.991,5.2992,-2298.923586,0.002299778,2.317688557,·´Ó¦ÇòÄ¥,3,,40,600,24,10,,,,,,,,,,,,345,1,,,5.74,,,,0.013,,,,,,,,,,,,,,,,,,,
MHS0028,Mg76.87Ni12.78Y10.35(at. %),0.527984481,0.211975571,,,,,,,0.260039949,,,,,,,,,,,,,,,,,,,,1.660189814,0.062867936,3.125893991,0.847305435,15.1455292,0.094699399,0.157643483,0.088997999,0.143898925,0.115666933,3.792460697,0.144096054,165.5685794,0.438618572,3.792460697,0.144096054,3.775109354,0.077601606,35.38601454,0.606286015,16.83929415,0.546694518,1829.371031,0.46817009,-0.127458545,4.21385642,7.497641853,0.057900803,1.377364509,0.149335424,10.06574402,0.283142953,25.19440077,0.023946789,3.125893991,0.639816963,0,0.360183037,0.847305435,159.4423347,0.366592664,1116.694587,0.316329828,0.016782789,61.83889345,0.009013874,2592526.33,-5.121464991,-6503.017056,0.000788173,5.818865488,,,,,,,,,,,30,,,,,,,,350,3,180,3.67,,,,,,,,,,,,,,,,,,,,,,,,
MHS0029,Mg76.87Ni12.78Y10.35(at. %),0.527984481,0.211975571,,,,,,,0.260039949,,,,,,,,,,,,,,,,,,,,1.660189814,0.062867936,3.125893991,0.847305435,15.1455292,0.094699399,0.157643483,0.088997999,0.143898925,0.115666933,3.792460697,0.144096054,165.5685794,0.438618572,3.792460697,0.144096054,3.775109354,0.077601606,35.38601454,0.606286015,16.83929415,0.546694518,1829.371031,0.46817009,-0.127458545,4.21385642,7.497641853,0.057900803,1.377364509,0.149335424,10.06574402,0.283142953,25.19440077,0.023946789,3.125893991,0.639816963,0,0.360183037,0.847305435,159.4423347,0.366592664,1116.694587,0.316329828,0.016782789,61.83889345,0.009013874,2592526.33,-5.121464991,-6503.017056,0.000788173,5.818865488,,,,,,,,,,,30,,,,,,,,300,3,180,3.73,,,,,,,,,,,,,,,,,,,,,,,,
MHS0030,Mg76.87Ni12.78Y10.35(at. %),0.527984481,0.211975571,,,,,,,0.260039949,,,,,,,,,,,,,,,,,,,,1.660189814,0.062867936,3.125893991,0.847305435,15.1455292,0.094699399,0.157643483,0.088997999,0.143898925,0.115666933,3.792460697,0.144096054,165.5685794,0.438618572,3.792460697,0.144096054,3.775109354,0.077601606,35.38601454,0.606286015,16.83929415,0.546694518,1829.371031,0.46817009,-0.127458545,4.21385642,7.497641853,0.057900803,1.377364509,0.149335424,10.06574402,0.283142953,25.19440077,0.023946789,3.125893991,0.639816963,0,0.360183037,0.847305435,159.4423347,0.366592664,1116.694587,0.316329828,0.016782789,61.83889345,0.009013874,2592526.33,-5.121464991,-6503.017056,0.000788173,5.818865488,,,,,,,,,,,30,,,,,,,,250,3,180,3.96,,,,,,,,,,,,,,,,,,,,,,,,
MHS0031,Mg80Ni10La10,0.495966004,0.149710618,,,0.354323378,,,,,,,,,,,,,,,,,,,,,,,,1.649999884,0.071965689,2.899995161,0.822541269,14.95113181,0.106931949,0.159330024,0.089360537,0.145900015,0.143850931,3.782999068,0.12218135,179.7376151,0.326866861,3.792999075,0.119915797,3.749999557,0.077516927,39.20432672,0.887164815,18.09999325,0.763331612,1782.699044,0.47590395,-0.154000896,3.335412443,7.438499863,0.083417729,1.348999618,0.146184226,9.299994616,0.294277547,25.21319942,0.028818972,2.899995161,0.689656323,0,0.310343677,0.822541269,162.4000487,0.356464704,1030.649525,0.238723794,0.017337484,56.79991604,0.009023431,2779229.563,-4.599990186,-5480.33935,0.000840067,5.312901455,,,,,,,,,,,,,,,,,,,360,3,1.3,4,,,,360,0.0001,6.22,3,,,,,,,,,,,,,,,360,,
MHS0032,Mg80Ni10La9Sm1,0.494521705,0.149274647,,,0.3179624,,,0.038241248,,,,,,,,,,,,,,,,,,,,,1.649399884,0.073085497,2.899995161,0.822541269,14.95144281,0.106879271,0.159261024,0.088630506,0.145810015,0.142264069,3.778499065,0.123877822,179.607025,0.327569573,3.78499907,0.123329424,3.749999557,0.077516927,39.3188268,0.893360373,18.14999329,0.769434282,1766.089032,0.467661349,-0.153800895,3.34143008,7.439159863,0.08314843,1.349699618,0.145543587,9.323994632,0.291716256,25.23749943,0.032641208,2.879995148,0.687501154,0,0.312498846,0.830840357,162.4000487,0.356464704,1032.169526,0.23979097,0.017307986,56.89991611,0.009033395,2791605.373,-4.583990055,-5767.367725,0.000795447,5.583175624,,,,,,,,,,,,,,,,,,,360,3,1.32,4,,,,360,0.0001,5.42,3,,,,,,,,,,,,,,,,,
MHS0033,Mg80Ni10La8Sm2,0.493085793,0.148841208,,,0.28181258,,,0.076260419,,,,,,,,,,,,,,,,,,,,,1.648799883,0.074188205,2.899995161,0.822541269,14.95175381,0.106826567,0.159192024,0.087890975,0.145720015,0.140652548,3.773999062,0.125547814,179.476435,0.328271035,3.776999064,0.126642948,3.749999557,0.077516927,39.43332687,0.89942539,18.19999332,0.775407338,1749.479021,0.458706688,-0.153600895,3.347462037,7.439819864,0.082878257,1.350399619,0.144899559,9.347994649,0.289134125,25.26179945,0.036022328,2.859995134,0.685315842,0,0.314684158,0.839189159,162.4000487,0.356464704,1033.689527,0.240837697,0.017278489,56.99991617,0.009043329,2804019.059,-4.567989925,-5926.509457,0.000771367,5.728936314,,,,,,,,,,,,,,,,,,,360,3,1.27,4,,,,360,0.0001,3.95,3,,,,,,,,,,,,,,,,,
MHS0034,Mg80Ni10La7Sm3,0.491658196,0.148410278,,,0.245872084,,,0.114059442,,,,,,,,,,,,,,,,,,,,,1.648199883,0.075274562,2.899995161,0.822541269,14.95206481,0.106773837,0.159123024,0.087141695,0.145630015,0.139015491,3.769499059,0.127192328,179.3458449,0.328971254,3.768999059,0.129863843,3.749999557,0.077516927,39.54782695,0.905363697,18.24999336,0.781254813,1732.86901,0.448968813,-0.153400895,3.35350837,7.440479864,0.0826072,1.351099619,0.144252099,9.371994665,0.286530666,25.28609947,0.039077191,2.83999512,0.683099751,0,0.316900249,0.84758933,162.4000487,0.356464704,1035.209528,0.241864364,0.017248991,57.09991624,0.009053235,2816470.795,-4.551989794,-6030.273089,0.000755427,5.820774382,,,,,,,,,,,,,,,,,,,360,3,1.18,4,,,,360,0.0001,3.47,3,,,,,,,,,,,,,,,,,
MHS0035,Mg80Ni10La6Sm4,0.490238841,0.147981837,,,0.210139099,,,0.151640223,,,,,,,,,,,,,,,,,,,,,1.647599883,0.076345264,2.899995161,0.822541269,14.95237581,0.106721081,0.159054023,0.086382403,0.145540015,0.137351962,3.764999056,0.128812303,179.2152548,0.329670236,3.760999053,0.132998654,3.749999557,0.077516927,39.66232703,0.911178952,18.29999339,0.78698054,1716.258998,0.438364682,-0.153200895,3.359569138,7.441139864,0.082335252,1.35179962,0.143601163,9.395994682,0.283905366,25.31039948,0.041877428,2.819995107,0.680852226,0,0.319147774,0.856042549,162.4000487,0.356464704,1036.729529,0.24287135,0.017219494,57.19991631,0.009063111,2828960.757,-4.535989663,-6092.671818,0.000745054,5.872443737,,,,,,,,,,,,,,,,,,,360,3,1.23,4,,,,360,0.0001,4.23,3,,,,,,,,,,,,,,,,,
MHS0036,Mg22Y2Ni10Cu2,0.374828957,0.411434908,0.089090838,,,,,,0.124645297,,,,,,,,,,,,,,,,,,,,1.706110866,0.061756763,4.777767725,0.800217302,16.04198451,0.119684213,0.149561161,0.119495875,0.138500032,0.10510731,4.100553475,0.172461666,132.4312796,0.690451584,4.097775692,0.17202572,3.939999059,0.090907184,39.62629352,0.511696915,18.88887353,0.474141461,2076.442488,0.435308217,0.162998126,4.482620481,7.569610851,0.04331635,1.50444365,0.190317302,11.45554468,0.326120703,25.27105416,0.025105457,4.777767725,0.40697758,0,0.59302242,0.800217302,164.555681,0.47803032,1219.572425,0.312517641,0.014600197,87.55537619,0.009393083,3337085.397,-5.876539551,-9921.569962,0.00059265,8.130467055,,,,,,,,,,,,,,,,,,,300,3,8,3.01,,,,,,,,,,,,,,,,-51.8,-103,,,,,,,
MHS0037,Mg-5.12Nd,0.9488,,,,,0.0512,,,,,,,,,,,,,,,,,,,,,,,1.669008788,0.006228099,2.009011021,0.047036945,14.99714351,0.026821172,0.160135143,0.002301439,0.141540661,0.040058202,3.654953828,0.014478633,204.1803687,0.029154106,3.665767054,0.016498199,3.743241734,0.01893367,25.38573685,0.446454894,12.43252903,0.364840614,1381.112153,0.137527179,-0.39170986,0.221944683,7.626887624,0.026279358,1.308468126,0.012277422,8.685582366,0.017407743,24.89225745,0.009798174,2.009011021,0.995514698,0,0.004485302,0.047036945,188.4410933,0.08675448,926.520122,0.038145048,0.017197827,44.88285672,0.009374413,1807661.918,-0.214315749,-396.1989989,0.000541222,0.427389189,ÑÐÄ¥,,,20,875,2,5,,,,,,,,,,,,300,3,,,5.2,,,,,,,,,,,,,,,,,,,,,,,
MHS0038,Mg-10.47Nd,0.8953,,,,,0.1047,,,,,,,,,,,,,,,,,,,,,,,1.667874281,0.009079221,2.019324721,0.068173104,14.95324201,0.039187608,0.160175366,0.003351877,0.142159483,0.058102477,3.649178156,0.021125753,203.5306778,0.042607068,3.672367822,0.023991259,3.735506459,0.027639552,26.62271043,0.620173069,12.92758662,0.511143701,1401.84269,0.197385846,-0.382221257,0.331354005,7.605012266,0.038393701,1.306714797,0.01790966,8.669080446,0.025407748,24.91887711,0.014258662,2.019324721,0.990430107,0,0.009569893,0.068173104,186.6568232,0.127591418,930.3774457,0.055339045,0.017211099,44.74877862,0.00931781,1886609.093,-0.454830632,-738.3833912,0.000616361,0.793149666,ÑÐÄ¥,,,20,875,2,5,,,,,,,,,,,,300,3,,,5.3,,,,,,,,,,,,,,,,,,,,,,,
MHS0039,Mg-14.56Nd,0.8544,,,,,0.1456,,,,,,,,,,,,,,,,,,,,,,,1.66692951,0.010870146,2.027913541,0.081228883,14.91668266,0.047005919,0.160208863,0.004009941,0.142674812,0.069272978,3.644368417,0.025311954,202.9896423,0.051118527,3.677864667,0.028664485,3.729064844,0.033129985,27.6528106,0.714441341,13.33984999,0.592720855,1419.106218,0.233314146,-0.374319542,0.404860347,7.586795379,0.046051334,1.305254698,0.021454262,8.655338334,0.0304506,24.94104485,0.017046424,2.027913541,0.986235339,0,0.013764661,0.081228883,185.1709573,0.153898061,933.5896645,0.065989598,0.017222151,44.63712396,0.009271031,1951774.723,-0.651225016,-989.6128233,0.000658494,1.059310783,ÑÐÄ¥,,,20,875,2,5,,,,,,,,,,,,300,3,,,5.9,,,,,,,,,,,,,,,,,,,,,,,
MHS0040,Mg-9.59Nd5.13Ni,0.8528,0.0513,,,,0.0959,,,,,,,,,,,,,,,,,,,,,,,1.671582741,0.016427758,2.20906088,0.554735129,15.03299871,0.049919252,0.15932364,0.034232937,0.141683478,0.059796963,3.68539119,0.065363136,198.9760602,0.153792908,3.707174344,0.065069676,3.751896824,0.037965212,27.30276412,0.613256717,13.25314265,0.513764226,1442.99,0.265020378,-0.346072473,0.767399327,7.607355095,0.037219552,1.321232172,0.071760308,8.873795813,0.148667433,24.94451203,0.015507936,2.20906088,0.905362101,0,0.094637899,0.554735129,184.4971057,0.148129007,949.1492258,0.138685555,0.016992795,47.98559259,0.00934921,1960390.813,-0.835114524,-1603.019079,0.000521235,1.688021147,ÑÐÄ¥,,,20,875,2,5,,,,,,,,,,,,300,3,,,5.4,,,,,,,,,,,,,,,,,,,,,,,
MHS0041,Mg-5Ni-15La,0.8,0.05,,,0.15,,,,,,,,,,,,,,,,,,,,,,,,1.662821144,0.03941066,2.226560878,0.558113933,14.98886107,0.056919437,0.160093616,0.046221961,0.142629624,0.082777405,3.688368511,0.063909009,198.2664775,0.157517078,3.691467324,0.062995164,3.745748002,0.040841159,28.69707382,0.711272515,13.78561132,0.588512675,1481.131959,0.332089276,-0.333973998,0.84813905,7.58173888,0.047285019,1.318160449,0.07624453,8.830325721,0.157853754,24.96780476,0.017045432,2.226560878,0.898246269,0,0.101753731,0.558113933,182.0948883,0.186063568,951.1963027,0.138335649,0.017292529,47.77349192,0.009283389,2039558.629,-1.27084702,-1996.159353,0.000637052,2.097241652,¸ßÄÜÇòÄ¥ (HEBM),,,30,875,,,,,,,,,,,,,,,,,,,,,300,,5,2.95,,,,,,,,,,,,,,,,,
MHS0042,Mg-15Ni-5La,0.8,0.15,,,0.05,,,,,,,,,,,,,,,,,,,,,,,,1.677182881,0.031458785,2.580653206,0.797696859,15.21902362,0.059694667,0.157847201,0.060955799,0.140450478,0.056990927,3.763663748,0.102314169,190.3499103,0.263070225,3.764668322,0.10206893,3.789832125,0.047782643,27.90907683,0.510887346,13.59327326,0.441784175,1516.875765,0.342542489,-0.279690378,1.462158382,7.624787407,0.027055322,1.350685954,0.115802592,9.28115608,0.237976489,24.97717495,0.015067224,2.580653206,0.774997584,0,0.225002416,0.797696859,181.1606365,0.168847188,983.2797262,0.211717149,0.016644706,54.45822338,0.009438978,2060760.679,-1.384129174,-2556.228409,0.000541767,2.598288372,¸ßÄÜÇòÄ¥ (HEBM),,,30,875,,,,,,,,,,,,,,,,,,,,,300,,5,3.85,,,,,,,,,,,,,,,,,
MHS0043,Mg76.87Ni12.78Y10.35 (at. %),0.527984481,0.211975571,,,,,,,0.260039949,,,,,,,,,,,,,,,,,,,,1.660189814,0.062867936,3.125893991,0.847305435,15.1455292,0.094699399,0.157643483,0.088997999,0.143898925,0.115666933,3.792460697,0.144096054,165.5685794,0.438618572,3.792460697,0.144096054,3.775109354,0.077601606,35.38601454,0.606286015,16.83929415,0.546694518,1829.371031,0.46817009,-0.127458545,4.21385642,7.497641853,0.057900803,1.377364509,0.149335424,10.06574402,0.283142953,25.19440077,0.023946789,3.125893991,0.639816963,0,0.360183037,0.847305435,159.4423347,0.366592664,1116.694587,0.316329828,0.016782789,61.83889345,0.009013874,2592526.33,-5.121464991,-6503.017056,0.000788173,5.818865488,,,,,,,,,,,,,,,,,,,300,3,60,4.45,,,,,,,,,,,,,,,,,,,,,,,,
MHS0044,Mg91Ni6Cu3,0.802945743,0.127845881,0.069208376,,,,,,,,,,,,,,,,,,,,,,,,,,1.684399945,0.027300608,2.749997035,0.868740374,15.38118976,0.074084967,0.157001013,0.062831176,0.139710006,0.0304566,3.78059944,0.102821612,187.3244922,0.295762498,3.779099439,0.101944309,3.810899759,0.050901245,27.54552126,0.374908551,13.46999406,0.347174071,1516.539317,0.323593309,-0.25759058,1.758345531,7.648070003,0.001824471,1.363699777,0.125218654,9.341996787,0.227164676,24.92818953,0.011937994,2.749997035,0.716364404,0,0.283635596,0.868740374,190.3600406,0.229639333,984.4882959,0.205136726,0.016387812,55.94994928,0.00948919,2065882.576,-1.172395201,-2946.33727,0.000398075,2.991569211,ÑÐÄ¥,,,30,300,2,,,,,,,,,,,,,175,1,150 £¨Ê±¼ä¿É²»¼Ó£©,5.6,,,,,,,,,,,,,,,,,,,,,,,,
MHS0045,Mg91Ni4.5Cu4.5,0.800829377,0.095631683,0.103538939,,,,,,,,,,,,,,,,,,,,,,,,,,1.684849959,0.028153175,2.764997781,0.881433779,15.41304465,0.080585001,0.15704901,0.06184957,0.139830005,0.027956057,3.773849578,0.097581592,187.3406591,0.29546254,3.771599577,0.096167047,3.81209982,0.051895142,27.61831347,0.382383869,13.48499555,0.350343074,1511.274486,0.313916624,-0.256585434,1.777734418,7.649375003,0.002208806,1.363549832,0.124883233,9.280497571,0.209646488,24.90373964,0.010773313,2.764997781,0.707053004,0,0.292946996,0.881433779,194.9950319,0.251267123,978.9326702,0.189875081,0.016397417,55.34996177,0.009480221,2070169.644,-1.114196439,-2971.143833,0.000375147,3.033946794,ÑÐÄ¥,,,30,300,2,,,,,,,,,,,,,175,1,150,4.46,,,,,,,,,,,,,,,,,,,,,,,,
MHS0046,Mg91Ni3Cu6,0.798724139,0.063586856,0.137689005,,,,,,,,,,,,,,,,,,,,,,,,,,1.685299972,0.028977338,2.779998524,0.893622282,15.44489954,0.086501227,0.157097007,0.06085182,0.139950003,0.025189417,3.767099717,0.091967541,187.3568261,0.295162354,3.764099717,0.089924449,3.81329988,0.052867264,27.69110566,0.389619319,13.49999704,0.353465863,1506.009657,0.303745367,-0.255580289,1.797179566,7.650680002,0.002523829,1.363399888,0.124546662,9.218998368,0.189739422,24.87928976,0.009358258,2.779998524,0.697842093,0,0.302157907,0.893622282,199.6300222,0.267294543,973.3770457,0.172679175,0.016407021,54.74997439,0.009471148,2074451.861,-1.063197654,-2912.990911,0.000365118,2.991572204,ÑÐÄ¥,,,30,300,2,,,,,,,,,,,,,175,1,150,3.84,,,,,,,,,,,,,,,,,,,,,,,,
MHS0047,Mg91Ni6Cu3,0.802945743,0.127845881,0.069208376,,,,,,,,,,,,,,,,,,,,,,,,,,1.684399945,0.027300608,2.749997035,0.868740374,15.38118976,0.074084967,0.157001013,0.062831176,0.139710006,0.0304566,3.78059944,0.102821612,187.3244922,0.295762498,3.779099439,0.101944309,3.810899759,0.050901245,27.54552126,0.374908551,13.46999406,0.347174071,1516.539317,0.323593309,-0.25759058,1.758345531,7.648070003,0.001824471,1.363699777,0.125218654,9.341996787,0.227164676,24.92818953,0.011937994,2.749997035,0.716364404,0,0.283635596,0.868740374,190.3600406,0.229639333,984.4882959,0.205136726,0.016387812,55.94994928,0.00948919,2065882.576,-1.172395201,-2946.33727,0.000398075,2.991569211,ÑÐÄ¥,,,30,300,2,,,,,,,,,,,,,200,1,150,5.36,,,,,,,,,,,,,,,,,,,,,,,,
MHS0048,Mg91Ni4.5Cu4.5,0.800829377,0.095631683,0.103538939,,,,,,,,,,,,,,,,,,,,,,,,,,1.684849959,0.028153175,2.764997781,0.881433779,15.41304465,0.080585001,0.15704901,0.06184957,0.139830005,0.027956057,3.773849578,0.097581592,187.3406591,0.29546254,3.771599577,0.096167047,3.81209982,0.051895142,27.61831347,0.382383869,13.48499555,0.350343074,1511.274486,0.313916624,-0.256585434,1.777734418,7.649375003,0.002208806,1.363549832,0.124883233,9.280497571,0.209646488,24.90373964,0.010773313,2.764997781,0.707053004,0,0.292946996,0.881433779,194.9950319,0.251267123,978.9326702,0.189875081,0.016397417,55.34996177,0.009480221,2070169.644,-1.114196439,-2971.143833,0.000375147,3.033946794,ÑÐÄ¥,,,30,300,2,,,,,,,,,,,,,200,1,150,4.66,,,,,,,,,,,,,,,,,,,,,,,,
MHS0049,Mg91Ni3Cu6,0.798724139,0.063586856,0.137689005,,,,,,,,,,,,,,,,,,,,,,,,,,1.685299972,0.028977338,2.779998524,0.893622282,15.44489954,0.086501227,0.157097007,0.06085182,0.139950003,0.025189417,3.767099717,0.091967541,187.3568261,0.295162354,3.764099717,0.089924449,3.81329988,0.052867264,27.69110566,0.389619319,13.49999704,0.353465863,1506.009657,0.303745367,-0.255580289,1.797179566,7.650680002,0.002523829,1.363399888,0.124546662,9.218998368,0.189739422,24.87928976,0.009358258,2.779998524,0.697842093,0,0.302157907,0.893622282,199.6300222,0.267294543,973.3770457,0.172679175,0.016407021,54.74997439,0.009471148,2074451.861,-1.063197654,-2912.990911,0.000365118,2.991572204,ÑÐÄ¥,,,30,300,2,,,,,,,,,,,,,200,1,150,4.52,,,,,,,,,,,,,,,,,,,,,,,,
MHS0050,Mg91Ni6Cu3,0.802945743,0.127845881,0.069208376,,,,,,,,,,,,,,,,,,,,,,,,,,1.684399945,0.027300608,2.749997035,0.868740374,15.38118976,0.074084967,0.157001013,0.062831176,0.139710006,0.0304566,3.78059944,0.102821612,187.3244922,0.295762498,3.779099439,0.101944309,3.810899759,0.050901245,27.54552126,0.374908551,13.46999406,0.347174071,1516.539317,0.323593309,-0.25759058,1.758345531,7.648070003,0.001824471,1.363699777,0.125218654,9.341996787,0.227164676,24.92818953,0.011937994,2.749997035,0.716364404,0,0.283635596,0.868740374,190.3600406,0.229639333,984.4882959,0.205136726,0.016387812,55.94994928,0.00948919,2065882.576,-1.172395201,-2946.33727,0.000398075,2.991569211,ÑÐÄ¥,,,30,300,2,,,,,,,,,,,,,225,1,150,5.31,,,,225,0.005,20,4.56,,,,,,,,,,,,,,,,,
MHS0051,Mg91Ni6Cu3,0.802945743,0.127845881,0.069208376,,,,,,,,,,,,,,,,,,,,,,,,,,1.684399945,0.027300608,2.749997035,0.868740374,15.38118976,0.074084967,0.157001013,0.062831176,0.139710006,0.0304566,3.78059944,0.102821612,187.3244922,0.295762498,3.779099439,0.101944309,3.810899759,0.050901245,27.54552126,0.374908551,13.46999406,0.347174071,1516.539317,0.323593309,-0.25759058,1.758345531,7.648070003,0.001824471,1.363699777,0.125218654,9.341996787,0.227164676,24.92818953,0.011937994,2.749997035,0.716364404,0,0.283635596,0.868740374,190.3600406,0.229639333,984.4882959,0.205136726,0.016387812,55.94994928,0.00948919,2065882.576,-1.172395201,-2946.33727,0.000398075,2.991569211,ÑÐÄ¥,,,30,300,2,,,,,,,,,,,,,,,,,,,,225,0.005,50,5.22,,,,,50,,,,,,,,,,,,
