Repository: qixinke/Magweb

File: 镁空气电池数据收集.csv (part 1 of 6)
DOI,NAME,ID,Mg (wt%»òÕßat %),Al,Zn,Y,Zr,Sm,Mn,Gd,Ca,In,Bi,Li,Sn,Ce,Ga,Si,Ba,Nd,Pb,La,Ag,Er,Ge,Cd,Cu,Pr,Sr,Th,µÚ¶þÏà,ÔþÖÆÎÂ¶È ¡æ,ÔþÖÆ×ÜÑ¹ÏÂÁ¿%,¼·Ñ¹ÎÂ¶È ¡æ,¼·Ñ¹±È,¼·Ñ¹ËÙ¶È(µ¥Î»),¾ùÖÊÎÂ¶È ¡æ,¾ùÖÊÊ±¼ä h,ÍË»ðÎÂ¶È ¡æ,ÍË»ðÊ±¼ä h,¹ÌÈÜÎÂ¶È ¡æ,¹ÌÈÜÊ±¼ä h,Ê±Ð§ÎÂ¶È¡æ,Ê±Ð§Ê±¼ä h,´ã»ð ¡æ,¾§Á£³ß´ç (¦Ìm),ÎöÇâËÙÂÊ£¨mL cm?2 h?1£©,Ä¿±êµÄ¼Ó¹¤·½Ê½,Ä¿±êµÄ²âÊÔÌõ¼þ 1,·ÅµçÊ±¼ä£¨h£©,Òõ¼«´ß»¯¼Á,Ä¿±ê1£¨µçÑ¹/ V£©,Ä¿±ê2£¨ÀûÓÃÂÊ/%£©,Ä¿±ê3£¨±ÈÈÝÁ¿mAh g-1£©,Ä¿±ê4£¨±ÈÄÜÁ¿ mWh g-1£©,¼ÆËã±ÈÄÜÁ¿,Í³¼Æ,Ð£¶Ô
10.1002/adem.201901332,Mg¨C9Al,MAB00001,91.02,8.98,0,0,0,0,0,0,0,0,0,0,0,0,0,0,0,0,0,0,0,0,0,0,0,0,0,0,¦Â-Mg17Al12,,,320,16:01,0.5 mm s-1,420,24,,,,,,,,7.6,,¼·Ñ¹,10 mA cm-2,10,C/MnO2,1.23*,35.227,801.5413177,985.8958207,985.8958207,ÁèÄþ,ËÎæ©æ©
10.1002/adem.201901332,Mg¨C9Al,MAB00002,91.02,8.98,0,0,0,0,0,0,0,0,0,0,0,0,0,0,0,0,0,0,0,0,0,0,0,0,0,0,¦Â-Mg17Al12,,,320,16:01,0.5 mm s-1,420,24,,,,,,,,7.6,,¼·Ñ¹,150 mA cm-2,1,C/MnO2,0.31*,72.214,1643.128984,509.369985,509.369985,ÁèÄþ,ËÎæ©æ©
10.1002/adem.201901332,Mg¨C9Al¨C0.5In,MAB00003,90.48,9.03,0,0,0,0,0,0,0,0.49,0,0,0,0,0,0,0,0,0,0,0,0,0,0,0,0,0,0,¦Â-Mg17Al12,,,320,16:01,0.5 mm s-1,420,24,,,,,,,,2.23,,¼·Ñ¹,10 mA cm-2,10,C/MnO2,1.3*,49.156,1114.776116,1449.20895,1449.20895,ÁèÄþ,ËÎæ©æ©
10.1002/adem.201901332,Mg¨C9Al¨C0.5In,MAB00004,90.48,9.03,0,0,0,0,0,0,0,0.49,0,0,0,0,0,0,0,0,0,0,0,0,0,0,0,0,0,0,¦Â-Mg17Al12,,,320,16:01,0.5 mm s-1,420,24,,,,,,,,2.23,,¼·Ñ¹,150 mA cm-2,1,C/MnO2,0.37*,78.228,1774.0806,656.409822,656.409822,ÁèÄþ,ËÎæ©æ©
10.1002/adem.201901332,Mg¨C9Al¨C1.0In,MAB00005,90.06,8.97,0,0,0,0,0,0,0,0.97,0,0,0,0,0,0,0,0,0,0,0,0,0,0,0,0,0,0,¦Â-Mg17Al12,,,320,16:01,0.5 mm s-1,420,24,,,,,,,,3.51,,¼·Ñ¹,10 mA cm-2,10,C/MnO2,1.35*,40.097,906.3148174,1223.525004,1223.525004,ÁèÄþ,ËÎæ©æ©
10.1002/adem.201901332,Mg¨C9Al¨C1.0In,MAB00006,90.06,8.97,0,0,0,0,0,0,0,0.97,0,0,0,0,0,0,0,0,0,0,0,0,0,0,0,0,0,0,¦Â-Mg17Al12,,,320,16:01,0.5 mm s-1,420,24,,,,,,,,3.51,,¼·Ñ¹,150 mA cm-2,1,C/MnO2,0.4*,74.405,1681.780532,672.7122128,672.7122128,ÁèÄþ,ËÎæ©æ©
10.1016/j.corsci.2016.07.002,Mg-8Li-3Al-1Ce-1Y,MAB00007,87,3,0,1,0,0,0,0,0,0,0,8,0,1,0,0,0,0,0,0,0,0,0,0,0,0,0,0,¦Â-Li¡¢Al2Ce¡¢Al2Y¡¢Mg24Y5ºÍMgCe,,,,,,,,,,,,,,,,,ÖýÌ¬,10 mA cm-2,10,C/MnO2,1.45*,36.1,842.5645759,1221.718635,1221.718635,ÁèÄþ,ËÎæ©æ©
10.1016/j.corsci.2016.07.002,Mg-8Li-3Al-1Ce-1Y,MAB00008,87,3,0,1,0,0,0,0,0,0,0,8,0,1,0,0,0,0,0,0,0,0,0,0,0,0,0,0,¦Â-Li¡¢Al2Ce¡¢Al2Y¡¢Mg24Y5ºÍMgCe,,,,,,,,,,,,,,,,,ÖýÌ¬,180 mA cm-2,1,C/MnO2,0.38*,71.8,1675.793256,636.8014373,636.8014373,ÁèÄþ,ËÎæ©æ©
10.1016/j.corsci.2016.07.002,Mg-8Li-3Al-1Ce-1Y-1Zn,MAB00009,86,3,1,1,0,0,0,0,0,0,0,8,0,1,0,0,0,0,0,0,0,0,0,0,0,0,0,0,¦Â-Li¡¢AlLi¡¢Al2Ce¡¢Al2Y¡¢Mg24Y5ºÍMgCe,,,,,,,,,,,,,,,,,ÖýÌ¬,10 mA cm-2,10,C/MnO2,1.52*,60.6,1405.987437,2137.100904,2137.100904,ÁèÄþ,ËÎæ©æ©
10.1016/j.corsci.2016.07.002,Mg-8Li-3Al-1Ce-1Y-1Zn,MAB00010,86,3,1,1,0,0,0,0,0,0,0,8,0,1,0,0,0,0,0,0,0,0,0,0,0,0,0,0,¦Â-Li¡¢AlLi¡¢Al2Ce¡¢Al2Y¡¢Mg24Y5ºÍMgCe,,,,,,,,,,,,,,,,,ÖýÌ¬,180 mA cm-2,1,C/MnO2,0.54*,75.2,1744.723684,942.1507892,942.1507892,ÁèÄþ,ËÎæ©æ©
10.1016/j.corsci.2016.07.002,Pure Mg,MAB00011,100,0,0,0,0,0,0,0,0,0,0,0,0,0,0,0,0,0,0,0,0,0,0,0,0,0,0,0,,,,,,,,,,,,,,,,,,ÖýÌ¬,10 mA cm-2,10,C/MnO2,1.44*,53.6,1182.349337,1702.583045,1702.583045,ÁèÄþ,ËÎæ©æ©
10.1016/j.corsci.2016.07.002,Pure Mg,MAB00012,100,0,0,0,0,0,0,0,0,0,0,0,0,0,0,0,0,0,0,0,0,0,0,0,0,0,0,0,,,,,,,,,,,,,,,,,,ÖýÌ¬,180 mA cm-2,1,C/MnO2,,64,1411.760402,,,ÁèÄþ,ËÎæ©æ©
10.1016/j.corsci.2016.07.002,AZ31,MAB00013,96,3,1,0,0,0,0,0,0,0,0,0,0,0,0,0,0,0,0,0,0,0,0,0,0,0,0,0,Mg17Al12,,,,,,,,,,,,,,,,,ÖýÌ¬,10 mA cm-2,10,C/MnO2,1.36*,53.7,1189.548819,1617.786394,1617.786394,ÁèÄþ,ËÎæ©æ©
10.1016/j.corsci.2016.07.002,AZ31,MAB00014,96,3,1,0,0,0,0,0,0,0,0,0,0,0,0,0,0,0,0,0,0,0,0,0,0,0,0,0,Mg17Al12,,,,,,,,,,,,,,,,,ÖýÌ¬,180 mA cm-2,1,C/MnO2,,69.1,1530.685725,,,ÁèÄþ,ËÎæ©æ©
10.1016/j.corsci.2018.08.003,Mg-6 Al-5 Pb-0.5Zn-0.2Mn-RS,MAB00015,88.3,6,0.5,0,0,0,0.2,0,0,0,0,0,0,0,0,0,0,0,5,0,0,0,0,0,0,0,0,0,Al8Mn5,,,,,,400,24,400,0.5,,,,,,32.5,,ÔþÖÆ,10 mA cm-2,10,,?1.719,37.1,801.482663,,,ÁèÄþ,ËÎæ©æ©
10.1016/j.corsci.2018.08.003,Mg-6 Al-5 Pb-0.5Zn-0.2Mn-RS,MAB00016,88.3,6,0.5,0,0,0,0.2,0,0,0,0,0,0,0,0,0,0,0,5,0,0,0,0,0,0,0,0,0,Al8Mn5,,,,,,400,24,400,0.5,,,,,,32.5,,ÔþÖÆ,180 mA cm-2,1,,?1.678,84.3,1821.158719,,,ÁèÄþ,ËÎæ©æ©
10.1016/j.corsci.2018.08.003,Mg-6 Al-5 Pb-0.5Zn-0.2Mn-CS,MAB00017,88.3,6,0.5,0,0,0,0.2,0,0,0,0,0,0,0,0,0,0,0,5,0,0,0,0,0,0,0,0,0,Al8Mn5,,,,,,400,24,400,0.5,,,,,,38.9,,ÔþÖÆ,10 mA cm-2,10,,?1.782,41.5,896.5372107,,,ÁèÄþ,ËÎæ©æ©
10.1016/j.corsci.2018.08.003,Mg-6 Al-5 Pb-0.5Zn-0.2Mn-CS,MAB00018,88.3,6,0.5,0,0,0,0.2,0,0,0,0,0,0,0,0,0,0,0,5,0,0,0,0,0,0,0,0,0,Al8Mn5,,,,,,400,24,400,0.5,,,,,,38.9,,ÔþÖÆ,180 mA cm-2,1,,?1.742,80.6,1741.226486,,,ÁèÄþ,ËÎæ©æ©
10.1016/j.corsci.2018.08.003,Mg-6 Al-5 Pb-0.2Ce-0.2Y-RS,MAB00019,88.6,6,0,0.2,0,0,0,0,0,0,0,0,0,0.2,0,0,0,0,5,0,0,0,0,0,0,0,0,0,Al2Ce¡¢Al2Y,,,,,,400,24,400,0.5,,,,,,24.9,,ÔþÖÆ,10 mA cm-2,10,C/MnO2,1.248,56.6,1223.640199,1527.102968,1527.102968,ÁèÄþ,ËÎæ©æ©
10.1016/j.corsci.2018.08.003,Mg-6 Al-5 Pb-0.2Ce-0.2Y-RS,MAB00020,88.6,6,0,0.2,0,0,0,0,0,0,0,0,0,0.2,0,0,0,0,5,0,0,0,0,0,0,0,0,0,Al2Ce¡¢Al2Y,,,,,,400,24,400,0.5,,,,,,24.9,,ÔþÖÆ,20 mA cm-2,1,C/MnO2,0.939,65.3,1411.726236,1325.610936,1325.610936,ÁèÄþ,ËÎæ©æ©
10.1016/j.corsci.2018.08.003,Mg-6 Al-5 Pb-0.2Ce-0.2Y-CS,MAB00021,88.6,6,0,0.2,0,0,0,0,0,0,0,0,0,0.2,0,0,0,0,5,0,0,0,0,0,0,0,0,0,Al2Ce¡¢Al2Y,,,,,,400,24,400,0.5,,,,,,28,,ÔþÖÆ,10 mA cm-2,10,C/MnO2,1.282,64.8,1400.916694,1795.975202,1795.975202,ÁèÄþ,ËÎæ©æ©
10.1016/j.corsci.2018.08.003,Mg-6 Al-5 Pb-0.2Ce-0.2Y-CS,MAB00022,88.6,6,0,0.2,0,0,0,0,0,0,0,0,0,0.2,0,0,0,0,5,0,0,0,0,0,0,0,0,0,Al2Ce¡¢Al2Y,,,,,,400,24,400,0.5,,,,,,28,,ÔþÖÆ,20 mA cm-2,1,C/MnO2,0.982,65.4,1413.888145,1388.438158,1388.438158,ÁèÄþ,ËÎæ©æ©
10.1016/j.corsci.2019.03.050,Mg-0.5Ca£¨AC£©,MAB00023,99.5,0,0,0,0,0,0,0,0.5,0,0,0,0,0,0,0,0,0,0,0,0,0,0,0,0,0,0,0,Mg2Ca,,,,,,,,,,,,,,,577,,ÖýÌ¬,2 mA cm-2,8,C/MnO2,1.52*,37.1,821.7105263,1249,,ÁèÄþ,ËÎæ©æ©
10.1016/j.corsci.2019.03.050,Mg-0.5Ca£¨AC£©,MAB00024,99.5,0,0,0,0,0,0,0,0.5,0,0,0,0,0,0,0,0,0,0,0,0,0,0,0,0,0,0,0,Mg2Ca,,,,,,,,,,,,,,,577,,ÖýÌ¬,10 mA cm-2,8,C/MnO2,1.29*,47.5,1046.511628,1350,,ÁèÄþ,ËÎæ©æ©
10.1016/j.corsci.2019.03.050,Mg-0.5Ca£¨WC£©,MAB00025,99.5,0,0,0,0,0,0,0,0.5,0,0,0,0,0,0,0,0,0,0,0,0,0,0,0,0,0,0,0,Mg2Ca,,,,,,,,,,,,,,,438,,ÖýÌ¬,2 mA cm-2,8,C/MnO2,1.5*,44.5,993.3333333,1490,,ÁèÄþ,ËÎæ©æ©
10.1016/j.corsci.2019.03.050,Mg-0.5Ca£¨WC£©,MAB00026,99.5,0,0,0,0,0,0,0,0.5,0,0,0,0,0,0,0,0,0,0,0,0,0,0,0,0,0,0,0,Mg2Ca,,,,,,,,,,,,,,,438,,ÖýÌ¬,10 mA cm-2,8,C/MnO2,1.28*,53.2,1195.3125,1530,,ÁèÄþ,ËÎæ©æ©
10.1016/j.electacta.2020.136315,AZ80,MAB00027,91.112,8.01,0.492,0,0,0,0.386,0,0,0,0,0,0,0,0,0,0,0,0,0,0,0,0,0,0,0,0,0,Mg17Al12,,,,,,,,,,,,,,,270,,ÖýÌ¬,2.5 mA cm-2,10,C/MnO2,1.396,27,611,852.956,,ÁèÄþ,ËÎæ©æ©
10.1016/j.electacta.2020.136315,AZ80,MAB00028,91.112,8.01,0.492,0,0,0,0.386,0,0,0,0,0,0,0,0,0,0,0,0,0,0,0,0,0,0,0,0,0,Mg17Al12,,,,,,,,,,,,,,,270,,ÖýÌ¬,5 mA cm-2,10,C/MnO2,1.385,42.5*,940*,1301.9,,ÁèÄþ,ËÎæ©æ©
10.1016/j.electacta.2020.136315,AZ80,MAB00029,91.112,8.01,0.492,0,0,0,0.386,0,0,0,0,0,0,0,0,0,0,0,0,0,0,0,0,0,0,0,0,0,Mg17Al12,,,,,,,,,,,,,,,270,,ÖýÌ¬,10 mA cm-2,10,C/MnO2,1.327,47.5*,1080*,1433.16,,ÁèÄþ,ËÎæ©æ©
10.1016/j.electacta.2020.136315,AZ80,MAB00030,91.112,8.01,0.492,0,0,0,0.386,0,0,0,0,0,0,0,0,0,0,0,0,0,0,0,0,0,0,0,0,0,Mg17Al12,,,,,,,,,,,,,,,270,,ÖýÌ¬,20 mA cm-2,10,C/MnO2,1.239,52.5*,1180*,1462.02,,ÁèÄþ,ËÎæ©æ©
10.1016/j.electacta.2020.136315,AZ80,MAB00031,91.112,8.01,0.492,0,0,0,0.386,0,0,0,0,0,0,0,0,0,0,0,0,0,0,0,0,0,0,0,0,0,Mg17Al12,,,,,,,,,,,,,,,270,,ÖýÌ¬,40 mA cm-2,10,C/MnO2,1.047,55,1230,1510,,ÁèÄþ,ËÎæ©æ©
10.1016/j.electacta.2020.136315,AZ80,MAB00032,91.112,8.01,0.492,0,0,0,0.386,0,0,0,0,0,0,0,0,0,0,0,0,0,0,0,0,0,0,0,0,0,Mg17Al12,,,,,,,,,,,,,,,270,,ÖýÌ¬,80 mA cm-2,10,C/MnO2,0.825,45*,1010*,833.25,,ÁèÄþ,ËÎæ©æ©
10.1016/j.electacta.2020.136315,AZ80-1Sm,MAB00033,90.105,7.98,0.511,0,0,1.02,0.384,0,0,0,0,0,0,0,0,0,0,0,0,0,0,0,0,0,0,0,0,0,Mg17Al12¡¢Al2Sm,,,,,,,,,,,,,,,157,,ÖýÌ¬,2.5 mA cm-2,10,C/MnO2,1.418,29*,630*,893.34,,ÁèÄþ,ËÎæ©æ©
10.1016/j.electacta.2020.136315,AZ80-1Sm,MAB00034,90.105,7.98,0.511,0,0,1.02,0.384,0,0,0,0,0,0,0,0,0,0,0,0,0,0,0,0,0,0,0,0,0,Mg17Al12¡¢Al2Sm,,,,,,,,,,,,,,,157,,ÖýÌ¬,5 mA cm-2,10,C/MnO2,1.398,44.5*,1000*,1398,,ÁèÄþ,ËÎæ©æ©
10.1016/j.electacta.2020.136315,AZ80-1Sm,MAB00035,90.105,7.98,0.511,0,0,1.02,0.384,0,0,0,0,0,0,0,0,0,0,0,0,0,0,0,0,0,0,0,0,0,Mg17Al12¡¢Al2Sm,,,,,,,,,,,,,,,157,,ÖýÌ¬,10 mA cm-2,10,C/MnO2,1.347,50*,1100*,1481.7,,ÁèÄþ,ËÎæ©æ©
10.1016/j.electacta.2020.136315,AZ80-1Sm,MAB00036,90.105,7.98,0.511,0,0,1.02,0.384,0,0,0,0,0,0,0,0,0,0,0,0,0,0,0,0,0,0,0,0,0,Mg17Al12¡¢Al2Sm,,,,,,,,,,,,,,,157,,ÖýÌ¬,20 mA cm-2,10,C/MnO2,1.27,54*,1200*,1524,,ÁèÄþ,ËÎæ©æ©
10.1016/j.electacta.2020.136315,AZ80-1Sm,MAB00037,90.105,7.98,0.511,0,0,1.02,0.384,0,0,0,0,0,0,0,0,0,0,0,0,0,0,0,0,0,0,0,0,0,Mg17Al12¡¢Al2Sm,,,,,,,,,,,,,,,157,,ÖýÌ¬,40 mA cm-2,10,C/MnO2,1.091,57.5*,1280*,1396.48,,ÁèÄþ,ËÎæ©æ©
10.1016/j.electacta.2020.136315,AZ80-1Sm,MAB00038,90.105,7.98,0.511,0,0,1.02,0.384,0,0,0,0,0,0,0,0,0,0,0,0,0,0,0,0,0,0,0,0,0,Mg17Al12¡¢Al2Sm,,,,,,,,,,,,,,,157,,ÖýÌ¬,80 mA cm-2,10,C/MnO2,0.892,49.5*,1100*,981.2,,ÁèÄþ,ËÎæ©æ©
10.1016/j.electacta.2020.136315,AZ80-2Sm,MAB00039,89.049,8.06,0.492,0,0,2.02,0.379,0,0,0,0,0,0,0,0,0,0,0,0,0,0,0,0,0,0,0,0,0,Mg17Al12¡¢Al2Sm,,,,,,,,,,,,,,,133,,ÖýÌ¬,2.5 mA cm-2,10,C/MnO2,1.436,35*,790*,1134.44,,ÁèÄþ,ËÎæ©æ©
10.1016/j.electacta.2020.136315,AZ80-2Sm,MAB00040,89.049,8.06,0.492,0,0,2.02,0.379,0,0,0,0,0,0,0,0,0,0,0,0,0,0,0,0,0,0,0,0,0,Mg17Al12¡¢Al2Sm,,,,,,,,,,,,,,,133,,ÖýÌ¬,5 mA cm-2,10,C/MnO2,1.412,45*,1010*,1426.12,,ÁèÄþ,ËÎæ©æ©
10.1016/j.electacta.2020.136315,AZ80-2Sm,MAB00041,89.049,8.06,0.492,0,0,2.02,0.379,0,0,0,0,0,0,0,0,0,0,0,0,0,0,0,0,0,0,0,0,0,Mg17Al12¡¢Al2Sm,,,,,,,,,,,,,,,133,,ÖýÌ¬,10 mA cm-2,10,C/MnO2,1.36,54*,1200*,1632,,ÁèÄþ,ËÎæ©æ©
10.1016/j.electacta.2020.136315,AZ80-2Sm,MAB00042,89.049,8.06,0.492,0,0,2.02,0.379,0,0,0,0,0,0,0,0,0,0,0,0,0,0,0,0,0,0,0,0,0,Mg17Al12¡¢Al2Sm,,,,,,,,,,,,,,,133,,ÖýÌ¬,20 mA cm-2,10,C/MnO2,1.294,57*,1240*,1604.56,,ÁèÄþ,ËÎæ©æ©
10.1016/j.electacta.2020.136315,AZ80-2Sm,MAB00043,89.049,8.06,0.492,0,0,2.02,0.379,0,0,0,0,0,0,0,0,0,0,0,0,0,0,0,0,0,0,0,0,0,Mg17Al12¡¢Al2Sm,,,,,,,,,,,,,,,133,,ÖýÌ¬,40 mA cm-2,10,C/MnO2,1.11,62.5*,1380*,1531.8,,ÁèÄþ,ËÎæ©æ©
10.1016/j.electacta.2020.136315,AZ80-2Sm,MAB00044,89.049,8.06,0.492,0,0,2.02,0.379,0,0,0,0,0,0,0,0,0,0,0,0,0,0,0,0,0,0,0,0,0,Mg17Al12¡¢Al2Sm,,,,,,,,,,,,,,,133,,ÖýÌ¬,80 mA cm-2,10,C/MnO2,0.943,51*,1120*,1056.16,,ÁèÄþ,ËÎæ©æ©
10.1016/j.electacta.2020.136315,AZ80-3Sm,MAB00045,88.028,8.02,0.503,0,0,3.06,0.389,0,0,0,0,0,0,0,0,0,0,0,0,0,0,0,0,0,0,0,0,0,Mg17Al12¡¢Al2Sm,,,,,,,,,,,,,,,126,,ÖýÌ¬,2.5 mA cm-2,10,C/MnO2,1.442,43,933,1345.386,,ÁèÄþ,ËÎæ©æ©
10.1016/j.electacta.2020.136315,AZ80-3Sm,MAB00046,88.028,8.02,0.503,0,0,3.06,0.389,0,0,0,0,0,0,0,0,0,0,0,0,0,0,0,0,0,0,0,0,0,Mg17Al12¡¢Al2Sm,,,,,,,,,,,,,,,126,,ÖýÌ¬,5 mA cm-2,10,C/MnO2,1.44,54*,1190*,1713.6,,ÁèÄþ,ËÎæ©æ©
10.1016/j.electacta.2020.136315,AZ80-3Sm,MAB00047,88.028,8.02,0.503,0,0,3.06,0.389,0,0,0,0,0,0,0,0,0,0,0,0,0,0,0,0,0,0,0,0,0,Mg17Al12¡¢Al2Sm,,,,,,,,,,,,,,,126,,ÖýÌ¬,10 mA cm-2,10,C/MnO2,1.383,57.5*,1270*,1719,,ÁèÄþ,ËÎæ©æ©
10.1016/j.electacta.2020.136315,AZ80-3Sm,MAB00048,88.028,8.02,0.503,0,0,3.06,0.389,0,0,0,0,0,0,0,0,0,0,0,0,0,0,0,0,0,0,0,0,0,Mg17Al12¡¢Al2Sm,,,,,,,,,,,,,,,126,,ÖýÌ¬,20 mA cm-2,10,C/MnO2,1.317,60*,1320*,1719,,ÁèÄþ,ËÎæ©æ©
10.1016/j.electacta.2020.136315,AZ80-3Sm,MAB00049,88.028,8.02,0.503,0,0,3.06,0.389,0,0,0,0,0,0,0,0,0,0,0,0,0,0,0,0,0,0,0,0,0,Mg17Al12¡¢Al2Sm,,,,,,,,,,,,,,,126,,ÖýÌ¬,40 mA cm-2,10,C/MnO2,1.151,65,1439,1656.289,,ÁèÄþ,ËÎæ©æ©
10.1016/j.electacta.2020.136315,AZ80-3Sm,MAB00050,88.028,8.02,0.503,0,0,3.06,0.389,0,0,0,0,0,0,0,0,0,0,0,0,0,0,0,0,0,0,0,0,0,Mg17Al12¡¢Al2Sm,,,,,,,,,,,,,,,126,,ÖýÌ¬,80 mA cm-2,10,C/MnO2,0.985,53*,1180*,1162.3,,ÁèÄþ,ËÎæ©æ©
10.1016/j.electacta.2014.10.053,Mg-6Al-5Pb,MAB00051,89,6,0,0,0,0,0,0,0,0,0,0,0,0,0,0,0,0,5,0,0,0,0,0,0,0,0,0,,,,,,,,,400,24,,,,,,,,¾ùÖÊ,10 mA cm-2,10,C/MnO2,1.45*,46.5,1008.015515,1461.622497,1461.622497,ÁèÄþ,ËÎæ©æ©
10.1016/j.electacta.2014.10.053,Mg-6Al-5Pb,MAB00052,89,6,0,0,0,0,0,0,0,0,0,0,0,0,0,0,0,0,5,0,0,0,0,0,0,0,0,0,,,,,,,,,400,24,,,,,,,,¾ùÖÊ,180 mA cm-2,1,C/MnO2,0.3*,82.1,1779.743523,533.9230569,533.9230569,ÁèÄþ,ËÎæ©æ©
10.1016/j.electacta.2014.10.053,Mg-6Al-5Pb-1In,MAB00053,88,6,0,0,0,0,0,0,0,1,0,0,0,0,0,0,0,0,5,0,0,0,0,0,0,0,0,0,,,,,,,,,400,24,,,,,,,,¾ùÖÊ,10 mA cm-2,10,C/MnO2,1.5*,41.4,891.2262427,1336.839364,1336.839364,ÁèÄþ,ËÎæ©æ©
10.1016/j.electacta.2014.10.053,Mg-6Al-5Pb-1In,MAB00054,88,6,0,0,0,0,0,0,0,1,0,0,0,0,0,0,0,0,5,0,0,0,0,0,0,0,0,0,,,,,,,,,400,24,,,,,,,,¾ùÖÊ,180 mA cm-2,1,C/MnO2,0.5*,87.7,1887.935785,943.9678923,943.9678923,ÁèÄþ,ËÎæ©æ©
10.1016/j.electacta.2014.10.053,Pure Mg,MAB00055,100,0,0,0,0,0,0,0,0,0,0,0,0,0,0,0,0,0,0,0,0,0,0,0,0,0,0,0,,,,,,,,,,,,,,,,,,ÖýÌ¬,10 mA cm-2,10,C/MnO2,1.42*,55.6,1226.46685,1741.582926,1741.582926,ÁèÄþ,ËÎæ©æ©
10.1016/j.electacta.2014.10.053,Pure Mg,MAB00056,100,0,0,0,0,0,0,0,0,0,0,0,0,0,0,0,0,0,0,0,0,0,0,0,0,0,0,0,,,,,,,,,,,,,,,,,,ÖýÌ¬,180 mA cm-2,1,C/MnO2,0.1*,64,1411.760402,141.1760402,141.1760402,ÁèÄþ,ËÎæ©æ©
10.1016/j.energy.2019.116314,AZ31,MAB00057,95.41,3.49,0.88,0,0,0,0.22,0,0,0,0,0,0,0,0,0,0,0,0,0,0,0,0,0,0,0,0,0,Mg17Al12,,,350,18:01,2 mm s-1,420,24,,,,,,,,,,¼·Ñ¹,2.5 mA cm-2,10,C/MnO2,,29.1,620*,900*,,ÁèÄþ,ËÎæ©æ©
10.1016/j.energy.2019.116314,AZ31,MAB00058,95.41,3.49,0.88,0,0,0,0.22,0,0,0,0,0,0,0,0,0,0,0,0,0,0,0,0,0,0,0,0,0,Mg17Al12,,,350,18:01,2 mm s-1,420,24,,,,,,,,,,¼·Ñ¹,5 mA cm-2,10,C/MnO2,,,710*,990*,,ÁèÄþ,ËÎæ©æ©
10.1016/j.energy.2019.116314,AZ31,MAB00059,95.41,3.49,0.88,0,0,0,0.22,0,0,0,0,0,0,0,0,0,0,0,0,0,0,0,0,0,0,0,0,0,Mg17Al12,,,350,18:01,2 mm s-1,420,24,,,,,,,,,,¼·Ñ¹,10 mA cm-2,10,C/MnO2,,,980*,1250*,,ÁèÄþ,ËÎæ©æ©
10.1016/j.energy.2019.116314,AZ31,MAB00060,95.41,3.49,0.88,0,0,0,0.22,0,0,0,0,0,0,0,0,0,0,0,0,0,0,0,0,0,0,0,0,0,Mg17Al12,,,350,18:01,2 mm s-1,420,24,,,,,,,,,,¼·Ñ¹,20 mA cm-2,10,C/MnO2,,,1220*,1495,,ÁèÄþ,ËÎæ©æ©
10.1016/j.energy.2019.116314,AZ31,MAB00061,95.41,3.49,0.88,0,0,0,0.22,0,0,0,0,0,0,0,0,0,0,0,0,0,0,0,0,0,0,0,0,0,Mg17Al12,,,350,18:01,2 mm s-1,420,24,,,,,,,,,,¼·Ñ¹,40 mA cm-2,10,C/MnO2,,,1420*,1200*,,ÁèÄþ,ËÎæ©æ©
10.1016/j.energy.2019.116314,AZ31,MAB00062,95.41,3.49,0.88,0,0,0,0.22,0,0,0,0,0,0,0,0,0,0,0,0,0,0,0,0,0,0,0,0,0,Mg17Al12,,,350,18:01,2 mm s-1,420,24,,,,,,,,,,¼·Ñ¹,80 mA cm-2,10,C/MnO2,,66,1458,455,,ÁèÄþ,ËÎæ©æ©
10.1016/j.energy.2019.116314,AZ31-Gd,MAB00063,94.23,3.38,0.91,0,0,0,0.17,1.31,0,0,0,0,0,0,0,0,0,0,0,0,0,0,0,0,0,0,0,0,Al2Gd,,,350,18:01,2 mm s-1,420,24,,,,,,,,,,¼·Ñ¹,2.5 mA cm-2,10,C/MnO2,,45.5,996,1400*,,ÁèÄþ,ËÎæ©æ©
10.1016/j.energy.2019.116314,AZ31-Gd,MAB00064,94.23,3.38,0.91,0,0,0,0.17,1.31,0,0,0,0,0,0,0,0,0,0,0,0,0,0,0,0,0,0,0,0,Al2Gd,,,350,18:01,2 mm s-1,420,24,,,,,,,,,,¼·Ñ¹,5 mA cm-2,10,C/MnO2,,,1070*,1430*,,ÁèÄþ,ËÎæ©æ©
10.1016/j.energy.2019.116314,AZ31-Gd,MAB00065,94.23,3.38,0.91,0,0,0,0.17,1.31,0,0,0,0,0,0,0,0,0,0,0,0,0,0,0,0,0,0,0,0,Al2Gd,,,350,18:01,2 mm s-1,420,24,,,,,,,,,,¼·Ñ¹,10 mA cm-2,10,C/MnO2,,,1280*,1623,,ÁèÄþ,ËÎæ©æ©
10.1016/j.energy.2019.116314,AZ31-Gd,MAB00066,94.23,3.38,0.91,0,0,0,0.17,1.31,0,0,0,0,0,0,0,0,0,0,0,0,0,0,0,0,0,0,0,0,Al2Gd,,,350,18:01,2 mm s-1,420,24,,,,,,,,,,¼·Ñ¹,20 mA cm-2,10,C/MnO2,,61,1334,1570,,ÁèÄþ,ËÎæ©æ©
10.1016/j.energy.2019.116314,AZ31-Gd,MAB00067,94.23,3.38,0.91,0,0,0,0.17,1.31,0,0,0,0,0,0,0,0,0,0,0,0,0,0,0,0,0,0,0,0,Al2Gd,,,350,18:01,2 mm s-1,420,24,,,,,,,,,,¼·Ñ¹,40 mA cm-2,10,C/MnO2,,,1380*,1060*,,ÁèÄþ,ËÎæ©æ©
10.1016/j.energy.2019.116314,AZ31-Gd,MAB00068,94.23,3.38,0.91,0,0,0,0.17,1.31,0,0,0,0,0,0,0,0,0,0,0,0,0,0,0,0,0,0,0,0,Al2Gd,,,350,18:01,2 mm s-1,420,24,,,,,,,,,,¼·Ñ¹,80 mA cm-2,10,C/MnO2,,,1400*,220*,,ÁèÄþ,ËÎæ©æ©
10.1016/j.energy.2019.116314,Pure Mg,MAB00069,100,0,0,0,0,0,0,0,0,0,0,0,0,0,0,0,0,0,0,0,0,0,0,0,0,0,0,0,,,,350,18:01,2 mm s-1,420,24,,,,,,,,,,¼·Ñ¹,2.5 mA cm-2,10,C/MnO2,,26.5,580*,805*,,ÁèÄþ,ËÎæ©æ©
10.1016/j.energy.2019.116314,Pure Mg,MAB00070,100,0,0,0,0,0,0,0,0,0,0,0,0,0,0,0,0,0,0,0,0,0,0,0,0,0,0,0,,,,350,18:01,2 mm s-1,420,24,,,,,,,,,,¼·Ñ¹,5 mA cm-2,10,C/MnO2,1.388,,600*,810*,,ÁèÄþ,ËÎæ©æ©
10.1016/j.energy.2019.116314,Pure Mg,MAB00071,100,0,0,0,0,0,0,0,0,0,0,0,0,0,0,0,0,0,0,0,0,0,0,0,0,0,0,0,,,,350,18:01,2 mm s-1,420,24,,,,,,,,,,¼·Ñ¹,10 mA cm-2,10,C/MnO2,,,890*,1180*,,ÁèÄþ,ËÎæ©æ©
10.1016/j.energy.2019.116314,Pure Mg,MAB00072,100,0,0,0,0,0,0,0,0,0,0,0,0,0,0,0,0,0,0,0,0,0,0,0,0,0,0,0,,,,350,18:01,2 mm s-1,420,24,,,,,,,,,,¼·Ñ¹,20 mA cm-2,10,C/MnO2,,,1090*,1296,,ÁèÄþ,ËÎæ©æ©
10.1016/j.energy.2019.116314,Pure Mg,MAB00073,100,0,0,0,0,0,0,0,0,0,0,0,0,0,0,0,0,0,0,0,0,0,0,0,0,0,0,0,,,,350,18:01,2 mm s-1,420,24,,,,,,,,,,¼·Ñ¹,40 mA cm-2,10,C/MnO2,,,1290*,1180*,,ÁèÄþ,ËÎæ©æ©
10.1016/j.energy.2019.116314,Pure Mg,MAB00074,100,0,0,0,0,0,0,0,0,0,0,0,0,0,0,0,0,0,0,0,0,0,0,0,0,0,0,0,,,,350,18:01,2 mm s-1,420,24,,,,,,,,,,¼·Ñ¹,80 mA cm-2,10,C/MnO2,,,1320*,380*,,ÁèÄþ,ËÎæ©æ©
10.1016/j.jallcom.2016.12.172,Mg-6Al-1Sn,MAB00075,93,6,0,0,0,0,0,0,0,0,0,0,1,0,0,0,0,0,0,0,0,0,0,0,0,0,0,0,Mg17Al12¡¢Mg2Sn,,,,,,,,,,,,,,,,,ÖýÌ¬,10 mA cm-2,5,,-1.605,32.2,721.0517331,,,ÁèÄþ,ËÎæ©æ©
10.1016/j.jallcom.2016.12.172,Mg-6Al-1Sn,MAB00076,93,6,0,0,0,0,0,0,0,0,0,0,1,0,0,0,0,0,0,0,0,0,0,0,0,0,0,0,Mg17Al12¡¢Mg2Sn,,,,,,,,,,,,,,,,,ÖýÌ¬,150 mA cm-2,5,,-1.471,71.8,1607.811007,,,ÁèÄþ,ËÎæ©æ©
10.1016/j.jallcom.2016.12.172,Mg-6Al-1Sn,MAB00077,93,6,0,0,0,0,0,0,0,0,0,0,1,0,0,0,0,0,0,0,0,0,0,0,0,0,0,0,Mg17Al12¡¢Mg2Sn,,,,,,400,24,,,,,,,,,,¾ùÖÊ,10 mA cm-2,5,,-1.649,33.2,743.4050707,,,ÁèÄþ,ËÎæ©æ©
10.1016/j.jallcom.2016.12.172,Mg-6Al-1Sn,MAB00078,93,6,0,0,0,0,0,0,0,0,0,0,1,0,0,0,0,0,0,0,0,0,0,0,0,0,0,0,Mg17Al12¡¢Mg2Sn,,,,,,400,24,,,,,,,,,,¾ùÖÊ,150 mA cm-2,5,,-1.511,73.6,1648.030518,,,ÁèÄþ,ËÎæ©æ©
10.1016/j.jallcom.2016.12.172,Mg-6Al-1Sn,MAB00079,93,6,0,0,0,0,0,0,0,0,0,0,1,0,0,0,0,0,0,0,0,0,0,0,0,0,0,0,Mg17Al12¡¢Mg2Sn,,,380,11:01,,,,,,,,,,,,,ÔþÖÆ,10 mA cm-2,5,C/MnO2,1.55,45.2,1012.105699,1568.763833,1568.763833,ÁèÄþ,ËÎæ©æ©
10.1016/j.jallcom.2016.12.172,Mg-6Al-1Sn,MAB00080,93,6,0,0,0,0,0,0,0,0,0,0,1,0,0,0,0,0,0,0,0,0,0,0,0,0,0,0,Mg17Al12¡¢Mg2Sn,,,380,11:01,,,,,,,,,,,,,ÔþÖÆ,150 mA cm-2,5,C/MnO2,0.52,78.5,1757.749941,914.0299695,914.0299695,ÁèÄþ,ËÎæ©æ©
10.1016/j.jallcom.2016.12.172,Mg-6Al-1Sn,MAB00081,93,6,0,0,0,0,0,0,0,0,0,0,1,0,0,0,0,0,0,0,0,0,0,0,0,0,0,0,Mg17Al12¡¢Mg2Sn,,,,,,,,200,2,,,,,,,,ÍË»ð,10 mA cm-2,5,C/MnO2,1.55,48.3,1081.520028,1676.356043,1676.356043,ÁèÄþ,ËÎæ©æ©
10.1016/j.jallcom.2016.12.172,Mg-6Al-1Sn,MAB00082,93,6,0,0,0,0,0,0,0,0,0,0,1,0,0,0,0,0,0,0,0,0,0,0,0,0,0,0,Mg17Al12¡¢Mg2Sn,,,,,,,,200,2,,,,,,,,ÍË»ð,150 mA cm-2,5,C/MnO2,0.62,84.7,1896.578599,1175.878731,1175.878731,ÁèÄþ,ËÎæ©æ©
10.1016/j.jallcom.2019.03.260,Mg-1.5Ca,MAB00083,98.5,0,0,0,0,0,0,0,1.5,0,0,0,0,0,0,0,0,0,0,0,0,0,0,0,0,0,0,0,Mg2Ca,,,350,18:01,2 mm s-1,420,12,,,,,,,,,,¼·Ñ¹,2.5 mA cm-2,80,C/MnO2,1.488,,620*,1020*,,ÁèÄþ,ËÎæ©æ©
10.1016/j.jallcom.2019.03.260,Mg-1.5Ca,MAB00084,98.5,0,0,0,0,0,0,0,1.5,0,0,0,0,0,0,0,0,0,0,0,0,0,0,0,0,0,0,0,Mg2Ca,,,350,18:01,2 mm s-1,420,12,,,,,,,,,,¼·Ñ¹,5 mA cm-2,40,C/MnO2,1.428,,700*,1300*,,ÁèÄþ,ËÎæ©æ©
10.1016/j.jallcom.2019.03.260,Mg-1.5Ca,MAB00085,98.5,0,0,0,0,0,0,0,1.5,0,0,0,0,0,0,0,0,0,0,0,0,0,0,0,0,0,0,0,Mg2Ca,,,350,18:01,2 mm s-1,420,12,,,,,,,,,,¼·Ñ¹,10 mA cm-2,20,C/MnO2,1.33,,1150*,1459,,ÁèÄþ,ËÎæ©æ©
10.1016/j.jallcom.2019.03.260,Mg-1.5Ca,MAB00086,98.5,0,0,0,0,0,0,0,1.5,0,0,0,0,0,0,0,0,0,0,0,0,0,0,0,0,0,0,0,Mg2Ca,,,350,18:01,2 mm s-1,420,12,,,,,,,,,,¼·Ñ¹,20 mA cm-2,10,C/MnO2,1.183,,1296,1413,,ÁèÄþ,ËÎæ©æ©
10.1016/j.jallcom.2019.03.260,Mg-1.5Ca,MAB00087,98.5,0,0,0,0,0,0,0,1.5,0,0,0,0,0,0,0,0,0,0,0,0,0,0,0,0,0,0,0,Mg2Ca,,,350,18:01,2 mm s-1,420,12,,,,,,,,,,¼·Ñ¹,40 mA cm-2,5,C/MnO2,0.908,,1390*,1260*,,ÁèÄþ,ËÎæ©æ©
10.1016/j.jallcom.2019.03.260,Mg-1.5Ca,MAB00088,98.5,0,0,0,0,0,0,0,1.5,0,0,0,0,0,0,0,0,0,0,0,0,0,0,0,0,0,0,0,Mg2Ca,,,350,18:01,2 mm s-1,420,12,,,,,,,,,,¼·Ñ¹,80 mA cm-2,2.5,C/MnO2,0.216,,1434,580*,,ÁèÄþ,ËÎæ©æ©
10.1016/j.jallcom.2019.03.260,CP Mg,MAB00089,100,0,0,0,0,0,0,0,0,0,0,0,0,0,0,0,0,0,0,0,0,0,0,0,0,0,0,0,,,,,,,,,,,,,,,,,,ÖýÌ¬,2.5 mA cm-2,80,C/MnO2,1.389,,590*,920*,,ÁèÄþ,ËÎæ©æ©
10.1016/j.jallcom.2019.03.260,CP Mg,MAB00090,100,0,0,0,0,0,0,0,0,0,0,0,0,0,0,0,0,0,0,0,0,0,0,0,0,0,0,0,,,,,,,,,,,,,,,,,,ÖýÌ¬,5 mA cm-2,40,C/MnO2,1.388,,600*,940*,,ÁèÄþ,ËÎæ©æ©
10.1016/j.jallcom.2019.03.260,CP Mg,MAB00091,100,0,0,0,0,0,0,0,0,0,0,0,0,0,0,0,0,0,0,0,0,0,0,0,0,0,0,0,,,,,,,,,,,,,,,,,,ÖýÌ¬,10 mA cm-2,20,C/MnO2,1.299,,900*,1180*,,ÁèÄþ,ËÎæ©æ©
10.1016/j.jallcom.2019.03.260,CP Mg,MAB00092,100,0,0,0,0,0,0,0,0,0,0,0,0,0,0,0,0,0,0,0,0,0,0,0,0,0,0,0,,,,,,,,,,,,,,,,,,ÖýÌ¬,20 mA cm-2,10,C/MnO2,1.19,,1100*,1295,,ÁèÄþ,ËÎæ©æ©
10.1016/j.jallcom.2019.03.260,CP Mg,MAB00093,100,0,0,0,0,0,0,0,0,0,0,0,0,0,0,0,0,0,0,0,0,0,0,0,0,0,0,0,,,,,,,,,,,,,,,,,,ÖýÌ¬,40 mA cm-2,5,C/MnO2,0.904,,1300*,1210*,,ÁèÄþ,ËÎæ©æ©
10.1016/j.jallcom.2019.03.260,CP Mg,MAB00094,100,0,0,0,0,0,0,0,0,0,0,0,0,0,0,0,0,0,0,0,0,0,0,0,0,0,0,0,,,,,,,,,,,,,,,,,,ÖýÌ¬,80 mA cm-2,2.5,C/MnO2,0.286,,1334,620*,,ÁèÄþ,ËÎæ©æ©
10.1016/j.jallcom.2020.153779,Mg-1Bi,MAB00095,99.03,0,0,0,0,0,0,0,0,0,0.97,0,0,0,0,0,0,0,0,0,0,0,0,0,0,0,0,0,Mg3Bi2,,,300,16:01,0.1 mm s-1,,,,,,,,,,,,¼·Ñ¹,10 mA cm-2,10,C/MnO2,1.31*,40.12,877.6907815,1149.774924,1149.774924,ÁèÄþ,ËÎæ©æ©
10.1016/j.jallcom.2020.153779,Mg-1Bi,MAB00096,99.03,0,0,0,0,0,0,0,0,0,0.97,0,0,0,0,0,0,0,0,0,0,0,0,0,0,0,0,0,Mg3Bi2,,,300,16:01,0.1 mm s-1,,,,,,,,,,,,¼·Ñ¹,120 mA cm-2,1,C/MnO2,0.42*,70.24,1536.615167,645.37837,645.37837,ÁèÄþ,ËÎæ©æ©
10.1016/j.jallcom.2020.153779,Mg-1Bi-0.5Ca,MAB00097,98.52,0,0,0,0,0,0,0,0.52,0,0.96,0,0,0,0,0,0,0,0,0,0,0,0,0,0,0,0,0,Mg2Bi2Ca,,,300,16:01,0.1 mm s-1,,,,,,,,,,,,¼·Ñ¹,10 mA cm-2,10,C/MnO2,1.52*,52.11,1137.727125,1729.345231,1729.345231,ÁèÄþ,ËÎæ©æ©
10.1016/j.jallcom.2020.153779,Mg-1Bi-0.5Ca,MAB00098,98.52,0,0,0,0,0,0,0,0.52,0,0.96,0,0,0,0,0,0,0,0,0,0,0,0,0,0,0,0,0,Mg2Bi2Ca,,,300,16:01,0.1 mm s-1,,,,,,,,,,,,¼·Ñ¹,120 mA cm-2,1,C/MnO2,0.7*,83.36,1820.01407,1274.009849,1274.009849,ÁèÄþ,ËÎæ©æ©
10.1039/c6ta02574a,Mg-6Al-5Pb,MAB00099,89,6,0,0,0,0,0,0,0,0,0,0,0,0,0,0,0,0,5,0,0,0,0,0,0,0,0,0,Mg17Al12,,,,,,,,,,,,,,,,,ÖýÌ¬,10 mA cm-2,10,Pt/C,1.174,52.3,1133.746483,1331.018371,1331.018371,ÁèÄþ,ËÎæ©æ©
10.1039/c6ta02574a,Mg-6Al-5Pb,MAB00100,89,6,0,0,0,0,0,0,0,0,0,0,0,0,0,0,0,0,5,0,0,0,0,0,0,0,0,0,Mg17Al12,,,,,,,,,,,,,,,,,ÖýÌ¬,20 mA cm-2,10,Pt/C,0.739,63.2,1370.033991,1012.455119,1012.455119,ÁèÄþ,ËÎæ©æ©
10.1039/c6ta02574a,Mg-6Al-5Pb-0.2Ce-0.2Y,MAB00101,88.6,6,0,0.2,0,0,0,0,0,0,0,0,0,0.2,0,0,0,0,5,0,0,0,0,0,0,0,0,0,Mg17Al12,,,,,,,,,,,,,,,,,ÖýÌ¬,10 mA cm-2,10,Pt/C,1.276,60.5,1307.954629,1668.950107,1668.950107,ÁèÄþ,ËÎæ©æ©
10.1039/c6ta02574a,Mg-6Al-5Pb-0.2Ce-0.2Y,MAB00102,88.6,6,0,0.2,0,0,0,0,0,0,0,0,0,0.2,0,0,0,0,5,0,0,0,0,0,0,0,0,0,Mg17Al12,,,,,,,,,,,,,,,,,ÖýÌ¬,20 mA cm-2,10,Pt/C,0.873,70.7,1528.469294,1334.353694,1334.353694,ÁèÄþ,ËÎæ©æ©
10.1039/c6ta02574a,Pure Mg,MAB00103,100,0,0,0,0,0,0,0,0,0,0,0,0,0,0,0,0,0,0,0,0,0,0,0,0,0,0,0,,,,,,,,,,,,,,,,,,ÖýÌ¬,10 mA cm-2,10,Pt/C,1.069,55.4,1222.055098,1306.3769,1306.3769,ÁèÄþ,ËÎæ©æ©
10.1039/c6ta02574a,Pure Mg,MAB00104,100,0,0,0,0,0,0,0,0,0,0,0,0,0,0,0,0,0,0,0,0,0,0,0,0,0,0,0,,,,,,,,,,,,,,,,,,ÖýÌ¬,20 mA cm-2,10,Pt/C,0.688,59.8,1319.113626,907.5501747,907.5501747,ÁèÄþ,ËÎæ©æ©
10.1039/c6ta02574a,AZ31,MAB00105,96,3,1,0,0,0,0,0,0,0,0,0,0,0,0,0,0,0,0,0,0,0,0,0,0,0,0,0,Mg17Al12,,,,,,,,,,,,,,,,,ÖýÌ¬,10 mA cm-2,10,C/MnO2,1.012,56.1,1242.713012,1257.625568,1257.625568,ÁèÄþ,ËÎæ©æ©
10.1039/c6ta02574a,AZ31,MAB00106,96,3,1,0,0,0,0,0,0,0,0,0,0,0,0,0,0,0,0,0,0,0,0,0,0,0,0,0,Mg17Al12,,,,,,,,,,,,,,,,,ÖýÌ¬,20 mA cm-2,10,C/MnO2,0.631,62.2,1377.83867,869.4162005,869.4162005,ÁèÄþ,ËÎæ©æ©
10.1016/j.jpowsour.2010.07.097,AZ31,MAB00107,96,3,1,0,0,0,0,0,0,0,0,0,0,0,0,0,0,0,0,0,0,0,0,0,0,0,0,0,Mg17Al12,,,,,,,,,,,,,,,,,ÖýÌ¬,0.5 mA cm-2,16,C/MnO2,1.332,17.3,394,524.808,,ÁèÄþ,ËÎæ©æ©
10.1016/j.jpowsour.2010.07.097,AZ31,MAB00108,96,3,1,0,0,0,0,0,0,0,0,0,0,0,0,0,0,0,0,0,0,0,0,0,0,0,0,0,Mg17Al12,,,,,,,,,,,,,,,,,ÖýÌ¬,2.5 mA cm-2,16,C/MnO2,1.207,32.2,733,884.731,,ÁèÄþ,ËÎæ©æ©
10.1016/j.jpowsour.2010.07.097,AZ31,MAB00109,96,3,1,0,0,0,0,0,0,0,0,0,0,0,0,0,0,0,0,0,0,0,0,0,0,0,0,0,Mg17Al12,,,,,,,,,,,,,,,,,ÖýÌ¬,5 mA cm-2,16,C/MnO2,1.125,49.4,1125,1265.625,,ÁèÄþ,ËÎæ©æ©
10.1016/j.jpowsour.2010.07.097,AZ31,MAB00110,96,3,1,0,0,0,0,0,0,0,0,0,0,0,0,0,0,0,0,0,0,0,0,0,0,0,0,0,Mg17Al12,,,,,,,,,,,,,,,,,ÖýÌ¬,10 mA cm-2,16,C/MnO2,0.836,44,1002,837.672,,ÁèÄþ,ËÎæ©æ©
10.1016/j.jpowsour.2010.07.097,Mg¨C14Li¨C1Al¨C0.1Ce,MAB00111,84.9,1,0,0,0,0,0,0,0,0,0,14,0,0.1,0,0,0,0,0,0,0,0,0,0,0,0,0,0,Li3Mg7¡¢CeAl2,,,,,,,,,,,,,,,,,ÖýÌ¬,0.5 mA cm-2,16,C/MnO2,1.371,61.6,1500,2056.5,,ÁèÄþ,ËÎæ©æ©
10.1016/j.jpowsour.2010.07.097,Mg¨C14Li¨C1Al¨C0.1Ce,MAB00112,84.9,1,0,0,0,0,0,0,0,0,0,14,0,0.1,0,0,0,0,0,0,0,0,0,0,0,0,0,0,Li3Mg7¡¢CeAl2,,,,,,,,,,,,,,,,,ÖýÌ¬,2.5 mA cm-2,16,C/MnO2,1.272,85.2,2072,2635.584,,ÁèÄþ,ËÎæ©æ©
,Mg¨C14Li¨C1Al¨C0.1Ce,MAB00113,84.9,1,0,0,0,0,0,0,0,0,0,14,0,0.1,0,0,0,0,0,0,0,0,0,0,0,0,0,0,Li3Mg7¡¢CeAl2,,,,,,,,,,,,,,,,,ÖýÌ¬,5 mA cm-2,16,C/MnO2,1.201,73.5,1788,2147.388,,ÁèÄþ,ËÎæ©æ©
,Mg¨C14Li¨C1Al¨C0.1Ce,MAB00114,84.9,1,0,0,0,0,0,0,0,0,0,14,0,0.1,0,0,0,0,0,0,0,0,0,0,0,0,0,0,Li3Mg7¡¢CeAl2,,,,,,,,,,,,,,,,,ÖýÌ¬,10 mA cm-2,16,C/MnO2,1.065,66.8,1626,1731.69,,ÁèÄþ,ËÎæ©æ©
,Mg,MAB00115,100,0,0,0,0,0,0,0,0,0,0,0,0,0,0,0,0,0,0,0,0,0,0,0,0,0,0,0,,,,,,,,,,,,,,,,,,ÖýÌ¬,0.5 mA cm-2,16,C/MnO2,1.361,34.4,759,1032.999,,ÁèÄþ,ËÎæ©æ©
,Mg,MAB00116,100,0,0,0,0,0,0,0,0,0,0,0,0,0,0,0,0,0,0,0,0,0,0,0,0,0,0,0,,,,,,,,,,,,,,,,,,ÖýÌ¬,2.5 mA cm-2,16,C/MnO2,1.239,43.7,964,1194.396,,ÁèÄþ,ËÎæ©æ©
,Mg,MAB00117,100,0,0,0,0,0,0,0,0,0,0,0,0,0,0,0,0,0,0,0,0,0,0,0,0,0,0,0,,,,,,,,,,,,,,,,,,ÖýÌ¬,5 mA cm-2,16,C/MnO2,1.166,58.4,1288,1501.808,,ÁèÄþ,ËÎæ©æ©
,Mg,MAB00118,100,0,0,0,0,0,0,0,0,0,0,0,0,0,0,0,0,0,0,0,0,0,0,0,0,0,0,0,,,,,,,,,,,,,,,,,,ÖýÌ¬,10 mA cm-2,16,C/MnO2,0.983,54.9,1210,1189.43,,ÁèÄþ,ËÎæ©æ©
,AMX602,MAB00119,92.18,5.81,0,0,0,0,0.32,0,1.69,0,0,0,0,0,0,0,0,0,0,0,0,0,0,0,0,0,0,0,Al2Ca¡¢Al-Mn,430,20,400,,,,,350,1.5,,,,,,13,,ÔþÖÆ,2.5 mA cm-2,16,C/MnO2,1.163,52.4,1156,1344.428,,ÁèÄþ,ËÎæ©æ©
,AMX602,MAB00120,92.18,5.81,0,0,0,0,0.32,0,1.69,0,0,0,0,0,0,0,0,0,0,0,0,0,0,0,0,0,0,0,Al2Ca¡¢Al-Mn,430,20,400,,,,,350,1.5,,,,,,13,,ÔþÖÆ,5 mA cm-2,16,C/MnO2,0.952,55.3,1221,1162.392,,ÁèÄþ,ËÎæ©æ©
,AMX602,MAB00121,92.18,5.81,0,0,0,0,0.32,0,1.69,0,0,0,0,0,0,0,0,0,0,0,0,0,0,0,0,0,0,0,Al2Ca¡¢Al-Mn,430,20,400,,,,,350,1.5,,,,,,13,,ÔþÖÆ,10 mA cm-2,16,C/MnO2,0.651,60.4,1331,866.481,,ÁèÄþ,ËÎæ©æ©
,AM60,MAB00122,93.87,5.78,0,0,0,0,0.35,0,0,0,0,0,0,0,0,0,0,0,0,0,0,0,0,0,0,0,0,0,Al-Mn,430,20,400,,,,,350,1.5,,,,,,29,,ÔþÖÆ,2.5 mA cm-2,16,C/MnO2,1.148,39.5,872,1001.056,,ÁèÄþ,ËÎæ©æ©
,AM60,MAB00123,93.87,5.78,0,0,0,0,0.35,0,0,0,0,0,0,0,0,0,0,0,0,0,0,0,0,0,0,0,0,0,Al-Mn,430,20,400,,,,,350,1.5,,,,,,29,,ÔþÖÆ,5 mA cm-2,16,C/MnO2,1.117,39.1,861,961.737,,ÁèÄþ,ËÎæ©æ©
,AM60,MAB00124,93.87,5.78,0,0,0,0,0.35,0,0,0,0,0,0,0,0,0,0,0,0,0,0,0,0,0,0,0,0,0,Al-Mn,430,20,400,,,,,350,1.5,,,,,,29,,ÔþÖÆ,10 mA cm-2,16,C/MnO2,0.739,49.8,1098,811.422,,ÁèÄþ,ËÎæ©æ©
,Mg-0.1Ca,MAB00125,99.906,0,0,0,0,0,0,0,0.094,0,0,0,0,0,0,0,0,0,0,0,0,0,0,0,0,0,0,0,Mg2Ca,,,,,,,,,,,,,,,497,,ÖýÌ¬,0.5 mA cm-2,16,C/MnO2,2.2*,,886,710*,,ÁèÄþ,ËÎæ©æ©
,Mg-0.1Ca,MAB00126,99.906,0,0,0,0,0,0,0,0.094,0,0,0,0,0,0,0,0,0,0,0,0,0,0,0,0,0,0,0,Mg2Ca,,,,,,,,,,,,,,,497,,ÖýÌ¬,2 mA cm-2,16,C/MnO2,1.48*,,1238,1830*,,ÁèÄþ,ËÎæ©æ©
,Mg-0.1Ca,MAB00127,99.906,0,0,0,0,0,0,0,0.094,0,0,0,0,0,0,0,0,0,0,0,0,0,0,0,0,0,0,0,Mg2Ca,,,,,,,,,,,,,,,497,,ÖýÌ¬,5 mA cm-2,8,C/MnO2,1.31*,,1299,1440*,,ÁèÄþ,ËÎæ©æ©
,Mg-0.1Ca,MAB00128,99.906,0,0,0,0,0,0,0,0.094,0,0,0,0,0,0,0,0,0,0,0,0,0,0,0,0,0,0,0,Mg2Ca,,,,,,,,,,,,,,,497,,ÖýÌ¬,10 mA cm-2,8,C/MnO2,1.17*,,1241,1430*,,ÁèÄþ,ËÎæ©æ©
,Mg-0.5Ca,MAB00129,99.54,0,0,0,0,0,0,0,0.46,0,0,0,0,0,0,0,0,0,0,0,0,0,0,0,0,0,0,0,Mg2Ca,,,,,,,,,,,,,,,245,,ÖýÌ¬,0.5 mA cm-2,16,C/MnO2,-1.6,38.5,857,,,ÁèÄþ,ËÎæ©æ©
,Mg-0.5Ca,MAB00130,99.54,0,0,0,0,0,0,0,0.46,0,0,0,0,0,0,0,0,0,0,0,0,0,0,0,0,0,0,0,Mg2Ca,,,,,,,,,,,,,,,245,,ÖýÌ¬,2 mA cm-2,16,C/MnO2,-1.576,50.3,1156,,,ÁèÄþ,ËÎæ©æ©
,Mg-0.5Ca,MAB00131,99.54,0,0,0,0,0,0,0,0.46,0,0,0,0,0,0,0,0,0,0,0,0,0,0,0,0,0,0,0,Mg2Ca,,,,,,,,,,,,,,,245,,ÖýÌ¬,5 mA cm-2,8,C/MnO2,-1.521,53.3,1188,,,ÁèÄþ,ËÎæ©æ©
,Mg-0.5Ca,MAB00132,99.54,0,0,0,0,0,0,0,0.46,0,0,0,0,0,0,0,0,0,0,0,0,0,0,0,0,0,0,0,Mg2Ca,,,,,,,,,,,,,,,245,,ÖýÌ¬,10 mA cm-2,8,C/MnO2,-1.442,54.3,1245,,,ÁèÄþ,ËÎæ©æ©
,Mg-1Ca,MAB00133,98.91,0,0,0,0,0,0,0,1.09,0,0,0,0,0,0,0,0,0,0,0,0,0,0,0,0,0,0,0,Mg2Ca,,,,,,,,,,,,,,,181,,ÖýÌ¬,0.5 mA cm-2,16,C/MnO2,-1.597,25.6,576,,,ÁèÄþ,ËÎæ©æ©
,Mg-1Ca,MAB00134,98.91,0,0,0,0,0,0,0,1.09,0,0,0,0,0,0,0,0,0,0,0,0,0,0,0,0,0,0,0,Mg2Ca,,,,,,,,,,,,,,,181,,ÖýÌ¬,2 mA cm-2,16,C/MnO2,-1.569,46.9,1042,,,ÁèÄþ,ËÎæ©æ©
,Mg-1Ca,MAB00135,98.91,0,0,0,0,0,0,0,1.09,0,0,0,0,0,0,0,0,0,0,0,0,0,0,0,0,0,0,0,Mg2Ca,,,,,,,,,,,,,,,181,,ÖýÌ¬,5 mA cm-2,8,C/MnO2,-1.52,49.2,1093,,,ÁèÄþ,ËÎæ©æ©
,Mg-1Ca,MAB00136,98.91,0,0,0,0,0,0,0,1.09,0,0,0,0,0,0,0,0,0,0,0,0,0,0,0,0,0,0,0,Mg2Ca,,,,,,,,,,,,,,,181,,ÖýÌ¬,10 mA cm-2,8,C/MnO2,-1.445,50,1109,,,ÁèÄþ,ËÎæ©æ©
,Mg-2Ca,MAB00137,97.75,0,0,0,0,0,0,0,2.25,0,0,0,0,0,0,0,0,0,0,0,0,0,0,0,0,0,0,0,Mg2Ca,,,,,,,,,,,,,,,166,,ÖýÌ¬,0.5 mA cm-2,16,C/MnO2,-1.592,21.1,467,,,ÁèÄþ,ËÎæ©æ©
,Mg-2Ca,MAB00138,97.75,0,0,0,0,0,0,0,2.25,0,0,0,0,0,0,0,0,0,0,0,0,0,0,0,0,0,0,0,Mg2Ca,,,,,,,,,,,,,,,166,,ÖýÌ¬,2 mA cm-2,16,C/MnO2,-1.566,26.5,587,,,ÁèÄþ,ËÎæ©æ©
,Mg-2Ca,MAB00139,97.75,0,0,0,0,0,0,0,2.25,0,0,0,0,0,0,0,0,0,0,0,0,0,0,0,0,0,0,0,Mg2Ca,,,,,,,,,,,,,,,166,,ÖýÌ¬,5 mA cm-2,8,C/MnO2,-1.518,39.5,876,,,ÁèÄþ,ËÎæ©æ©
,Mg-2Ca,MAB00140,97.75,0,0,0,0,0,0,0,2.25,0,0,0,0,0,0,0,0,0,0,0,0,0,0,0,0,0,0,0,Mg2Ca,,,,,,,,,,,,,,,166,,ÖýÌ¬,10 mA cm-2,8,C/MnO2,-1.44,42.9,950,,,ÁèÄþ,ËÎæ©æ©
,Mg-4Ca,MAB00141,96.25,0,0,0,0,0,0,0,3.75,0,0,0,0,0,0,0,0,0,0,0,0,0,0,0,0,0,0,0,Mg2Ca,,,,,,,,,,,,,,,142,,ÖýÌ¬,0.5 mA cm-2,16,C/MnO2,-1.582,14.2,311,,,ÁèÄþ,ËÎæ©æ©
,Mg-4Ca,MAB00142,96.25,0,0,0,0,0,0,0,3.75,0,0,0,0,0,0,0,0,0,0,0,0,0,0,0,0,0,0,0,Mg2Ca,,,,,,,,,,,,,,,142,,ÖýÌ¬,2 mA cm-2,16,C/MnO2,-1.562,16.9,371,,,ÁèÄþ,ËÎæ©æ©
,Mg-4Ca,MAB00143,96.25,0,0,0,0,0,0,0,3.75,0,0,0,0,0,0,0,0,0,0,0,0,0,0,0,0,0,0,0,Mg2Ca,,,,,,,,,,,,,,,142,,ÖýÌ¬,5 mA cm-2,8,C/MnO2,-1.503,30.4,669,,,ÁèÄþ,ËÎæ©æ©
,Mg-4Ca,MAB00144,96.25,0,0,0,0,0,0,0,3.75,0,0,0,0,0,0,0,0,0,0,0,0,0,0,0,0,0,0,0,Mg2Ca,,,,,,,,,,,,,,,142,,ÖýÌ¬,10 mA cm-2,8,C/MnO2,-1.425,32.6,716,,,ÁèÄþ,ËÎæ©æ©
,recast Mg,MAB00145,100,0,0,0,0,0,0,0,0,0,0,0,0,0,0,0,0,0,0,0,0,0,0,0,0,0,0,0,,,,,,,,,,,,,,,,919,,ÖýÌ¬,0.5 mA cm-2,16,C/MnO2,-1.59,30.9,660,,,ÁèÄþ,ËÎæ©æ©
,recast Mg,MAB00146,100,0,0,0,0,0,0,0,0,0,0,0,0,0,0,0,0,0,0,0,0,0,0,0,0,0,0,0,,,,,,,,,,,,,,,,919,,ÖýÌ¬,2 mA cm-2,16,C/MnO2,-1.565,42.5,948,,,ÁèÄþ,ËÎæ©æ©
,recast Mg,MAB00147,100,0,0,0,0,0,0,0,0,0,0,0,0,0,0,0,0,0,0,0,0,0,0,0,0,0,0,0,,,,,,,,,,,,,,,,919,,ÖýÌ¬,5 mA cm-2,8,C/MnO2,-1.52,45.8,1022,,,ÁèÄþ,ËÎæ©æ©
,recast Mg,MAB00148,100,0,0,0,0,0,0,0,0,0,0,0,0,0,0,0,0,0,0,0,0,0,0,0,0,0,0,0,,,,,,,,,,,,,,,,919,,ÖýÌ¬,10 mA cm-2,8,C/MnO2,-1.432,49.6,1107,,,ÁèÄþ,ËÎæ©æ©
,AZ31,MAB00149,96.16,2.93,0.91,0,0,0,0,0,0,0,0,0,0,0,0,0,0,0,0,0,0,0,0,0,0,0,0,0,Mg17Al12,280,,,,,250-300,10,,,,,,,,,,ÔþÖÆ,5 mA cm-2,5,C/MnO2,1.3*,,1000*,1300,,ËÎæ©æ©,ÁèÄþ
,AZ31,MAB00150,96.16,2.93,0.91,0,0,0,0,0,0,0,0,0,0,0,0,0,0,0,0,0,0,0,0,0,0,0,0,0,Mg17Al12,280,,,,,250-300,10,,,,,,,,,,ÔþÖÆ,10 mA cm-2,5,C/MnO2,1.28*,,1170*,1497.6,,ËÎæ©æ©,ÁèÄþ
,AZ31,MAB00151,96.16,2.93,0.91,0,0,0,0,0,0,0,0,0,0,0,0,0,0,0,0,0,0,0,0,0,0,0,0,0,Mg17Al12,280,,,,,250-300,10,,,,,,,,,,ÔþÖÆ,20 mA cm-2,5,C/MnO2,1.12*,,1210*,1355.2,,ËÎæ©æ©,ÁèÄþ
,AZ31,MAB00152,96.16,2.93,0.91,0,0,0,0,0,0,0,0,0,0,0,0,0,0,0,0,0,0,0,0,0,0,0,0,0,Mg17Al12,280,,,,,250-300,10,,,,,,,,,,ÔþÖÆ,40 mA cm-2,5,C/MnO2,0.78*,60.9,1346,1049.88,,ËÎæ©æ©,ÁèÄþ
,AZ31,MAB00153,96.16,2.93,0.91,0,0,0,0,0,0,0,0,0,0,0,0,0,0,0,0,0,0,0,0,0,0,0,0,0,Mg17Al12,280,,,,,250-300,10,,,,,,,,,,ÔþÖÆ,80 mA cm-2,5,C/MnO2,0.45*,48.7,1076,484.2,,ËÎæ©æ©,ÁèÄþ
,LAZ831-0.2Y,MAB00154,87.61,3.02,1.23,0.21,0,0,0,0,0,0,0,7.93,0,0,0,0,0,0,0,0,0,0,0,0,0,0,0,0,¦Â-Li¡¢AlLi¡¢MgAlLi2¡¢Al2Y,170,,,,,250-300,10,,,,,,,,,,ÔþÖÆ,5 mA cm-2,5,C/MnO2,1.38*,,1100*,1518,,ËÎæ©æ©,ÁèÄþ
,LAZ831-0.2Y,MAB00155,87.61,3.02,1.23,0.21,0,0,0,0,0,0,0,7.93,0,0,0,0,0,0,0,0,0,0,0,0,0,0,0,0,¦Â-Li¡¢AlLi¡¢MgAlLi2¡¢Al2Y,170,,,,,250-300,10,,,,,,,,,,ÔþÖÆ,10 mA cm-2,5,C/MnO2,1.31*,,1290*,1689.9,,ËÎæ©æ©,ÁèÄþ
,LAZ831-0.2Y,MAB00156,87.61,3.02,1.23,0.21,0,0,0,0,0,0,0,7.93,0,0,0,0,0,0,0,0,0,0,0,0,0,0,0,0,¦Â-Li¡¢AlLi¡¢MgAlLi2¡¢Al2Y,170,,,,,250-300,10,,,,,,,,,,ÔþÖÆ,20 mA cm-2,5,C/MnO2,1.2*,,1300*,1560,,ËÎæ©æ©,ÁèÄþ
,LAZ831-0.2Y,MAB00157,87.61,3.02,1.23,0.21,0,0,0,0,0,0,0,7.93,0,0,0,0,0,0,0,0,0,0,0,0,0,0,0,0,¦Â-Li¡¢AlLi¡¢MgAlLi2¡¢Al2Y,170,,,,,250-300,10,,,,,,,,,,ÔþÖÆ,40 mA cm-2,5,C/MnO2,0.83*,60.8,1421,1179.43,,ËÎæ©æ©,ÁèÄþ
,LAZ831-0.2Y,MAB00158,87.61,3.02,1.23,0.21,0,0,0,0,0,0,0,7.93,0,0,0,0,0,0,0,0,0,0,0,0,0,0,0,0,¦Â-Li¡¢AlLi¡¢MgAlLi2¡¢Al2Y,170,,,,,250-300,10,,,,,,,,,,ÔþÖÆ,80 mA cm-2,5,C/MnO2,0.55*,,1300*,715,,ËÎæ©æ©,ÁèÄþ
,LAZ1131-0.2Y,MAB00159,84.87,2.85,1.35,0.19,0,0,0,0,0,0,0,10.74,0,0,0,0,0,0,0,0,0,0,0,0,0,0,0,0,¦Â-Li,170,,,,,250-300,10,,,,,,,,,,ÔþÖÆ,5 mA cm-2,5,C/MnO2,1.4*,,1190*,1666,,ËÎæ©æ©,ÁèÄþ
,LAZ1131-0.2Y,MAB00160,84.87,2.85,1.35,0.19,0,0,0,0,0,0,0,10.74,0,0,0,0,0,0,0,0,0,0,0,0,0,0,0,0,¦Â-Li,170,,,,,250-300,10,,,,,,,,,,ÔþÖÆ,10 mA cm-2,5,C/MnO2,1.32*,,1340*,1768.8,,ËÎæ©æ©,ÁèÄþ
,LAZ1131-0.2Y,MAB00161,84.87,2.85,1.35,0.19,0,0,0,0,0,0,0,10.74,0,0,0,0,0,0,0,0,0,0,0,0,0,0,0,0,¦Â-Li,170,,,,,250-300,10,,,,,,,,,,ÔþÖÆ,20 mA cm-2,5,C/MnO2,1.22*,,1400*,1708,,ËÎæ©æ©,ÁèÄþ
,LAZ1131-0.2Y,MAB00162,84.87,2.85,1.35,0.19,0,0,0,0,0,0,0,10.74,0,0,0,0,0,0,0,0,0,0,0,0,0,0,0,0,¦Â-Li,170,,,,,250-300,10,,,,,,,,,,ÔþÖÆ,40 mA cm-2,5,C/MnO2,0.9*,62.1,1478,1330.2,,ËÎæ©æ©,ÁèÄþ
,LAZ1131-0.2Y,MAB00163,84.87,2.85,1.35,0.19,0,0,0,0,0,0,0,10.74,0,0,0,0,0,0,0,0,0,0,0,0,0,0,0,0,¦Â-Li,170,,,,,250-300,10,,,,,,,,,,ÔþÖÆ,80 mA cm-2,5,C/MnO2,0.61*,56.9,1354,825.94,,ËÎæ©æ©,ÁèÄþ
,HP Mg,MAB00164,99.98,0,0,0,0,0,0,0,0,0,0,0,0,0,0,0,0,0,0,0,0,0,0,0,0,0,0,0,,,,,,,,,,,,,,,,,,ÖýÌ¬,1 mA cm-2,16,C/MnO2,,45*,,,,ËÎæ©æ©,ÁèÄþ
,HP Mg,MAB00165,99.98,0,0,0,0,0,0,0,0,0,0,0,0,0,0,0,0,0,0,0,0,0,0,0,0,0,0,0,,,,,,,,,,,,,,,,,,ÖýÌ¬,5 mA cm-2,8,C/MnO2,,55*,,,,ËÎæ©æ©,ÁèÄþ
,HP Mg,MAB00166,99.98,0,0,0,0,0,0,0,0,0,0,0,0,0,0,0,0,0,0,0,0,0,0,0,0,0,0,0,,,,,,,,,,,,,,,,,,ÖýÌ¬,10 mA cm-2,8,C/MnO2,,57*,,,,ËÎæ©æ©,ÁèÄþ
,AZ31,MAB00167,95.9,2.97,0.73,0,0,0,0.36,0,0,0,0,0,0,0,0,0,0,0,0,0,0,0,0,0,0,0,0,0,,,,,,,,,,,,,,,,,,ÖýÌ¬,1 mA cm-2,16,C/MnO2,,36*,,,,ËÎæ©æ©,ÁèÄþ
,AZ31,MAB00168,95.9,2.97,0.73,0,0,0,0.36,0,0,0,0,0,0,0,0,0,0,0,0,0,0,0,0,0,0,0,0,0,,,,,,,,,,,,,,,,,,ÖýÌ¬,5 mA cm-2,8,C/MnO2,,50*,,,,ËÎæ©æ©,ÁèÄþ
,AZ31,MAB00169,95.9,2.97,0.73,0,0,0,0.36,0,0,0,0,0,0,0,0,0,0,0,0,0,0,0,0,0,0,0,0,0,,,,,,,,,,,,,,,,,,ÖýÌ¬,10 mA cm-2,8,C/MnO2,,54*,,,,ËÎæ©æ©,ÁèÄþ
,AM50,MAB00170,94.61,4.85,0,0,0,0,0.43,0,0,0,0,0,0,0,0,0,0,0,0,0,0,0,0,0,0,0,0,0,,,,,,,,,,,,,,,,,,ÖýÌ¬,1 mA cm-2,16,C/MnO2,,34*,,,,ËÎæ©æ©,ÁèÄþ
,AM50,MAB00171,94.61,4.85,0,0,0,0,0.43,0,0,0,0,0,0,0,0,0,0,0,0,0,0,0,0,0,0,0,0,0,,,,,,,,,,,,,,,,,,ÖýÌ¬,5 mA cm-2,8,C/MnO2,,36*,,,,ËÎæ©æ©,ÁèÄþ
,AM50,MAB00172,94.61,4.85,0,0,0,0,0.43,0,0,0,0,0,0,0,0,0,0,0,0,0,0,0,0,0,0,0,0,0,,,,,,,,,,,,,,,,,,ÖýÌ¬,10 mA cm-2,8,C/MnO2,,42*,,,,ËÎæ©æ©,ÁèÄþ
,E21,MAB00173,96.09,0,0.29,0,0.19,0,0,0,0,0,0,0,0,0,0,0,0,3.2,0,0,0,0,0,0,0,0,0,0,,,,,,,,,,,,,,,,,,ÖýÌ¬,1 mA cm-2,16,C/MnO2,,41*,,,,ËÎæ©æ©,ÁèÄþ
,E21,MAB00174,96.09,0,0.29,0,0.19,0,0,0,0,0,0,0,0,0,0,0,0,3.2,0,0,0,0,0,0,0,0,0,0,,,,,,,,,,,,,,,,,,ÖýÌ¬,5 mA cm-2,8,C/MnO2,,42*,,,,ËÎæ©æ©,ÁèÄþ
,E21,MAB00175,96.09,0,0.29,0,0.19,0,0,0,0,0,0,0,0,0,0,0,0,3.2,0,0,0,0,0,0,0,0,0,0,,,,,,,,,,,,,,,,,,ÖýÌ¬,10 mA cm-2,8,C/MnO2,,43*,,,,ËÎæ©æ©,ÁèÄþ
,WE43,MAB00176,92.85,0,0,4.49,0.17,0,0,0,0,0,0,0,0,0,0,0,0,1.95,0,0.14,0,0,0,0,0,0.1,0,0.15,,,,,,,,,,,,,,,,,,ÖýÌ¬,1 mA cm-2,16,C/MnO2,,33*,,,,ËÎæ©æ©,ÁèÄþ
,WE43,MAB00177,92.85,0,0,4.49,0.17,0,0,0,0,0,0,0,0,0,0,0,0,1.95,0,0.14,0,0,0,0,0,0.1,0,0.15,,,,,,,,,,,,,,,,,,ÖýÌ¬,5 mA cm-2,8,C/MnO2,,36*,,,,ËÎæ©æ©,ÁèÄþ
,WE43,MAB00178,92.85,0,0,4.49,0.17,0,0,0,0,0,0,0,0,0,0,0,0,1.95,0,0.14,0,0,0,0,0,0.1,0,0.15,,,,,,,,,,,,,,,,,,ÖýÌ¬,10 mA cm-2,8,C/MnO2,,48*,,,,ËÎæ©æ©,ÁèÄþ
,ZE41,MAB00179,93.75,0,4.2,0,0.3,0,0,0,0,0,0,0,0,0.65,0,0,0,0.24,0,0.42,0,0,0,0,0,0,0,0.29,,,,,,,,,,,,,,,,,,ÖýÌ¬,1 mA cm-2,16,C/MnO2,,23*,,,,ËÎæ©æ©,ÁèÄþ
,ZE41,MAB00180,93.75,0,4.2,0,0.3,0,0,0,0,0,0,0,0,0.65,0,0,0,0.24,0,0.42,0,0,0,0,0,0,0,0.29,,,,,,,,,,,,,,,,,,ÖýÌ¬,5 mA cm-2,8,C/MnO2,,22*,,,,ËÎæ©æ©,ÁèÄþ
,ZE41,MAB00181,93.75,0,4.2,0,0.3,0,0,0,0,0,0,0,0,0.65,0,0,0,0.24,0,0.42,0,0,0,0,0,0,0,0.29,,,,,,,,,,,,,,,,,,ÖýÌ¬,10 mA cm-2,8,C/MnO2,,30*,,,,ËÎæ©æ©,ÁèÄþ
,AZ91,MAB00182,89.88,9.27,0.59,0,0,0,0.26,0,0,0,0,0,0,0,0,0,0,0,0,0,0,0,0,0,0,0,0,0,Mg17Al12,,,350,18:01,1.85 mm s-1,420,12,,,,,,,,17.2,,¼·Ñ¹,2.5 mA cm-2,10,C/MnO2,1.46*,24.1,543,792.78,,ËÎæ©æ©,ÁèÄþ
,AZ91,MAB00183,89.88,9.27,0.59,0,0,0,0.26,0,0,0,0,0,0,0,0,0,0,0,0,0,0,0,0,0,0,0,0,0,Mg17Al12,,,350,18:01,1.85 mm s-1,420,12,,,,,,,,17.2,,¼·Ñ¹,5 mA cm-2,10,C/MnO2,1.36*,42*,940*,1278.4,,ËÎæ©æ©,ÁèÄþ
,AZ91,MAB00184,89.88,9.27,0.59,0,0,0,0.26,0,0,0,0,0,0,0,0,0,0,0,0,0,0,0,0,0,0,0,0,0,Mg17Al12,,,350,18:01,1.85 mm s-1,420,12,,,,,,,,17.2,,¼·Ñ¹,10 mA cm-2,10,C/MnO2,1.3*,47.5*,1100*,1430,,ËÎæ©æ©,ÁèÄþ
,AZ91,MAB00185,89.88,9.27,0.59,0,0,0,0.26,0,0,0,0,0,0,0,0,0,0,0,0,0,0,0,0,0,0,0,0,0,Mg17Al12,,,350,18:01,1.85 mm s-1,420,12,,,,,,,,17.2,,¼·Ñ¹,20 mA cm-2,10,C/MnO2,1.2*,52.5*,1180*,1416,,ËÎæ©æ©,ÁèÄþ
,AZ91,MAB00186,89.88,9.27,0.59,0,0,0,0.26,0,0,0,0,0,0,0,0,0,0,0,0,0,0,0,0,0,0,0,0,0,Mg17Al12,,,350,18:01,1.85 mm s-1,420,12,,,,,,,,17.2,,¼·Ñ¹,40 mA cm-2,10,C/MnO2,0.96*,57.4,1300*,1248,,ËÎæ©æ©,ÁèÄþ
,AZ91-Ca,MAB00187,88.49,9.26,0.63,0,0,0,0.13,0,1.49,0,0,0,0,0,0,0,0,0,0,0,0,0,0,0,0,0,0,0,Mg17Al12¡¢Al2Ca,,,350,18:01,1.85 mm s-1,420,12,,,,,,,,12.9,,¼·Ñ¹,2.5 mA cm-2,10,C/MnO2,1.41*,31.7,711,1002.51,,ËÎæ©æ©,ÁèÄþ
,AZ91-Ca,MAB00188,88.49,9.26,0.63,0,0,0,0.13,0,1.49,0,0,0,0,0,0,0,0,0,0,0,0,0,0,0,0,0,0,0,Mg17Al12¡¢Al2Ca,,,350,18:01,1.85 mm s-1,420,12,,,,,,,,12.9,,¼·Ñ¹,5 mA cm-2,10,C/MnO2,1.31*,50*,1100*,1441,,ËÎæ©æ©,ÁèÄþ
,AZ91-Ca,MAB00189,88.49,9.26,0.63,0,0,0,0.13,0,1.49,0,0,0,0,0,0,0,0,0,0,0,0,0,0,0,0,0,0,0,Mg17Al12¡¢Al2Ca,,,350,18:01,1.85 mm s-1,420,12,,,,,,,,12.9,,¼·Ñ¹,10 mA cm-2,10,C/MnO2,1.27*,52.5*,1180*,1498.6,,ËÎæ©æ©,ÁèÄþ
,AZ91-Ca,MAB00190,88.49,9.26,0.63,0,0,0,0.13,0,1.49,0,0,0,0,0,0,0,0,0,0,0,0,0,0,0,0,0,0,0,Mg17Al12¡¢Al2Ca,,,350,18:01,1.85 mm s-1,420,12,,,,,,,,12.9,,¼·Ñ¹,20 mA cm-2,10,C/MnO2,1.17*,55*,1250*,1462.5,,ËÎæ©æ©,ÁèÄþ
,AZ91-Ca,MAB00191,88.49,9.26,0.63,0,0,0,0.13,0,1.49,0,0,0,0,0,0,0,0,0,0,0,0,0,0,0,0,0,0,0,Mg17Al12¡¢Al2Ca,,,350,18:01,1.85 mm s-1,420,12,,,,,,,,12.9,,¼·Ñ¹,40 mA cm-2,10,C/MnO2,0.9*,61*,1370*,1233,,ËÎæ©æ©,ÁèÄþ
,AZ91-Ca-Sm-La,MAB00192,87.79,9.24,0.54,0,0,0.62,0.09,0,1.45,0,0,0,0,0,0,0,0,0,0,0.27,0,0,0,0,0,0,0,0,Mg17Al12¡¢Al2Ca¡¢Al2Sm,,,350,18:01,1.85 mm s-1,420,12,,,,,,,,11.8,,¼·Ñ¹,2.5 mA cm-2,10,C/MnO2,1.43*,25*,550*,786.5,,ËÎæ©æ©,ÁèÄþ
,AZ91-Ca-Sm-La,MAB00193,87.79,9.24,0.54,0,0,0.62,0.09,0,1.45,0,0,0,0,0,0,0,0,0,0,0.27,0,0,0,0,0,0,0,0,Mg17Al12¡¢Al2Ca¡¢Al2Sm,,,350,18:01,1.85 mm s-1,420,12,,,,,,,,11.8,,¼·Ñ¹,5 mA cm-2,10,C/MnO2,1.34*,45*,750*,1005,,ËÎæ©æ©,ÁèÄþ
,AZ91-Ca-Sm-La,MAB00194,87.79,9.24,0.54,0,0,0.62,0.09,0,1.45,0,0,0,0,0,0,0,0,0,0,0.27,0,0,0,0,0,0,0,0,Mg17Al12¡¢Al2Ca¡¢Al2Sm,,,350,18:01,1.85 mm s-1,420,12,,,,,,,,11.8,,¼·Ñ¹,10 mA cm-2,10,C/MnO2,1.26*,52*,900*,1134,,ËÎæ©æ©,ÁèÄþ
,AZ91-Ca-Sm-La,MAB00195,87.79,9.24,0.54,0,0,0.62,0.09,0,1.45,0,0,0,0,0,0,0,0,0,0,0.27,0,0,0,0,0,0,0,0,Mg17Al12¡¢Al2Ca¡¢Al2Sm,,,350,18:01,1.85 mm s-1,420,12,,,,,,,,11.8,,¼·Ñ¹,20 mA cm-2,10,C/MnO2,1.2*,60*,1170*,1404,,ËÎæ©æ©,ÁèÄþ
,AZ91-Ca-Sm-La,MAB00196,87.79,9.24,0.54,0,0,0.62,0.09,0,1.45,0,0,0,0,0,0,0,0,0,0,0.27,0,0,0,0,0,0,0,0,Mg17Al12¡¢Al2Ca¡¢Al2Sm,,,350,18:01,1.85 mm s-1,420,12,,,,,,,,11.8,,¼·Ñ¹,40 mA cm-2,10,C/MnO2,0.93*,61.9,1381,1284.33,,ËÎæ©æ©,ÁèÄþ
,AZ91-Sm,MAB00197,89.48,9.37,0.62,0,0,0.39,0.14,0,0,0,0,0,0,0,0,0,0,0,0,0,0,0,0,0,0,0,0,0,Mg17Al12¡¢Al2Sm,,,350,18:01,1.85 mm s-1,420,12,,,,,,,,17.5,,¼·Ñ¹,2.5 mA cm-2,10,C/MnO2,1.44*,18*,640*,921.6,,ËÎæ©æ©,ÁèÄþ
,AZ91-Sm,MAB00198,89.48,9.37,0.62,0,0,0.39,0.14,0,0,0,0,0,0,0,0,0,0,0,0,0,0,0,0,0,0,0,0,0,Mg17Al12¡¢Al2Sm,,,350,18:01,1.85 mm s-1,420,12,,,,,,,,17.5,,¼·Ñ¹,5 mA cm-2,10,C/MnO2,1.28*,47.5*,1070*,1369.6,,ËÎæ©æ©,ÁèÄþ
,AZ91-Sm,MAB00199,89.48,9.37,0.62,0,0,0.39,0.14,0,0,0,0,0,0,0,0,0,0,0,0,0,0,0,0,0,0,0,0,0,Mg17Al12¡¢Al2Sm,,,350,18:01,1.85 mm s-1,420,12,,,,,,,,17.5,,¼·Ñ¹,10 mA cm-2,10,C/MnO2,1.29*,52*,1180*,1522.2,,ËÎæ©æ©,ÁèÄþ
