Repository: qixinke/Magweb

File: Mag力学性能.csv (part 2 of 16)
ID,Name,Mg,Al,Zn,Y,Zr,Ca,Mn,Li,Sn,Nd,Gd,La,Si,Sm,Ce,Er,Cu,Dy,Sr,Sc,Co,Yb,Te,Bi,Sb,Ho,Be,Rm,¦ÄRm,W,W,I2,¦ÄI2,Rc,¦ÄRc,ab XP,¦Äab XP,AW,¦ÄAW,AN,¦ÄAN,Tb,¦ÄTb,Eea,¦ÄEea,I1,¦ÄI1,XP,¦ÄXP,Hf,¦ÄHf,Cm,¦ÄCm,fp,fd,VEC,¦ÄVEC,K,¦ÄK,Tm,¦ÄTm,Vm,Sf,density,Hmix,1/¦¸,XRD,µÚ¶þÏà,¾§Á£³ß´ç£¨¦Ìm£©,ÔþÖÆÖÖÀà,ÔþÖÆÎÂ¶È¡æ,ÔþÖÆ´ÎÊý,ÔþÖÆ×ÜÑ¹ÏÂÁ¿ %,¼·Ñ¹ÎÂ¶È¡æ,¼·Ñ¹±È,¼·Ñ¹ËÙ¶È,À­ÉìËÙÂÊ,Ó¦±äËÙÂÊ,¾ùÔÈ»¯ÎÂ¶È¡æ,¾ùÔÈ»¯Ê±¼äh,ÍË»ðÎÂ¶È¡æ,ÍË»ðÊ±¼äh,¹ÌÈÜÎÂ¶È¡æ,¹ÌÈÜÊ±¼äh,Ê±Ð§ÎÂ¶È¡æ,Ê±Ð§Ê±¼äh,´ã»ð¡æ,ÊÇ·ñË®´ã,Ó²¶È ¼Ó¹¤·½Ê½,Ó²¶È,YS¼Ó¹¤·½Ê½,YS²âÊÔÎÂ¶È,Çü·þÇ¿¶È£¨YS£©MPa,UST¼Ó¹¤·½Ê½,UST²âÊÔÎÂ¶È,¿¹À­Ç¿¶È£¨UTS£©MPa,Éì³¤ÂÊ¼Ó¹¤·½Ê½,Éì³¤ÂÊ²âÊÔÎÂ¶È,Éì³¤ÂÊ(Elong)%
62,Mg-9Li-3Al,88.14,3.03,0,0,0,0,0,8.83,0,0,0,0,0,0,0,0,0,0,0,0,0,0,0,0,0,0,0,0.157639238,0.02647484,3.529690176,0.074386952,30.50828056,0.863175576,0.137251018,0.044806538,3.550456325,0.091388307,19.95590697,0.381002846,9.737257652,0.403916305,1459.00857,0.157296895,-0.122699208,3.663389005,7.03621883,0.140773243,1.232934155,0.124937225,7.297557235,0.345913146,24.85172237,0.003973661,0.012671885,0,1.768504436,0.266857396,164.3483487,0.284529844,804.1826347,0.254258666,0.016439944,0.009074502,1463361.368,-0.220785325,4.95E-05,,,,,,,,250,32,,0.5,,250,12,,,,,,,,,,,,,,¼·Ñ¹,ÊÒÎÂ,218.3,¼·Ñ¹,ÊÒÎÂ,7.6913
63,Mg-14Li-1Al,84.5844,1.11,0,0,0,0,0,14.3,0,0,0,0,0,0,0,0,0,0,0,0,0,0,0,0,0,0,0,0.156948406,0.026265952,3.457181829,0.080108323,37.43555788,0.780714627,0.136053635,0.046987446,3.472995912,0.102776802,17.91442423,0.468790374,8.685013615,0.500822345,1466.558103,0.113626127,-0.01801352,27.30054844,6.801323063,0.159985875,1.190391337,0.1369004,6.610581326,0.418604957,24.86074693,0.002296802,0.004498952,0,1.638219531,0.302533744,151.5708345,0.33692952,749.924555,0.302176367,0.016224453,0.008814995,1319153.312,-0.080293522,1.84E-05,"¦Â-Li,LiMgAl2,Al2La",,80,,,,,250,89,,3,,250,24,220,0.5,,,,,,,,,,,,¼·Ñ¹,ÊÒÎÂ,159,¼·Ñ¹,ÊÒÎÂ,21
64,Mg-8Li-2Al,90.6,2.1,0,0,0,0,0,7.3,0,0,0,0,0,0,0,0,0,0,0,0,0,0,0,0,0,0,0,0.158053464,0.024462736,3.54722234,0.068877088,28.22035356,0.883589486,0.137864334,0.041778273,3.581418104,0.085833244,20.58743254,0.348899772,10.06704024,0.369284158,1440.468971,0.139658771,-0.16608869,2.561609326,7.131056568,0.131565523,1.243344305,0.115385301,7.4976908,0.317150057,24.85633136,0.003372828,0.008904514,0,1.799469718,0.243735136,167.9829162,0.26187726,821.6520685,0.235452316,0.016564835,0.009125141,1502686.553,-0.153892642,3.75E-05,¦Á-Mg£¬¦Â-Li£¬Al12Mg17£¬MgLi2Al£¬AlLi,,,,,,,,,,,1¡Á10-3s-1,,,,,,,,,,,,,ÖýÌ¬,ÊÒÎÂ,76,ÖýÌ¬,ÊÒÎÂ,117,,,
65,Mg-8Li-4Al,89.3,3.8,0,0,0,0,0,6.9,0,0,0,0,0,0,0,0,0,0,0,0,0,0,0,0,0,0,0,0.157909854,0.026467623,3.559748969,0.070514594,27.67564691,0.885042596,0.137726739,0.043527013,3.581787471,0.085064466,20.79341662,0.340804446,10.16866355,0.360271499,1456.945419,0.17377929,-0.164943801,2.569722486,7.131168896,0.130571605,1.250562669,0.117567093,7.580176181,0.311628304,24.84754783,0.00452887,0.016068061,0,1.822549132,0.248142463,169.6105691,0.258534188,826.3980785,0.230248233,0.016524632,0.009172548,1522501.127,-0.275851595,6.32E-05,¦Á-Mg£¬¦Â-Li£¬Al12Mg17£¬MgLi2Al£¬AlLi,,,,,,,,,,,1¡Á10-3s-1,,,,,,,,,,,,,ÖýÌ¬,ÊÒÎÂ,90,ÖýÌ¬,ÊÒÎÂ,136,,,
66,Mg-8Li-6Al,87.29,6.01,0,0,0,0,0,6.7,0,0,0,0,0,0,0,0,0,0,0,0,0,0,0,0,0,0,0,0.157656113,0.029011045,3.571586997,0.073342367,27.45354772,0.883515125,0.137442105,0.046084231,3.576295983,0.085289031,20.92223171,0.337287533,10.22872053,0.356136143,1480.496689,0.207294796,-0.155230583,2.750490796,7.113111481,0.131258422,1.257325262,0.121705187,7.641880711,0.310476676,24.83600458,0.005663581,0.025264442,0,1.844616238,0.256832487,170.8885129,0.258806246,828.8061453,0.227718316,0.016451886,0.009220348,1539185.73,-0.430756652,9.18E-05,¦Á-Mg£¬¦Â-Li£¬Al12Mg17£¬MgLi2Al£¬AlLi,,,,,,,,,,,1¡Á10-3s-1,,,,,,,,,,,,,ÖýÌ¬,ÊÒÎÂ,116,ÖýÌ¬,ÊÒÎÂ,164,,,
67,Mg-8Li-2Al,90.6,2.1,0,0,0,0,0,7.3,0,0,0,0,0,0,0,0,0,0,0,0,0,0,0,0,0,0,0,0.158053464,0.024462736,3.54722234,0.068877088,28.22035356,0.883589486,0.137864334,0.041778273,3.581418104,0.085833244,20.58743254,0.348899772,10.06704024,0.369284158,1440.468971,0.139658771,-0.16608869,2.561609326,7.131056568,0.131565523,1.243344305,0.115385301,7.4976908,0.317150057,24.85633136,0.003372828,0.008904514,0,1.799469718,0.243735136,167.9829162,0.26187726,821.6520685,0.235452316,0.016564835,0.009125141,1502686.553,-0.153892642,3.75E-05,¦Á-Mg£¬¦Â-Li£¬Al12Mg17£¬MgLi2Al£¬AlLi,,,,,,,,15,,,1¡Á10-3s-1,300,3,,,,,,,,,,,¼·Ñ¹,ÊÒÎÂ,113,¼·Ñ¹,ÊÒÎÂ,180,,,
68,Mg-8Li-4Al,89.3,3.8,0,0,0,0,0,6.9,0,0,0,0,0,0,0,0,0,0,0,0,0,0,0,0,0,0,0,0.157909854,0.026467623,3.559748969,0.070514594,27.67564691,0.885042596,0.137726739,0.043527013,3.581787471,0.085064466,20.79341662,0.340804446,10.16866355,0.360271499,1456.945419,0.17377929,-0.164943801,2.569722486,7.131168896,0.130571605,1.250562669,0.117567093,7.580176181,0.311628304,24.84754783,0.00452887,0.016068061,0,1.822549132,0.248142463,169.6105691,0.258534188,826.3980785,0.230248233,0.016524632,0.009172548,1522501.127,-0.275851595,6.32E-05,¦Á-Mg£¬¦Â-Li£¬Al12Mg17£¬MgLi2Al£¬AlLi,,,,,,,,15,,,1¡Á10-3s-1,300,3,,,,,,,,,,,¼·Ñ¹,ÊÒÎÂ,131,¼·Ñ¹,ÊÒÎÂ,195,,,
69,Mg-8Li-6Al,87.29,6.01,0,0,0,0,0,6.7,0,0,0,0,0,0,0,0,0,0,0,0,0,0,0,0,0,0,0,0.157656113,0.029011045,3.571586997,0.073342367,27.45354772,0.883515125,0.137442105,0.046084231,3.576295983,0.085289031,20.92223171,0.337287533,10.22872053,0.356136143,1480.496689,0.207294796,-0.155230583,2.750490796,7.113111481,0.131258422,1.257325262,0.121705187,7.641880711,0.310476676,24.83600458,0.005663581,0.025264442,0,1.844616238,0.256832487,170.8885129,0.258806246,828.8061453,0.227718316,0.016451886,0.009220348,1539185.73,-0.430756652,9.18E-05,¦Á-Mg£¬¦Â-Li£¬Al12Mg17£¬MgLi2Al£¬AlLi,,,,,,,,15,,,1¡Á10-3s-1,300,3,,,,,,,,,,,¼·Ñ¹,ÊÒÎÂ,192,¼·Ñ¹,ÊÒÎÂ,250,,,
70,Mg-8Li-2Al,90.6,2.1,0,0,0,0,0,7.3,0,0,0,0,0,0,0,0,0,0,0,0,0,0,0,0,0,0,0,0.158053464,0.024462736,3.54722234,0.068877088,28.22035356,0.883589486,0.137864334,0.041778273,3.581418104,0.085833244,20.58743254,0.348899772,10.06704024,0.369284158,1440.468971,0.139658771,-0.16608869,2.561609326,7.131056568,0.131565523,1.243344305,0.115385301,7.4976908,0.317150057,24.85633136,0.003372828,0.008904514,0,1.799469718,0.243735136,167.9829162,0.26187726,821.6520685,0.235452316,0.016564835,0.009125141,1502686.553,-0.153892642,3.75E-05,¦Á-Mg£¬¦Â-Li£¬Al12Mg17£¬MgLi2Al£¬AlLi,,,,,,,,15,,,1¡Á10-3s-1,300,3,300,1,,,,,,,,,¼·Ñ¹,ÊÒÎÂ,102,¼·Ñ¹,ÊÒÎÂ,187,,,
71,Mg-8Li-4Al,89.3,3.8,0,0,0,0,0,6.9,0,0,0,0,0,0,0,0,0,0,0,0,0,0,0,0,0,0,0,0.157909854,0.026467623,3.559748969,0.070514594,27.67564691,0.885042596,0.137726739,0.043527013,3.581787471,0.085064466,20.79341662,0.340804446,10.16866355,0.360271499,1456.945419,0.17377929,-0.164943801,2.569722486,7.131168896,0.130571605,1.250562669,0.117567093,7.580176181,0.311628304,24.84754783,0.00452887,0.016068061,0,1.822549132,0.248142463,169.6105691,0.258534188,826.3980785,0.230248233,0.016524632,0.009172548,1522501.127,-0.275851595,6.32E-05,¦Á-Mg£¬¦Â-Li£¬Al12Mg17£¬MgLi2Al£¬AlLi,,,,,,,,15,,,1¡Á10-3s-1,300,3,300,1,,,,,,,,,¼·Ñ¹,ÊÒÎÂ,110,¼·Ñ¹,ÊÒÎÂ,193,,,
72,Mg-8Li-6Al,87.29,6.01,0,0,0,0,0,6.7,0,0,0,0,0,0,0,0,0,0,0,0,0,0,0,0,0,0,0,0.157656113,0.029011045,3.571586997,0.073342367,27.45354772,0.883515125,0.137442105,0.046084231,3.576295983,0.085289031,20.92223171,0.337287533,10.22872053,0.356136143,1480.496689,0.207294796,-0.155230583,2.750490796,7.113111481,0.131258422,1.257325262,0.121705187,7.641880711,0.310476676,24.83600458,0.005663581,0.025264442,0,1.844616238,0.256832487,170.8885129,0.258806246,828.8061453,0.227718316,0.016451886,0.009220348,1539185.73,-0.430756652,9.18E-05,¦Á-Mg£¬¦Â-Li£¬Al12Mg17£¬MgLi2Al£¬AlLi,,,,,,,,15,,,1¡Á10-3s-1,300,3,300,1,,,,,,,,,¼·Ñ¹,ÊÒÎÂ,138,¼·Ñ¹,ÊÒÎÂ,267,,,
73,Mg-11Li-3Al,85.78,3.17,0,0,0,0,0,11.05,0,0,0,0,0,0,0,0,0,0,0,0,0,0,0,0,0,0,0,0.157228903,0.027427694,3.501692935,0.07901023,33.53912505,0.829601622,0.13660059,0.046861694,3.513441389,0.097158831,19.08753304,0.4210241,9.287187526,0.447600298,1471.632717,0.156867852,-0.071776764,6.579834945,6.923422155,0.150462329,1.216435594,0.133470932,7.01253363,0.380412041,24.8512621,0.003972664,0.01304939,0,1.718510179,0.289259787,159.0980381,0.310550431,780.7053397,0.27678146,0.016314456,0.008982305,1404914.209,-0.229904503,4.97E-05,,,450,,,,,,,,3,,,,,,,,,,,,,,ÖýÌ¬,ÊÒÎÂ,120,ÖýÌ¬,ÊÒÎÂ,142,ÖýÌ¬,ÊÒÎÂ,46
74,Mg-11Li-3Al,85.78,3.17,0,0,0,0,0,11.05,0,0,0,0,0,0,0,0,0,0,0,0,0,0,0,0,0,0,0,0.157228903,0.027427694,3.501692935,0.07901023,33.53912505,0.829601622,0.13660059,0.046861694,3.513441389,0.097158831,19.08753304,0.4210241,9.287187526,0.447600298,1471.632717,0.156867852,-0.071776764,6.579834945,6.923422155,0.150462329,1.216435594,0.133470932,7.01253363,0.380412041,24.8512621,0.003972664,0.01304939,0,1.718510179,0.289259787,159.0980381,0.310550431,780.7053397,0.27678146,0.016314456,0.008982305,1404914.209,-0.229904503,4.97E-05,,,110,,,,,260,18,500,3,,260,24,,,,,,,,,,,¼·Ñ¹,ÊÒÎÂ,162,¼·Ñ¹,ÊÒÎÂ,181,¼·Ñ¹,ÊÒÎÂ,48
75,Mg-4Sm-Al-0.3Mn,94.758,0.869,0,0,0,0,0.232,0,0,0,0,0,0,4.141,0,0,0,0,0,0,0,0,0,0,0,0,0,0.160081149,0.015337462,3.659628917,0.020895797,15.03955223,0.031576385,0.141231465,0.035952506,3.741224158,0.019009777,25.23548058,0.41679147,12.36948122,0.337486242,1380.604522,0.104525703,-0.386885352,0.276652298,7.618353221,0.029230633,1.311721057,0.023200333,8.720355841,0.026585062,24.89757233,0.015899362,0.004050645,0.006119288,2.006506042,0.101744094,188.9414281,0.08671729,926.8019197,0.043209826,0.017192318,0.009409083,1803899.493,-0.195413589,0.00026157,¦Á-Mg£¬Al2Sm¡¢Al11Sm3,Áù·½½á¹¹,46.1,,,,,,,,,,,,,,,,,,,,,,ÖýÌ¬,25,79,ÖýÌ¬,25,105,ÖýÌ¬,25,5.1
76,Mg-4Sm-Al-0.3Mn,94.758,0.869,0,0,0,0,0.232,0,0,0,0,0,0,4.141,0,0,0,0,0,0,0,0,0,0,0,0,0,0.160081149,0.015337462,3.659628917,0.020895797,15.03955223,0.031576385,0.141231465,0.035952506,3.741224158,0.019009777,25.23548058,0.41679147,12.36948122,0.337486242,1380.604522,0.104525703,-0.386885352,0.276652298,7.618353221,0.029230633,1.311721057,0.023200333,8.720355841,0.026585062,24.89757233,0.015899362,0.004050645,0.006119288,2.006506042,0.101744094,188.9414281,0.08671729,926.8019197,0.043209826,0.017192318,0.009409083,1803899.493,-0.195413589,0.00026157,¦Á-Mg£¬Al2Sm¡¢Al11Sm3,Áù·½½á¹¹,5.2,,,,,360,30,1.2,,,,,,,510,8,,,70,,,,¼·Ñ¹,25,160,¼·Ñ¹,25,207,¼·Ñ¹,25,29
77,Mg-4Sm-Al-0.3Mn,94.758,0.869,0,0,0,0,0.232,0,0,0,0,0,0,4.141,0,0,0,0,0,0,0,0,0,0,0,0,0,0.160081149,0.015337462,3.659628917,0.020895797,15.03955223,0.031576385,0.141231465,0.035952506,3.741224158,0.019009777,25.23548058,0.41679147,12.36948122,0.337486242,1380.604522,0.104525703,-0.386885352,0.276652298,7.618353221,0.029230633,1.311721057,0.023200333,8.720355841,0.026585062,24.89757233,0.015899362,0.004050645,0.006119288,2.006506042,0.101744094,188.9414281,0.08671729,926.8019197,0.043209826,0.017192318,0.009409083,1803899.493,-0.195413589,0.00026157,¦Á-Mg£¬Al2Sm¡¢Al11Sm3,Áù·½½á¹¹,5.2,,,,,360,30,1.2,,,,,,,510,8,,,70,,,,¼·Ñ¹,200,130,¼·Ñ¹,200,172,¼·Ñ¹,200,35
78,Mg-8Al-Mn-1Sr,90.68,8,0,0,0,0,0.3,0,0,0,0,0,0,0,0,0,0,0,1,0,0,0,0,0,0,0,0,0.158982612,0.033936016,3.696640136,0.039771073,15.30311177,0.0662897,0.139683427,0.042850412,3.706898288,0.044005657,24.72126029,0.145464503,12.16423738,0.1214398,1469.899299,0.254364844,-0.337276322,0.652187525,7.518435247,0.059003618,1.331302027,0.060967252,8.850726527,0.061807909,24.82623326,0.008100222,0.037958888,0.003245628,2.08006407,0.152527456,192.6156652,0.082780657,925.0697143,0.024869083,0.016887856,0.009567632,1799638.63,-0.554894972,0.000247543,¦Á-Mg£¬¦Â-Mg17Al12£¬Al4Sr,,248.1,,,,,,,,0.5,,,,,,,,,,,,ÖýÌ¬,55.2579£¨HB£¬625 N£¬30 s£©,ÖýÌ¬,25,67,ÖýÌ¬,25,149,ÖýÌ¬,25,13.993
79,Mg-8Al-Mn-1.5Sr,90.18,8,0,0,0,0,0.3,0,0,0,0,0,0,0,0,0,0,0,1.5,0,0,0,0,0,0,0,0,0.159056522,0.036486625,3.695500733,0.040974759,15.29842603,0.067246464,0.139755045,0.04541143,3.704260933,0.047391075,24.81246244,0.173688652,12.2016644,0.145087427,1470.707203,0.254684123,-0.336404658,0.656388707,7.515201633,0.0598247,1.330870784,0.062032032,8.850291253,0.06201847,24.82824368,0.008456553,0.039455009,0.00325714,2.080359444,0.152768906,192.4058045,0.088550279,925.2566535,0.025422826,0.016921526,0.009565228,1802804.53,-0.584197347,0.000253041,¦Á-Mg£¬¦Â-Mg17Al12£¬Al4Sr,,224.4,,,,,,,,0.5,,,,,,,,,,,,ÖýÌ¬,62.2135£¨HB£¬625 N£¬30 s£©,ÖýÌ¬,25,66,ÖýÌ¬,25,160,ÖýÌ¬,25,15.043
80,Mg-8Al-Mn-2Sr,89.68,8,0,0,0,0,0.3,0,0,0,0,0,0,0,0,0,0,0,2,0,0,0,0,0,0,0,0,0.159130979,0.03887738,3.694352892,0.042151772,15.2937056,0.068196507,0.139827193,0.047842581,3.701604046,0.050571584,24.90434001,0.197690201,12.23936859,0.16523545,1471.52109,0.255003382,-0.335526539,0.66062304,7.511944072,0.060638923,1.330436347,0.0630862,8.849852755,0.062229872,24.83026899,0.008800084,0.040961781,0.003268733,2.080657006,0.153011484,192.1943896,0.094015571,925.4449771,0.025966706,0.016955445,0.009562808,1805981.588,-0.613686235,0.000258667,¦Á-Mg£¬¦Â-Mg17Al12£¬Al4Sr,,211.2,,,,,,,,0.5,,,,,,,,,,,,ÖýÌ¬,60.4076£¨HB£¬625 N£¬30 s£©,ÖýÌ¬,25,64,ÖýÌ¬,25,158,ÖýÌ¬,25,13.13
81,Mg-8Al-Mn-2.5Sr,89.18,8,0,0,0,0,0.3,0,0,0,0,0,0,0,0,0,0,0,2.5,0,0,0,0,0,0,0,0,0.15920599,0.041136153,3.693196518,0.043304359,15.28895007,0.069140173,0.139899877,0.050162741,3.698927409,0.053583877,24.99690054,0.2188628,12.27735304,0.183042628,1472.341028,0.25532261,-0.334641892,0.664891166,7.508662297,0.061446582,1.329998681,0.064130354,8.849410998,0.062442124,24.83230936,0.009132269,0.042479317,0.003280409,2.080956779,0.153255198,191.9814033,0.099227491,925.6347006,0.026501331,0.016989616,0.009560371,1809169.864,-0.643363376,0.000264334,¦Á-Mg£¬¦Â-Mg17Al12£¬Al4Sr,,212.3,,,,,,,,0.5,,,,,,,,,,,,ÖýÌ¬,57.487£¨HB£¬625 N£¬30 s£©,ÖýÌ¬,25,58,ÖýÌ¬,25,145,ÖýÌ¬,25,15.247
82,Mg-8Al-Mn-3Sr,88.68,8,0,0,0,0,0.3,0,0,0,0,0,0,0,0,0,0,0,3,0,0,0,0,0,0,0,0,0.159281561,0.043283606,3.692031517,0.044434492,15.28415907,0.070077793,0.139973103,0.05238665,3.696230802,0.056455077,25.09015166,0.237962764,12.3156209,0.199137418,1473.167083,0.255641794,-0.333750645,0.66919374,7.505356036,0.062247955,1.32955775,0.065165051,8.848965944,0.062655235,24.83436494,0.009454311,0.044007734,0.003292169,2.081258789,0.153500058,191.7668278,0.104224697,925.8258396,0.027027252,0.017024042,0.009557916,1812369.416,-0.673230529,0.00027,¦Á-Mg£¬¦Â-Mg17Al12£¬Al4Sr,Al4Sr,228.4,,,,,,,,0.5,,,,,,,,,,,,ÖýÌ¬,57.0744£¨HB£¬625 N£¬30 s£©,ÖýÌ¬,25,52,ÖýÌ¬,25,140,ÖýÌ¬,25,12.843
83,Mg-8Al-Mn,91.68,8,0,0,0,0,0.3,0,0,0,0,0,0,0,0,0,0,0,0,0,0,0,0,0,0,0,0,0.15883641,0.028179457,3.698893998,0.03727296,15.31238065,0.064354506,0.13954176,0.037230413,3.712115259,0.036387462,24.54085268,0.053495747,12.09020274,0.044630848,1468.301178,0.253726273,-0.339000566,0.643882122,7.52483168,0.057339598,1.332155071,0.058803217,8.851587546,0.061389276,24.82225643,0.0073416,0.034998148,0.003222848,2.079479789,0.152047908,193.0307921,0.07002057,924.6999286,0.023729224,0.016821254,0.009572389,1793340.072,-0.496842916,0.000238587,¦Á-Mg£¬¦Â-Mg17Al12£¬Al4Sr,,425.2,,,,,,,,0.5,,,,,,,,,,,,ÖýÌ¬,49.8604£¨HB£¬625 N£¬30 s£©,ÖýÌ¬,25,68,ÖýÌ¬,25,147,ÖýÌ¬,25,11.293
84,Mg-9Al-0.4Mn,90.38,9.06,0,0,0,0,0.42,0,0,0,0,0,0,0,0,0,0,0,0,0,0,0,0,0,0,0,0,0.158655724,0.03003654,3.704264063,0.03946361,15.35021225,0.068049547,0.139342939,0.039521567,3.706957819,0.038625724,24.58390926,0.061427839,12.10713173,0.051532008,1482.955549,0.26650091,-0.330749739,0.699659046,7.508294697,0.060915339,1.335251149,0.062258066,8.873798995,0.065570961,24.8164281,0.007875374,0.039513323,0.00449809,2.092075186,0.166434508,193.3770051,0.076434942,925.124814,0.028051154,0.016769197,0.009592002,1802159.775,-0.548312619,0.000238615,"Mg,Mg17Al12,Mg2Al3,MnAl6",,80,,,,,,,,,,,,,,,,,,,,ÖýÌ¬,"83¡À5£¨HV0.025£© (HV,25g,15 s)",ÖýÌ¬,25,45,ÖýÌ¬,25,107,ÖýÌ¬,25,2.8
85,Mg-9Al-0.4Mn,90.38,9.06,0,0,0,0,0.42,0,0,0,0,0,0,0,0,0,0,0,0,0,0,0,0,0,0,0,0,0.158655724,0.03003654,3.704264063,0.03946361,15.35021225,0.068049547,0.139342939,0.039521567,3.706957819,0.038625724,24.58390926,0.061427839,12.10713173,0.051532008,1482.955549,0.26650091,-0.330749739,0.699659046,7.508294697,0.060915339,1.335251149,0.062258066,8.873798995,0.065570961,24.8164281,0.007875374,0.039513323,0.00449809,2.092075186,0.166434508,193.3770051,0.076434942,925.124814,0.028051154,0.016769197,0.009592002,1802159.775,-0.548312619,0.000238615,"Mg,Mg17Al12,Mg2Al3,MnAl6",,100,,,,,,,,,,400,24,,,,,,,,,ÖýÔì,"80¡À4£¨HV0.025£© (HV,25g,15 s)",ÖýÔì,25,80,ÖýÔì,25,112,ÖýÔì,25,2.7
86,Mg-5.5Zn-0.6Zr-0.2Nd-1.5Yb,92.84,4.94,0,0,0.65,0,0,0,0,0.17,0,0,0,0,0,0,0,0,0,0,0,1.4,0,0,0,0,0,0.159351587,0.02232145,3.682145858,0.033865114,15.19797184,0.053335742,0.140259408,0.035674391,3.725394527,0.029434419,24.88012529,0.302613038,12.22601055,0.243065676,1434.781253,0.229686968,-0.35814994,0.511438421,7.565119315,0.046952731,1.323550732,0.047366748,8.810428396,0.075372791,24.84391864,0.006876436,0.02220555,0.002852509,2.051404209,0.111488556,191.3991412,0.072846144,926.2162158,0.055804397,0.016970876,0.00951228,1799138.192,-0.381519953,0.000230227,¦Á-Mg£¬MgZn2£¬(Mg£¬Nd£¬Yb)Zn2,,,,,,,,,,0.5,,,,,,,,,,,,,,ÖýÌ¬,ÊÒÎÂ,130.7,ÖýÌ¬,ÊÒÎÂ,190.6,ÖýÌ¬,ÊÒÎÂ,9.9
87,Mg-5.5Zn-0.6Zr-0.2Nd-1.5Yb,92.84,4.94,0,0,0.65,0,0,0,0,0.17,0,0,0,0,0,0,0,0,0,0,0,1.4,0,0,0,0,0,0.159351587,0.02232145,3.682145858,0.033865114,15.19797184,0.053335742,0.140259408,0.035674391,3.725394527,0.029434419,24.88012529,0.302613038,12.22601055,0.243065676,1434.781253,0.229686968,-0.35814994,0.511438421,7.565119315,0.046952731,1.323550732,0.047366748,8.810428396,0.075372791,24.84391864,0.006876436,0.02220555,0.002852509,2.051404209,0.111488556,191.3991412,0.072846144,926.2162158,0.055804397,0.016970876,0.00951228,1799138.192,-0.381519953,0.000230227,¦Á-Mg£¬MgZn2£¬(Mg£¬Nd£¬Yb)Zn2,,,,,,,,,,0.5,,,,,,,,,,,,,,ÖýÌ¬,200,83.8,ÖýÌ¬,200,126.9,ÖýÌ¬,200,19.9
88,Mg-5.5Zn-0.6Zr-0.2Nd-1.5Yb,92.84,4.94,0,0,0.65,0,0,0,0,0.17,0,0,0,0,0,0,0,0,0,0,0,1.4,0,0,0,0,0,0.159351587,0.02232145,3.682145858,0.033865114,15.19797184,0.053335742,0.140259408,0.035674391,3.725394527,0.029434419,24.88012529,0.302613038,12.22601055,0.243065676,1434.781253,0.229686968,-0.35814994,0.511438421,7.565119315,0.046952731,1.323550732,0.047366748,8.810428396,0.075372791,24.84391864,0.006876436,0.02220555,0.002852509,2.051404209,0.111488556,191.3991412,0.072846144,926.2162158,0.055804397,0.016970876,0.00951228,1799138.192,-0.381519953,0.000230227,¦Á-Mg£¬MgZn2£¬(Mg£¬Nd£¬Yb)Zn2,,,,,,,,,,0.5,,,,,,395,16,,,80,,,,ÖýÔì,ÊÒÎÂ,142.3,ÖýÔì,ÊÒÎÂ,209.1,ÖýÔì,ÊÒÎÂ,10.9
89,Mg-5.5Zn-0.6Zr-0.2Nd,94.04,5.16,0,0,0.66,0,0,0,0,0.14,0,0,0,0,0,0,0,0,0,0,0,0,0,0,0,0,0,0.159306915,0.022457605,3.685383245,0.030746261,15.20945675,0.053279021,0.140134689,0.032675813,3.725183278,0.029710946,24.57841789,0.138910164,12.1082456,0.116184592,1436.550497,0.232054201,-0.358828156,0.505382829,7.565620427,0.046939432,1.324096277,0.04799903,8.815499024,0.075613497,24.83904301,0.00599277,0.022919954,0.001850511,2.05079925,0.110952616,191.7769544,0.063598251,925.8670759,0.055210755,0.016956888,0.009521344,1781317.657,-0.338857812,0.000214982,¦Á-Mg£¬MgZn2,,,,,,,,,,0.5,,,,,,,,,,,,,,ÖýÌ¬,ÊÒÎÂ,150.8,ÖýÌ¬,ÊÒÎÂ,226.9,ÖýÌ¬,ÊÒÎÂ,12.3
90,Mg-5.5Zn-0.6Zr-0.2Nd,94.04,5.16,0,0,0.66,0,0,0,0,0.14,0,0,0,0,0,0,0,0,0,0,0,0,0,0,0,0,0,0.159306915,0.022457605,3.685383245,0.030746261,15.20945675,0.053279021,0.140134689,0.032675813,3.725183278,0.029710946,24.57841789,0.138910164,12.1082456,0.116184592,1436.550497,0.232054201,-0.358828156,0.505382829,7.565620427,0.046939432,1.324096277,0.04799903,8.815499024,0.075613497,24.83904301,0.00599277,0.022919954,0.001850511,2.05079925,0.110952616,191.7769544,0.063598251,925.8670759,0.055210755,0.016956888,0.009521344,1781317.657,-0.338857812,0.000214982,¦Á-Mg£¬MgZn2,,,,,,,,,,0.5,,,,,,,,,,,,,,ÖýÌ¬,200,71.7,ÖýÌ¬,200,108.7,ÖýÌ¬,200,27.2
91,Mg-5.5Zn-0.6Zr-0.2Nd,94.04,5.16,0,0,0.66,0,0,0,0,0.14,0,0,0,0,0,0,0,0,0,0,0,0,0,0,0,0,0,0.159306915,0.022457605,3.685383245,0.030746261,15.20945675,0.053279021,0.140134689,0.032675813,3.725183278,0.029710946,24.57841789,0.138910164,12.1082456,0.116184592,1436.550497,0.232054201,-0.358828156,0.505382829,7.565620427,0.046939432,1.324096277,0.04799903,8.815499024,0.075613497,24.83904301,0.00599277,0.022919954,0.001850511,2.05079925,0.110952616,191.7769544,0.063598251,925.8670759,0.055210755,0.016956888,0.009521344,1781317.657,-0.338857812,0.000214982,¦Á-Mg£¬MgZn2,,,,,,,,,,0.5,,,,,,395,16,,,80,,,,ÖýÔì,ÊÒÎÂ,158.9,ÖýÔì,ÊÒÎÂ,237.2,ÖýÔì,ÊÒÎÂ,14.5
92,Mg-15Al-1.5Nd,83.45,15.02,0,0,0,0,0,0,0,1.53,0,0,0,0,0,0,0,0,0,0,0,0,0,0,0,0,0,0.157758812,0.037123883,3.732261402,0.049907145,15.55203216,0.085869677,0.138376207,0.055187405,3.675656775,0.049861238,24.99541255,0.248748315,12.26640818,0.20261271,1567.16553,0.321060717,-0.280680066,1.04594391,7.409258835,0.078671269,1.351292378,0.077242128,8.974045225,0.077864221,24.78275599,0.010864693,0.064965921,0.001237907,2.141795031,0.162872631,195.8027835,0.092416775,925.5775654,0.021055052,0.016509482,0.009695617,1858983.72,-1.065995438,0.00032874,,,2.4,,,,,280,,0.04,0.3,,,,,,,,,,,,,,¼·Ñ¹,200,148,¼·Ñ¹,200,172,¼·Ñ¹,200,50.4
93,Mg-15Al-4Nd,81.2,14.88,0,0,0,0,0,0,0,3.92,0,0,0,0,0,0,0,0,0,0,0,0,0,0,0,0,0,0.157749174,0.037376985,3.730689302,0.051350892,15.53971581,0.088608893,0.138601978,0.062687387,3.671634573,0.05153616,25.5131885,0.390551195,12.47351985,0.319592466,1578.000204,0.328742463,-0.275431135,1.086964902,7.397587241,0.080844585,1.351031935,0.078262656,8.970310509,0.079415788,24.7927661,0.012966754,0.065514929,0.003228527,2.147635916,0.165176372,195.1320695,0.110639983,927.1952509,0.033564022,0.016507374,0.009674673,1894391.412,-1.249566249,0.000362993,,,2.7,,,,,280,,0.04,0.3,,,,,,,,,,,,,,¼·Ñ¹,200,136,¼·Ñ¹,200,166,¼·Ñ¹,200,61.3
94,AS41(Mg-4Al-1Si),94.9,3.92,0,0,0,0,0,0,0,0,0,0,1.18,0,0,0,0,0,0,0,0,0,0,0,0,0,0,0.159039942,0.034223678,3.691037093,0.041577202,15.18363711,0.046875936,0.139981841,0.033815799,3.742010371,0.038000021,24.43884611,0.025328447,12.05604197,0.022477802,1432.323057,0.222251654,-0.351846596,0.669267098,7.592210136,0.041166273,1.326709912,0.060724929,9.197136089,0.455874154,24.79308485,0.021155449,0.027257213,0,2.056041974,0.131803404,191.1870414,0.048764007,931.3612161,0.082680137,0.016902118,0.00987494,1768064.531,-1.317749713,0.000809429,¦Á-Mg£¬Mg2Si,,,,,,,,,,,,,,,,,,,,,,ÖýÌ¬,"55.3 HV (500 g , 15 s)",ÖýÌ¬,25,121.2,ÖýÌ¬,25,191.4,ÖýÌ¬,25,5.6
95,AS41(Mg-4Al-1Si),94.9,3.92,0,0,0,0,0,0,0,0,0,0,1.18,0,0,0,0,0,0,0,0,0,0,0,0,0,0,0.159039942,0.034223678,3.691037093,0.041577202,15.18363711,0.046875936,0.139981841,0.033815799,3.742010371,0.038000021,24.43884611,0.025328447,12.05604197,0.022477802,1432.323057,0.222251654,-0.351846596,0.669267098,7.592210136,0.041166273,1.326709912,0.060724929,9.197136089,0.455874154,24.79308485,0.021155449,0.027257213,0,2.056041974,0.131803404,191.1870414,0.048764007,931.3612161,0.082680137,0.016902118,0.00987494,1768064.531,-1.317749713,0.000809429,¦Á-Mg£¬Mg2Si,,,,,,,,,,,,,,,,,,,,,,ÖýÌ¬,"55.3 HV (500 g , 15 s)",ÖýÌ¬,150,118.3,ÖýÌ¬,150,171.4,ÖýÌ¬,150,10.2
96,Mg-4Al-2Si,94,4,0,0,0,0,0,0,0,0,0,0,2,0,0,0,0,0,0,0,0,0,0,0,0,0,0,0.158706371,0.041504526,3.699959831,0.049295713,15.19592439,0.047732705,0.139751801,0.038289335,3.748910416,0.044583278,24.46795131,0.028382305,12.07112204,0.026316252,1446.372825,0.243662488,-0.338427941,0.821641838,7.59454875,0.042026802,1.331162371,0.070799139,9.49565208,0.572189495,24.75621795,0.027192353,0.034339861,0,2.071122043,0.153379029,190.9353442,0.052493535,936.8364426,0.106672749,0.016821316,0.01013587,1772334.299,-2.037452757,0.001076027,"¦Á-Mg,¦Â-Mg17Al12,Mg2Si",,10,,,,,,,,,,,,,,420,12,,,,,,,ÖýÔì,ÊÒÎÂ,58,ÖýÔì,ÊÒÎÂ,97,ÖýÔì,ÊÒÎÂ,18
97,Mg-6Al-2Sm-1Cu,91,6,0,0,0,0,0,0,0,0,0,0,0,2,0,0,1,0,0,0,0,0,0,0,0,0,0,0.159101772,0.028431997,3.691230264,0.038880107,15.25419103,0.062663126,0.140041187,0.040695064,3.721770029,0.035805241,25.02816995,0.306482391,12.28906723,0.249924165,1450.703975,0.23496302,-0.343777926,0.646222895,7.547205878,0.052529444,1.328554557,0.058792684,8.828309306,0.060199121,24.84562657,0.012581976,0.026658152,0.02045959,2.087774427,0.291472297,192.7423828,0.10155934,926.8410424,0.039335107,0.016906374,0.00952516,1819424.999,-0.56658681,0.00028014,"Al3Sm,Mg17Al12,Mg2Cu6Al5,Al4Cu9,a-Mg",,16.35,,,,,,,,,7.5¡Á10-4s-1,,,,,,,,,,,,,ÖýÔì,ÊÒÎÂ,172,ÖýÔì,ÊÒÎÂ,200,ÖýÔì,ÊÒÎÂ,7.5
98,Mg-6Al-2Sm-3Cu,89,6,0,0,0,0,0,0,0,0,0,0,0,2,0,0,3,0,0,0,0,0,0,0,0,0,0,0.158831202,0.033581833,3.699930363,0.045935021,15.2989501,0.069328417,0.139957028,0.041284824,3.727230795,0.040268731,25.35057597,0.333133027,12.42842802,0.275940655,1463.578331,0.248846756,-0.33007242,0.798249966,7.546579511,0.052880037,1.333500977,0.070161015,8.865068227,0.073967596,24.84190263,0.012746754,0.026090071,0.056949622,2.160712995,0.463578488,194.4532267,0.138732086,930.3562718,0.057030827,0.016835393,0.009528681,1850654.944,-0.662227953,0.000282228,"Al3Sm,Mg17Al12,Mg2Cu6Al5,Al4Cu9,a-Mg",,9.88,,,,,,,,,7.5¡Á10-4s-1,,,,,,,,,,,,,ÖýÔì,ÊÒÎÂ,186,ÖýÔì,ÊÒÎÂ,250,ÖýÔì,ÊÒÎÂ,14.4
99,Mg-6Al-2Sm-5Cu,87,6,0,0,0,0,0,0,0,0,0,0,0,2,0,0,5,0,0,0,0,0,0,0,0,0,0,0.158553571,0.038100455,3.708857533,0.05202615,15.34487736,0.075370691,0.139870673,0.041873788,3.732834086,0.044311056,25.68139668,0.356687776,12.57142609,0.298802632,1476.788704,0.261549211,-0.316009204,0.947349964,7.545936795,0.053237366,1.338576498,0.079848916,8.902786543,0.085436947,24.83808151,0.012911938,0.025545697,0.09191691,2.235555235,0.573158513,196.208723,0.167122482,933.9632476,0.070328905,0.01676256,0.009532266,1882975.719,-0.758601655,0.000288089,"Al3Sm,Mg17Al12,Mg2Cu6Al5,Al4Cu9,a-Mg",,13.19,,,,,,,,,7.5¡Á10-4s-1,,,,,,,,,,,,,ÖýÔì,ÊÒÎÂ,182,ÖýÔì,ÊÒÎÂ,214,ÖýÔì,ÊÒÎÂ,5.7
100,Mg-6Al-2Sm-1Cu,91,6,0,0,0,0,0,0,0,0,0,0,0,2,0,0,1,0,0,0,0,0,0,0,0,0,0,0.159101772,0.028431997,3.691230264,0.038880107,15.25419103,0.062663126,0.140041187,0.040695064,3.721770029,0.035805241,25.02816995,0.306482391,12.28906723,0.249924165,1450.703975,0.23496302,-0.343777926,0.646222895,7.547205878,0.052529444,1.328554557,0.058792684,8.828309306,0.060199121,24.84562657,0.012581976,0.026658152,0.02045959,2.087774427,0.291472297,192.7423828,0.10155934,926.8410424,0.039335107,0.016906374,0.00952516,1819424.999,-0.56658681,0.00028014,"Al3Sm,Mg17Al12,Mg2Cu6Al5,Al4Cu9,a-Mg",,16.35,,,,,,,,,7.5¡Á10-4s-1,,,,,,,,,,,,,ÖýÔì,150,126,ÖýÔì,150,147,ÖýÔì,150,11.3
101,Mg-6Al-2Sm-3Cu,89,6,0,0,0,0,0,0,0,0,0,0,0,2,0,0,3,0,0,0,0,0,0,0,0,0,0,0.158831202,0.033581833,3.699930363,0.045935021,15.2989501,0.069328417,0.139957028,0.041284824,3.727230795,0.040268731,25.35057597,0.333133027,12.42842802,0.275940655,1463.578331,0.248846756,-0.33007242,0.798249966,7.546579511,0.052880037,1.333500977,0.070161015,8.865068227,0.073967596,24.84190263,0.012746754,0.026090071,0.056949622,2.160712995,0.463578488,194.4532267,0.138732086,930.3562718,0.057030827,0.016835393,0.009528681,1850654.944,-0.662227953,0.000282228,"Al3Sm,Mg17Al12,Mg2Cu6Al5,Al4Cu9,a-Mg",,9.88,,,,,,,,,7.5¡Á10-4s-1,,,,,,,,,,,,,ÖýÔì,150,140,ÖýÔì,150,178,ÖýÔì,150,18.2
102,Mg-6Al-2Sm-5Cu,87,6,0,0,0,0,0,0,0,0,0,0,0,2,0,0,5,0,0,0,0,0,0,0,0,0,0,0.158553571,0.038100455,3.708857533,0.05202615,15.34487736,0.075370691,0.139870673,0.041873788,3.732834086,0.044311056,25.68139668,0.356687776,12.57142609,0.298802632,1476.788704,0.261549211,-0.316009204,0.947349964,7.545936795,0.053237366,1.338576498,0.079848916,8.902786543,0.085436947,24.83808151,0.012911938,0.025545697,0.09191691,2.235555235,0.573158513,196.208723,0.167122482,933.9632476,0.070328905,0.01676256,0.009532266,1882975.719,-0.758601655,0.000288089,"Al3Sm,Mg17Al12,Mg2Cu6Al5,Al4Cu9,a-Mg",,13.19,,,,,,,,,7.5¡Á10-4s-1,,,,,,,,,,,,,ÖýÔì,150,133,ÖýÔì,150,159,ÖýÔì,150,8.6
103,Mg-3Al-1Sn,95.72,2.98,0,0,0,0,0,0,0.94,0,0,0,0,0,0,0,0,0,0,0,0,0,0,0,0,0,0,0.159643591,0.017239789,3.675776583,0.024827106,15.13798982,0.040805845,0.140451578,0.023177843,3.736916119,0.023605269,24.56214693,0.170438812,12.10140076,0.139150882,1404.85718,0.1718809,-0.374178871,0.405363411,7.600188296,0.035596854,1.319436549,0.042779297,8.751133437,0.038230433,24.85516415,0.005942289,0.015326363,0,2.031129833,0.090868769,190.9850729,0.047901182,922.6149111,0.020096577,0.017054355,0.009485142,1769650.288,-0.27882226,0.000261437,¦Á-Mg£¬¦Â-Mg17Al12,,81,,,,,300,,2.5,1,,400,12,,,,,,,,,,,,,,¼·Ñ¹,ÊÒÎÂ,255.7,¼·Ñ¹,ÊÒÎÂ,12.1
104,Mg-3Al-1.5Sn,95.33,2.93,0,0,0,0,0,0,1.42,0,0,0,0,0,0,0,0,0,0,0,0,0,0,0,0,0,0,0.159651674,0.017132397,3.676277829,0.025355664,15.13619907,0.04055718,0.140456866,0.023027521,3.737659724,0.023939008,24.65622212,0.208543309,12.13929625,0.170423132,1405.857869,0.173912499,-0.372963159,0.42382362,7.600490599,0.035378914,1.319981486,0.045252384,8.74869165,0.038529277,24.85766675,0.006583248,0.016124965,0,2.032778481,0.095417754,190.8448015,0.051989227,922.190207,0.024705926,0.017056763,0.009486862,1775951.126,-0.310548594,0.000281753,¦Á-M£¬¦Â-Mg17Al12£¬Mg2Sn,,66,,,,,300,,2.5,1,,400,12,,,,,,,,,,,,,,¼·Ñ¹,ÊÒÎÂ,271,¼·Ñ¹,ÊÒÎÂ,10.1
105,Mg-3Al-2Sn,94.91,2.94,0,0,0,0,0,0,1.81,0,0,0,0,0,0,0,0,0,0,0,0,0,0,0,0,0,0,0.159650152,0.017194082,3.676944239,0.025959646,15.13655977,0.040700809,0.140451559,0.023106005,3.738018625,0.024392573,24.73463224,0.234820704,12.17084383,0.192028467,1407.367097,0.176792017,-0.371561607,0.441614263,7.599937678,0.035510684,1.320572832,0.04741706,8.747654117,0.039075472,24.8593958,0.007088271,0.017011632,0,2.034612072,0.099498755,190.7515054,0.055344195,921.8470235,0.027923248,0.01705638,0.009489269,1781453.754,-0.340074149,0.000297621,¦Á-Mg£¬¦Â-Mg17Al12£¬Mg2Sn,,78,,,,,300,,2.5,1,,400,12,,,,,,,,,,,,,,¼·Ñ¹,ÊÒÎÂ,250,¼·Ñ¹,ÊÒÎÂ,9.4
106,AJ41(Mg-4Al-1Sr),94.99,4.04,0,0,0,0,0,0,0,0,0,0,0,0,0,0,0,0,0.97,0,0,0,0,0,0,0,0,0.159628027,0.026979129,3.677054214,0.030099349,15.16418758,0.049198244,0.140410961,0.033636124,3.726103998,0.035716446,24.57574966,0.135548211,12.10753508,0.112775384,1416.378436,0.190136427,-0.367859867,0.433992352,7.579570898,0.043250326,1.320059889,0.045219546,8.771691058,0.043168591,24.84854764,0.006026915,0.020737991,0,2.036797762,0.092431827,191.234196,0.061508312,923.8752775,0.007442191,0.017073155,0.009494454,1769360.116,-0.331767213,0.000244974,¦Á-Mg£¬(Mg£¬Al)17Sr2£¬Al4Sr,,,,,,,,,,,,,,,,,,,,,,ÖýÌ¬,"55 HV (500 g , 15 s)",ÖýÌ¬,25,118.6,ÖýÌ¬,25,181.5,ÖýÌ¬,25,3.6
107,AJ41(Mg-4Al-1Sr),94.99,4.04,0,0,0,0,0,0,0,0,0,0,0,0,0,0,0,0,0.97,0,0,0,0,0,0,0,0,0.159628027,0.026979129,3.677054214,0.030099349,15.16418758,0.049198244,0.140410961,0.033636124,3.726103998,0.035716446,24.57574966,0.135548211,12.10753508,0.112775384,1416.378436,0.190136427,-0.367859867,0.433992352,7.579570898,0.043250326,1.320059889,0.045219546,8.771691058,0.043168591,24.84854764,0.006026915,0.020737991,0,2.036797762,0.092431827,191.234196,0.061508312,923.8752775,0.007442191,0.017073155,0.009494454,1769360.116,-0.331767213,0.000244974,¦Á-Mg£¬(Mg£¬Al)17Sr2£¬Al4Sr,,,,,,,,,,,,,,,,,,,,,,ÖýÌ¬,"55 HV (500 g , 15 s)",ÖýÌ¬,150,95.5,ÖýÌ¬,150,150,ÖýÌ¬,150,5.3
108,Mg-5Al-3Ca-0.5Y,91.07,5.11,0,0.51,0,3.15,0,0,0,0,0,0,0,0,0,0,0,0,0,0,0,0,0,0,0,0,0,0.16006568,0.040255003,3.665595249,0.048256504,15.14832211,0.061644856,0.140812021,0.048258975,3.694407648,0.064656681,24.83157401,0.132819522,12.24200975,0.123334749,1441.230209,0.219806414,-0.35112419,0.533456264,7.535759248,0.054170951,1.317942761,0.059097293,8.794931602,0.049601058,24.86057847,0.008712188,0.022993837,0.000696462,2.048530295,0.104896635,192.0683186,0.060664321,928.6391499,0.045563875,0.017262109,0.009470774,1769087.249,-0.902950294,0.000395248,¦Á-Mg£¬Mg17Al12£¬Al2Y,,37,,,,,,,,3,,,,,,,,,,,,,,ÖýÌ¬,25,74.3,ÖýÌ¬,25,148.5,ÖýÌ¬,25,5
109,Mg-5Al-3Ca-1.0Y,90.55,5.1,0,1.02,0,3.18,0,0,0,0,0,0,0,0,0,0,0,0,0,0,0,0,0,0,0,0,0,0.160102907,0.040715244,3.664588002,0.048823148,15.14379208,0.062233087,0.140889871,0.050192689,3.693152001,0.065221274,24.928802,0.164570756,12.283004,0.148409278,1444.699592,0.226769652,-0.349923566,0.540663795,7.53316362,0.054707316,1.317758474,0.059336552,8.798945645,0.050871642,24.86318516,0.009104982,0.023019254,0.001397197,2.05005507,0.106367199,191.8261495,0.069927617,929.9495941,0.057778888,0.01727616,0.009461745,1774593.849,-0.950140079,0.000401706,¦Á-Mg£¬Mg17Al12£¬Al2Y,,28,,,,,,,,3,,,,,,,,,,,,,,ÖýÌ¬,25,89.8,ÖýÌ¬,25,162.3,ÖýÌ¬,25,5.4
110,Mg-5Al-3Ca-2.0Y,89.48,5.11,0,2.06,0,3.19,0,0,0,0,0,0,0,0,0,0,0,0,0,0,0,0,0,0,0,0,0,0.160162879,0.041477673,3.662965865,0.049807173,15.13655207,0.063437822,0.141033571,0.053813427,3.690904062,0.066003278,25.12519109,0.214282626,12.36534018,0.188742344,1452.147751,0.240665509,-0.347337737,0.556644448,7.527814271,0.055801653,1.317563952,0.059783004,8.80785987,0.053497625,24.86803257,0.009843667,0.023209514,0.002839545,2.053491523,0.109575086,191.3362684,0.086076371,932.595632,0.076791828,0.017298919,0.009444458,1786254.737,-1.041767134,0.000414511,¦Á-Mg£¬Mg17Al12£¬Al2Y£¬(Mg£¬Al)2Ca,,23,,,,,,,,3,,,,,,,,,,,,,,ÖýÌ¬,25,92.5,ÖýÌ¬,25,167.4,ÖýÌ¬,25,5.6
111,Mg-5.5Al-1.2Y-0.3Ca,93.3,5.5,0,1.2,0,0.3,0,0,0,0,0,0,0,0,0,0,0,0,0,0,0,0,0,0,0,0,0,0.159388073,0.026434941,3.682976785,0.034630434,15.21064028,0.05639168,0.140223953,0.038861493,3.719199451,0.036156358,24.6828985,0.154467602,12.15458355,0.131781513,1442.900164,0.23320753,-0.35473182,0.529939033,7.555117274,0.049740476,1.324179176,0.050758478,8.809001335,0.052396181,24.84291014,0.007312806,0.024428654,0.001617538,2.053485478,0.109569567,191.7011606,0.073454621,926.9310858,0.055092799,0.016993198,0.009503405,1785368.02,-0.528629293,0.000292594,,,,,,,,,,,1,,,,,,415,15,250,8,,,,,,,,ÖýÔì,ÊÒÎÂ,208,ÖýÔì,ÊÒÎÂ,7.8
112,Mg-5.5Al-1.2Y-0.5Ca,93.3,5.5,0,1.2,0,0.5,0,0,0,0,0,0,0,0,0,0,0,0,0,0,0,0,0,0,0,0,0,0.159434942,0.027711155,3.681783378,0.035834717,15.20654438,0.056893843,0.140267835,0.039838587,3.717336073,0.038879229,24.7017814,0.155789585,12.16420636,0.133518616,1443.285424,0.233126727,-0.354266549,0.531632101,7.553348441,0.050168649,1.323781553,0.051461401,8.808671391,0.052376906,24.84424228,0.007466391,0.024399471,0.001615606,2.053419875,0.109509643,191.7113395,0.073421296,927.1619462,0.055501981,0.017011987,0.009500683,1784828.627,-0.55984498,0.000300692,,,,,,,,,,,1,,,,,,415,15,250,8,,,,,,,,ÖýÔì,ÊÒÎÂ,214,ÖýÔì,ÊÒÎÂ,9.27
113,Mg-5.5Al-1.2Y-0.8Ca,93.3,5.5,0,1.2,0,0.8,0,0,0,0,0,0,0,0,0,0,0,0,0,0,0,0,0,0,0,0,0,0.15950503,0.029508811,3.679998746,0.037561146,15.20041934,0.057635253,0.140333455,0.041249983,3.714549561,0.042625693,24.73001906,0.157731353,12.17859641,0.136056236,1443.861546,0.2330054,-0.35357078,0.53416271,7.550703313,0.050800925,1.323186944,0.052493317,8.808177989,0.052348014,24.84623439,0.007689584,0.024355826,0.001612716,2.053321772,0.109419939,191.7265613,0.073371374,927.5071769,0.056105492,0.017040085,0.009496614,1784024.158,-0.606379171,0.000312969,,,,,,,,,,,1,,,,,,415,15,250,8,,,,,,,,ÖýÔì,ÊÒÎÂ,232,ÖýÔì,ÊÒÎÂ,10.97
114,Mg-5.5Al-1.2Y-1Ca,93.3,5.5,0,1.2,0,1,0,0,0,0,0,0,0,0,0,0,0,0,0,0,0,0,0,0,0,0,0,0.159551612,0.03064019,3.678812629,0.038664351,15.19634845,0.058121885,0.140377068,0.042157633,3.712697565,0.044941969,24.74878662,0.158999321,12.18816044,0.137704761,1444.244452,0.232924437,-0.353108351,0.535843852,7.548945285,0.05121599,1.32279175,0.053166975,8.80785006,0.052328766,24.84755839,0.007833917,0.024326816,0.001610795,2.05325657,0.109360258,191.736678,0.073338137,927.7366271,0.056501187,0.01705876,0.009493912,1783490.899,-0.637210314,0.000321061,,,,,,,,,,,1,,,,,,415,15,250,8,,,,,,,,ÖýÔì,ÊÒÎÂ,218,ÖýÔì,ÊÒÎÂ,9.05
115,Mg-5.5Al-1.2Y-1.2Ca,93.3,5.5,0,1.2,0,1.2,0,0,0,0,0,0,0,0,0,0,0,0,0,0,0,0,0,0,0,0,0,0.159598081,0.031724711,3.677629409,0.039733103,15.19228752,0.058602591,0.140420575,0.043040677,3.710850093,0.047138332,24.76750833,0.160246755,12.19770112,0.139320291,1444.626424,0.232843412,-0.352647053,0.537520303,7.547191552,0.051626048,1.322397521,0.05382972,8.807522932,0.052309528,24.84887917,0.00797491,0.024297875,0.001608879,2.053191527,0.109300673,191.7467701,0.073304935,927.9655168,0.056891713,0.017077389,0.009491218,1782960.066,-0.667889123,0.000329023,,,,,,,,,,,1,,,,,,415,15,250,8,,,,,,,,ÖýÔì,ÊÒÎÂ,201,ÖýÔì,ÊÒÎÂ,8.44
116,Mg-5.5Al-1.2Y-0.3Ca,93.3,5.5,0,1.2,0,0.3,0,0,0,0,0,0,0,0,0,0,0,0,0,0,0,0,0,0,0,0,0,0.159388073,0.026434941,3.682976785,0.034630434,15.21064028,0.05639168,0.140223953,0.038861493,3.719199451,0.036156358,24.6828985,0.154467602,12.15458355,0.131781513,1442.900164,0.23320753,-0.35473182,0.529939033,7.555117274,0.049740476,1.324179176,0.050758478,8.809001335,0.052396181,24.84291014,0.007312806,0.024428654,0.001617538,2.053485478,0.109569567,191.7011606,0.073454621,926.9310858,0.055092799,0.016993198,0.009503405,1785368.02,-0.528629293,0.000292594,,,,,,,,,,,1,,,,,,415,15,250,8,,,,,,,,ÖýÔì,150,180,ÖýÔì,150,10.48
117,Mg-5.5Al-1.2Y-0.5Ca,93.3,5.5,0,1.2,0,0.5,0,0,0,0,0,0,0,0,0,0,0,0,0,0,0,0,0,0,0,0,0,0.159434942,0.027711155,3.681783378,0.035834717,15.20654438,0.056893843,0.140267835,0.039838587,3.717336073,0.038879229,24.7017814,0.155789585,12.16420636,0.133518616,1443.285424,0.233126727,-0.354266549,0.531632101,7.553348441,0.050168649,1.323781553,0.051461401,8.808671391,0.052376906,24.84424228,0.007466391,0.024399471,0.001615606,2.053419875,0.109509643,191.7113395,0.073421296,927.1619462,0.055501981,0.017011987,0.009500683,1784828.627,-0.55984498,0.000300692,,,,,,,,,,,1,,,,,,415,15,250,8,,,,,,,,ÖýÔì,150,194,ÖýÔì,150,12.26
118,Mg-5.5Al-1.2Y-0.8Ca,93.3,5.5,0,1.2,0,0.8,0,0,0,0,0,0,0,0,0,0,0,0,0,0,0,0,0,0,0,0,0,0.15950503,0.029508811,3.679998746,0.037561146,15.20041934,0.057635253,0.140333455,0.041249983,3.714549561,0.042625693,24.73001906,0.157731353,12.17859641,0.136056236,1443.861546,0.2330054,-0.35357078,0.53416271,7.550703313,0.050800925,1.323186944,0.052493317,8.808177989,0.052348014,24.84623439,0.007689584,0.024355826,0.001612716,2.053321772,0.109419939,191.7265613,0.073371374,927.5071769,0.056105492,0.017040085,0.009496614,1784024.158,-0.606379171,0.000312969,,,,,,,,,,,1,,,,,,415,15,250,8,,,,,,,,ÖýÔì,150,216,ÖýÔì,150,13.86
119,Mg-5.5Al-1.2Y-1Ca,93.3,5.5,0,1.2,0,1,0,0,0,0,0,0,0,0,0,0,0,0,0,0,0,0,0,0,0,0,0,0.159551612,0.03064019,3.678812629,0.038664351,15.19634845,0.058121885,0.140377068,0.042157633,3.712697565,0.044941969,24.74878662,0.158999321,12.18816044,0.137704761,1444.244452,0.232924437,-0.353108351,0.535843852,7.548945285,0.05121599,1.32279175,0.053166975,8.80785006,0.052328766,24.84755839,0.007833917,0.024326816,0.001610795,2.05325657,0.109360258,191.736678,0.073338137,927.7366271,0.056501187,0.01705876,0.009493912,1783490.899,-0.637210314,0.000321061,,,,,,,,,,,1,,,,,,415,15,250,8,,,,,,,,ÖýÔì,150,203,ÖýÔì,150,12.57
120,Mg-5.5Al-1.2Y-1.2Ca,93.3,5.5,0,1.2,0,1.2,0,0,0,0,0,0,0,0,0,0,0,0,0,0,0,0,0,0,0,0,0,0.159598081,0.031724711,3.677629409,0.039733103,15.19228752,0.058602591,0.140420575,0.043040677,3.710850093,0.047138332,24.76750833,0.160246755,12.19770112,0.139320291,1444.626424,0.232843412,-0.352647053,0.537520303,7.547191552,0.051626048,1.322397521,0.05382972,8.807522932,0.052309528,24.84887917,0.00797491,0.024297875,0.001608879,2.053191527,0.109300673,191.7467701,0.073304935,927.9655168,0.056891713,0.017077389,0.009491218,1782960.066,-0.667889123,0.000329023,,,,,,,,,,,1,,,,,,415,15,250,8,,,,,,,,ÖýÔì,150,191,ÖýÔì,150,10.94
121,Mg-5.5Al-1.2Y-0.3Ca,93.3,5.5,0,1.2,0,0.3,0,0,0,0,0,0,0,0,0,0,0,0,0,0,0,0,0,0,0,0,0,0.159388073,0.026434941,3.682976785,0.034630434,15.21064028,0.05639168,0.140223953,0.038861493,3.719199451,0.036156358,24.6828985,0.154467602,12.15458355,0.131781513,1442.900164,0.23320753,-0.35473182,0.529939033,7.555117274,0.049740476,1.324179176,0.050758478,8.809001335,0.052396181,24.84291014,0.007312806,0.024428654,0.001617538,2.053485478,0.109569567,191.7011606,0.073454621,926.9310858,0.055092799,0.016993198,0.009503405,1785368.02,-0.528629293,0.000292594,,,,,,,,,,,1,,,,,,415,15,250,8,,,,,,,,ÖýÔì,175,156,ÖýÔì,175,13.77
122,Mg-5.5Al-1.2Y-0.5Ca,93.3,5.5,0,1.2,0,0.5,0,0,0,0,0,0,0,0,0,0,0,0,0,0,0,0,0,0,0,0,0,0.159434942,0.027711155,3.681783378,0.035834717,15.20654438,0.056893843,0.140267835,0.039838587,3.717336073,0.038879229,24.7017814,0.155789585,12.16420636,0.133518616,1443.285424,0.233126727,-0.354266549,0.531632101,7.553348441,0.050168649,1.323781553,0.051461401,8.808671391,0.052376906,24.84424228,0.007466391,0.024399471,0.001615606,2.053419875,0.109509643,191.7113395,0.073421296,927.1619462,0.055501981,0.017011987,0.009500683,1784828.627,-0.55984498,0.000300692,,,,,,,,,,,1,,,,,,415,15,250,8,,,,,,,,ÖýÔì,175,167,ÖýÔì,175,15.27
123,Mg-5.5Al-1.2Y-0.8Ca,93.3,5.5,0,1.2,0,0.8,0,0,0,0,0,0,0,0,0,0,0,0,0,0,0,0,0,0,0,0,0,0.15950503,0.029508811,3.679998746,0.037561146,15.20041934,0.057635253,0.140333455,0.041249983,3.714549561,0.042625693,24.73001906,0.157731353,12.17859641,0.136056236,1443.861546,0.2330054,-0.35357078,0.53416271,7.550703313,0.050800925,1.323186944,0.052493317,8.808177989,0.052348014,24.84623439,0.007689584,0.024355826,0.001612716,2.053321772,0.109419939,191.7265613,0.073371374,927.5071769,0.056105492,0.017040085,0.009496614,1784024.158,-0.606379171,0.000312969,,,,,,,,,,,1,,,,,,415,15,250,8,,,,,,,,ÖýÔì,175,185,ÖýÔì,175,16.15
