Repository: qixinke/Magweb

File: 镁合金储氢数据库.csv (part 2 of 20)
ID,Name,Mg,Ni,Cu,Ce,La,Nd,Pr,Sm,Y,Ag,Al,Ca,Co,Fe,In,Li,Mn,Nb,Ti,V,Zn,Cr,Pd,Si,Zr,Gd,B,C,ÃÜ(XM),¦ÄÃÜ(XM),×åGp,¦Ä×åGp,I2(ev),¦ÄI2(ev),Ô­¾¶(Rm),¦ÄÔ­¾¶(Rm),¹²¾¶(Rc),¦Ä¹²¾¶(Rc,×ÔÄÜ(W),¦Ä×ÔÄÜ(W),¾§Ìå(LP),¦Ä¾§Ìå(LP),¹¦º¯Êý,¦Ä¹¦º¯Êý,¾ø¶Ôµç¸ºÐÔ,¦Ä¾ø¶Ôµç¸ºÐÔ,AW,¦ÄAW,AN,¦ÄAN,Tb,¦ÄTb,Eea(ev),¦ÄEea(ev),I1,¦ÄI1,XP,¦ÄXP,Hf,¦ÄHf,Cm,¦ÄCm,VEC,fs,fp,fd,¦ÄVEC,K,¦ÄK,Tm,¦ÄTm,Vm,B,ÈÛ»¯ìÊSf,ÃÜ¶È,»ìºÏìÊHmix,¼ª²¼Ë¹×ÔÓÉÄÜGmix,oumigaµÄµ¹Êý,ìØSmix,¼Ó¹¤·½Ê½,ÇòÄ¥»úH2Ñ¹Á¦£¨MPa£©,ÇòÄ¥»úAr2Ñ¹Á¦£¨MPa£©,Çò·ÛÖÊÁ¿±È,ÇòÄ¥»ú×ªËÙ(Ô²ÅÌ×ªËÙ)£¨rpm£©,Ä¥·ÛÊ±¼ä£¨h£©,¡æ/min²îÊ¾É¨ÃèÁ¿ÈÈ·¨ (DSC) ºÍÈÈÖØ·¨ (TG) ¼ÓÈÈËÙÂÊ,ë²ÆøMPa,ÉÕ½áÎÂ¶È¡æ,ÉÕ½áÊ±¼äh,m/sÈÛÌå·ÄË¿ËÙÂÊ£¨Í­¹õÏßËÙ¶È½üËÆ±íÊ¾£©,ÑùÆ·µÄ¼ÓÈÈËÙÂÊ,ÎüÇâ±¥ºÍ±È£¨Ra(t))t min%,ÍÑÇâ±È£¨R d ( t )£©%,ÎÂ¶ÈC?a?(t)£¨tµÄÇâ»¯ÄÜÁ¦£©ÇâÈÝÁ¿,C?d?(t)£¨tµÄÇâ»¯ÄÜÁ¦£©Çâ½âÎüÈÝÁ¿,ÎüÇâËÙÂÊ,³õÊ¼ÎüÇâÎÂ¶È¡æ,ÇâÎüÊÕÎÂ¶È,ÇâÎüÊÕÑ¹Á¦,ÇâÎüÊÕÊ±¼ämin,ÎüHÁ¿,´¢ÇâÁ¿,¿ÉÄæ´¢ÇâÄÜÁ¦wt%,Çâ½âÎüÐ§ÂÊ,½âÎü¶¯Á¦Ñ§ÎÂ¶È,½âÎü¶¯Á¦Ñ§H2Ñ¹Á¦(MPa),½âÎü¶¯Á¦Ñ§H2Ñ¹Á¦Ê±¼ämin,½âÎüH2º¬Á¿,ÍÑÇâÁ¿,¿ªÊ¼½âÎüÎÂ¶È¡æ,·åÖµ½âÎüÎÂ¶È£¨´ÓµÚ70¸öÅ²¶¯£©¡æ,×îÖÕÍÑÇâÎÂ¶È¡æ,ÍêÈ«ÍÑÇâÊ±¼ä,ÎüÇâ»î»¯ÄÜE?ae(k)kJ/mol,Çâ½âÎü¹ý³ÌµÄ»î»¯ÄÜ (E de(a)),ÍÑÇâ»î»¯ÄÜE?de(k),ìÊ±ä¦¤H £¨ÐÎ³ÉìÊ£©?(kJ/mol)£¨ÎüÇâ,ìØ±ä¦¤S J/mol/K)£¨ÎüÇâ,ìÊ±ä¦¤H (kJ/mol)£¨·Ö½âìÊ£©Çâ½âÎü,ìØ±ä¦¤S J/mol/K)£¨Çâ½âÎü,ÎüÊÕPCTÆ½ºâÑ¹Á¦MPa,½âÎüPCTÆ½ºâÑ¹Á¦MPa,»î»¯ÎÂ¶È¡æ,H2»î»¯Ñ¹Á¦MPa,»î»¯Ñ­»·´ÎÊý
MHS0052,Mg91Ni4.5Cu4.5,0.800829377,0.095631683,0.103538939,,,,,,,,,,,,,,,,,,,,,,,,,,1.684849959,0.028153175,2.764997781,0.881433779,15.41304465,0.080585001,0.15704901,0.06184957,0.139830005,0.027956057,3.773849578,0.097581592,187.3406591,0.29546254,3.771599577,0.096167047,3.81209982,0.051895142,27.61831347,0.382383869,13.48499555,0.350343074,1511.274486,0.313916624,-0.256585434,1.777734418,7.649375003,0.002208806,1.363549832,0.124883233,9.280497571,0.209646488,24.90373964,0.010773313,2.764997781,0.707053004,0,0.292946996,0.881433779,194.9950319,0.251267123,978.9326702,0.189875081,0.016397417,55.34996177,0.009480221,2070169.644,-1.114196439,-2971.143833,0.000375147,3.033946794,ÑÐÄ¥,,,30,300,2,,,,,,,,,,,,,225,1,150,4.76,,,,225,0.005,20,3.25,,,,,90,,,,,,,,,,,,
MHS0053,Mg91Ni3Cu6,0.798724139,0.063586856,0.137689005,,,,,,,,,,,,,,,,,,,,,,,,,,1.685299972,0.028977338,2.779998524,0.893622282,15.44489954,0.086501227,0.157097007,0.06085182,0.139950003,0.025189417,3.767099717,0.091967541,187.3568261,0.295162354,3.764099717,0.089924449,3.81329988,0.052867264,27.69110566,0.389619319,13.49999704,0.353465863,1506.009657,0.303745367,-0.255580289,1.797179566,7.650680002,0.002523829,1.363399888,0.124546662,9.218998368,0.189739422,24.87928976,0.009358258,2.779998524,0.697842093,0,0.302157907,0.893622282,199.6300222,0.267294543,973.3770457,0.172679175,0.016407021,54.74997439,0.009471148,2074451.861,-1.063197654,-2912.990911,0.000365118,2.991572204,ÑÐÄ¥,,,30,300,2,,,,,,,,,,,,,225,1,150,4.55,,,,225,0.005,20,2.3,,,,,120,,,,,,,,,,,,
MHS0054,Mg90Ce5Sm5,0.600972568,,,0.192480459,,,,0.206546973,,,,,,,,,,,,,,,,,,,,,1.631499541,0.070959751,2.100001285,0.142857871,14.63056115,0.083062429,0.162265029,0.040054035,0.147000081,0.122619649,3.581498884,0.066087673,192.364713,0.212974901,3.573999038,0.072728565,3.679999029,0.057227138,36.39844805,0.997740993,16.80005881,0.857970566,1512.153027,0.337736381,-0.307998818,0.896112451,7.440497286,0.082887337,1.293499752,0.038753568,8.534995668,0.081619932,25.20610247,0.043309512,2.000001427,0.949999393,0,0.050000607,0.158114786,172.1997699,0.310112177,951.5001665,0.100540912,0.017982122,43.49996931,0.008970041,2483618.717,-2.34002929,-3122.359769,0.000750005,3.279053277,,,,,,,,,,,,,,,,,,,300,3,,,,5.5,,300,0.06,,,4.95,,,,,,,,?80.0,?137.5,81.2,139.2,,,,,
MHS0055,Mg90Ce5La5,0.610576118,,,0.1955563,0.193867582,,,,,,,,,,,,,,,,,,,,,,,,1.634499537,0.065165125,2.100001285,0.142857871,14.62900615,0.083381673,0.162610028,0.046604036,0.147450081,0.131270984,3.603998852,0.053534278,193.017662,0.208032476,3.613998981,0.046337999,3.679999029,0.057227138,35.82594886,0.964751166,16.55005917,0.824830635,1595.202909,0.436808265,-0.308998817,0.883562982,7.437197291,0.084229643,1.289999757,0.046576424,8.414995839,0.102452861,25.08460265,0.02580713,2.100001285,0.95238037,0,0.04761963,0.142857871,172.1997699,0.310112177,943.9001774,0.069194131,0.018129609,42.99997002,0.008915133,2426737.617,-2.520028776,-3097.618999,0.0008142,3.279053277,,,,,,,,,,,,,,,,,,,320£¨²»È·¶¨£©,3.6,,,,5.78£¨¿ÉÄæ£©,,,0.005,,,,,,,,,112.6,,?81.2,?138.2,82.9,140.7,,,,,
MHS0056,Mg90Ce10,0.609546765,,,0.390453235,,,,,,,,,,,,,,,,,,,,,,,,,1.633999075,0.066096263,2.100002569,0.142858599,14.62019133,0.085218326,0.162340058,0.041395062,0.147300162,0.128310896,3.57399779,0.072188894,186.9023415,0.28643949,3.583998047,0.063616833,3.674998073,0.061225221,35.88639755,0.968157829,16.60011819,0.831328875,1590.005832,0.428305206,-0.307997636,0.896121006,7.435294587,0.085014415,1.290999512,0.044152341,8.379991778,0.114559893,25.07610532,0.024776858,2.100002569,0.952379787,0,0.047620213,0.142858599,172.0995401,0.312032288,937.6503725,0.046393089,0.01801326,42.69994091,0.008937224,2444524.555,-2.520057552,-2536.789085,0.000994392,2.702786776,,,,,,,,,,,,,,,,,,,320£¨²»È·¶¨£©,3.6,,,,5.74£¨¿ÉÄæ£©,,,0.005,,,,,,,,,103.2,,?82.9,?140.7,83.8,142.7,,,,,
MHS0057,Mg90Ce5Nd5,0.606067743,,,0.19411235,,0.199819907,,,,,,,,,,,,,,,,,,,,,,,1.64649952,0.049089824,2.100001285,0.142857871,14.61501467,0.086318998,0.16141503,0.030425909,0.147150081,0.125424385,3.588998874,0.060802377,192.6755125,0.210499517,3.653998924,0.060780461,3.674999037,0.061224855,36.09244848,0.979930872,16.70005895,0.844525276,1577.002935,0.407937785,-0.307998818,0.896112451,7.434597294,0.085304883,1.291999754,0.041867551,8.459995775,0.090207966,25.10160262,0.02798414,2.100001285,0.95238037,0,0.04761963,0.142857871,172.3997696,0.306316166,949.1001699,0.090462902,0.017664087,43.19996974,0.008913702,2461664.079,-2.34002929,-3114.490052,0.000751901,3.279053277,,,,,,,,,,,,,,,,,,,320£¨²»È·¶¨£©,3.6,,,,5.65£¨¿ÉÄæ£©,,,0.005,,,,,,,,,114.3,,?81.4,?135.5,82.8,137.6,,,,,
MHS0058,Mg-22wt%Ni,0.78,0.22,,,,,,,,,,,,,,,,,,,,,,,,,,,1.685687407,0.027230581,2.836661715,0.863028487,15.36317124,0.062407996,0.156387314,0.069465557,0.139222094,0.037366589,3.815828244,0.119492361,184.4636596,0.321760591,3.815828244,0.119492361,3.817978764,0.052098179,27.90143221,0.377162204,13.67332343,0.358087027,1553.654288,0.359066569,-0.236850966,2.01554329,7.645372504,0.000240157,1.372749629,0.133752715,9.588953072,0.271262915,24.99460384,0.014704134,2.836661715,0.70505411,0,0.29494589,0.863028487,179.6463113,0.168639607,1007.339085,0.244547308,0.016236117,59.11866644,0.009519092,2112050.439,-1.498322724,-2807.439788,0.000533982,2.785498455,25¡æÏÂ¶ÍÔì£¨Àä¶Í£¬CF,,,,,,,,,,,,,,,,,,310,2,,,5.8(µÚÒ»´Î»î»¯ºó),,,310,0.15,,,5(µÚÒ»´Î»î»¯ºó),,,,600,,,,,,,,,,310,20,
MHS0059,Mg-22wt%Ni,0.78,0.22,,,,,,,,,,,,,,,,,,,,,,,,,,,1.685687407,0.027230581,2.836661715,0.863028487,15.36317124,0.062407996,0.156387314,0.069465557,0.139222094,0.037366589,3.815828244,0.119492361,184.4636596,0.321760591,3.815828244,0.119492361,3.817978764,0.052098179,27.90143221,0.377162204,13.67332343,0.358087027,1553.654288,0.359066569,-0.236850966,2.01554329,7.645372504,0.000240157,1.372749629,0.133752715,9.588953072,0.271262915,24.99460384,0.014704134,2.836661715,0.70505411,0,0.29494589,0.863028487,179.6463113,0.168639607,1007.339085,0.244547308,0.016236117,59.11866644,0.009519092,2112050.439,-1.498322724,-2807.439788,0.000533982,2.785498455,450¡æµÄÎÂ¶ÈÏÂ¶ÍÔì£¨ÈÈ¶Í£¬HF£©,,,,,,,,,,,,,,,,,,310,2,,,2(µÚÒ»´Î»î»¯ºó),,,310,0.15,,,1.75(µÚÒ»´Î»î»¯ºó),,,,600,,,,,,,,,,310,20,
MHS0060,Mg-22wt%Ni,0.78,0.22,,,,,,,,,,,,,,,,,,,,,,,,,,,1.685687407,0.027230581,2.836661715,0.863028487,15.36317124,0.062407996,0.156387314,0.069465557,0.139222094,0.037366589,3.815828244,0.119492361,184.4636596,0.321760591,3.815828244,0.119492361,3.817978764,0.052098179,27.90143221,0.377162204,13.67332343,0.358087027,1553.654288,0.359066569,-0.236850966,2.01554329,7.645372504,0.000240157,1.372749629,0.133752715,9.588953072,0.271262915,24.99460384,0.014704134,2.836661715,0.70505411,0,0.29494589,0.863028487,179.6463113,0.168639607,1007.339085,0.244547308,0.016236117,59.11866644,0.009519092,2112050.439,-1.498322724,-2807.439788,0.000533982,2.785498455,³õ²½530¡æÍË»ð0.5hºóÔÚ25¡æÏÂ¶ÍÔì£¨ÍË»ð + Àä¶Í£¬A + CF£©,,,,,,,,,,,,,,,,,,310,2,,,6(µÚÒ»´Î»î»¯ºó),,,310,0.15,,,5.3(µÚÒ»´Î»î»¯ºó),,,,600,,,,,,,,,,310,20,
MHS0061,Mg-10.45at.%Ni,0.780152754,0.219847246,,,,,,,,,,,,,,,,,,,,,,,,,,,1.685674904,0.027221196,2.835994898,0.862927504,15.36291009,0.062387085,0.156390273,0.069439788,0.139223511,0.037353053,3.81570405,0.119454181,184.4798262,0.321619127,3.81570405,0.119454181,3.817924585,0.052080576,27.89856587,0.377068159,13.6719898,0.357995879,1553.502337,0.358975267,-0.236980995,2.01372819,7.645373004,0.000240072,1.372699617,0.133710498,9.588244579,0.271187453,24.99450373,0.014699016,2.835994898,0.705219886,0,0.294780114,0.862927504,179.6545631,0.168572494,1007.271987,0.244477499,0.016236874,59.1074139,0.009519022,2111734.932,-1.497267929,-2805.752634,0.000533927,2.784010082,25¡æ¶ÍÔì£¬Ñ¹ÏÂÂÊ75%,,,,,,,,,,,,,,,,,,360,2,600,7.4,,,,360,0.15,2,,,,,,,,,,,,,,,,360,,
MHS0062,Mg-10.45at.%Ni,0.780152754,0.219847246,,,,,,,,,,,,,,,,,,,,,,,,,,,1.685674904,0.027221196,2.835994898,0.862927504,15.36291009,0.062387085,0.156390273,0.069439788,0.139223511,0.037353053,3.81570405,0.119454181,184.4798262,0.321619127,3.81570405,0.119454181,3.817924585,0.052080576,27.89856587,0.377068159,13.6719898,0.357995879,1553.502337,0.358975267,-0.236980995,2.01372819,7.645373004,0.000240072,1.372699617,0.133710498,9.588244579,0.271187453,24.99450373,0.014699016,2.835994898,0.705219886,0,0.294780114,0.862927504,179.6545631,0.168572494,1007.271987,0.244477499,0.016236874,59.1074139,0.009519022,2111734.932,-1.497267929,-2805.752634,0.000533927,2.784010082,25¡æ¶ÍÔì£¬Ñ¹ÏÂÂÊ75%,,,,,,,,,,,,,,,,,,310,2,300,5.4,,,,310,0.15,<1,,,,,,,,,,,,,,,,,,
MHS0063,Mg-7Ni4Ce (mass%),0.89,0.07,,0.04,,,,,,,,,,,,,,,,,,,,,,,,,1.671998204,0.024452657,2.257942037,0.61758454,15.10246507,0.043524342,0.159156492,0.040875692,0.140939895,0.044187932,3.700201502,0.073233115,197.3387829,0.186975499,3.700950864,0.072579941,3.764728717,0.034861523,26.2494089,0.440576844,12.84560345,0.374606633,1437.081455,0.257716404,-0.344268427,0.818607939,7.630023102,0.02381329,1.327359843,0.07986962,8.94212185,0.168859057,24.92211786,0.010950143,2.257942037,0.88576233,0,0.11423767,0.61758454,185.5593425,0.123740189,949.4379469,0.148032324,0.016963795,49.05396369,0.009418332,1901488.49,-0.709417333,-1446.435153,0.0004907,1.522717457,ÑÐÄ¥,,,20,875,2,,,,,,,,,,,,,300£¨»î»¯ÎÂ¶È£©,7.5£¨»î»¯Ñ¹Á¦£©,,,6.3,,,,,,,,,,,,,99,,,,,,,,,7.5,
MHS0064,Mg-7Ni4Ce (mass%),0.89,0.07,,0.04,,,,,,,,,,,,,,,,,,,,,,,,,1.671998204,0.024452657,2.257942037,0.61758454,15.10246507,0.043524342,0.159156492,0.040875692,0.140939895,0.044187932,3.700201502,0.073233115,197.3387829,0.186975499,3.700950864,0.072579941,3.764728717,0.034861523,26.2494089,0.440576844,12.84560345,0.374606633,1437.081455,0.257716404,-0.344268427,0.818607939,7.630023102,0.02381329,1.327359843,0.07986962,8.94212185,0.168859057,24.92211786,0.010950143,2.257942037,0.88576233,0,0.11423767,0.61758454,185.5593425,0.123740189,949.4379469,0.148032324,0.016963795,49.05396369,0.009418332,1901488.49,-0.709417333,-1446.435153,0.0004907,1.522717457,ÑÐÄ¥,,,20,875,2,,,,,,,,,,,,,300£¨»î»¯ÎÂ¶È£©,3£¨»î»¯Ñ¹Á¦£©,,,5.8,,,,,,,,,,,,,99,,,,,,,,,7.5,
MHS0065,Mg60-Ni40 (wt.%),0.6,0.4,,,,,,,,,,,,,,,,,,,,,,,,,,,1.702451349,0.036278598,3.73073859,0.882935764,15.71332862,0.08210019,0.152419848,0.095900478,0.13732218,0.050973232,3.982350062,0.154056766,162.7873246,0.490585079,3.982350062,0.154056766,3.89062251,0.068790458,31.74466637,0.446041373,15.46147718,0.426091568,1757.392056,0.427122009,-0.062505975,10.27630549,7.644701946,0.000323165,1.439805394,0.17158582,10.53890975,0.332091058,25.12882713,0.019679077,3.73073859,0.536086877,0,0.463913123,0.882935764,168.5821099,0.241800754,1097.305571,0.302066273,0.015220801,74.20621371,0.009604353,2563339.517,-2.712613164,-4767.102113,0.000569352,4.341898581,,,,,,,,,,,40,,,,,,,,350,2.25,300,4.62,,,,350,0.02,300,4.38,,,,,,,,,,,,,,,,,
MHS0066,Mg80-Ni20(wt.%),0.8,0.2,,,,,,,,,,,,,,,,,,,,,,,,,,,1.684071984,0.025969974,2.750505831,0.848043867,15.32942904,0.059592738,0.15676963,0.066024834,0.139405175,0.035555839,3.799781711,0.11433219,186.5524552,0.30313837,3.799781711,0.11433219,3.810978599,0.049729919,27.53108684,0.364191256,13.50101166,0.34553701,1534.021516,0.346494319,-0.253651363,1.793198219,7.645437121,0.000228818,1.366287937,0.128041254,9.497412445,0.260948334,24.98166969,0.014017238,2.750505831,0.727138978,0,0.272861022,0.848043867,180.7124903,0.159730527,998.6696492,0.23502547,0.016333956,57.6647859,0.009510064,2071527.87,-1.360196911,-2585.837566,0.000526295,2.58792021,,,,,,,,,,,40,,,,,,,,350,2.25,300,5.51,,,,350,0.02,300,5.36,,,,,,,,,,,,,,,,,
MHS0067,Mg90Ce5Y5,0.656383343,,,0.210227511,,,,,0.133389146,,,,,,,,,,,,,,,,,,,,1.637999511,0.059115093,2.100001361,0.142857914,14.68756436,0.072531941,0.16222503,0.039361419,0.146600086,0.115588858,3.588998833,0.060802388,188.8724575,0.254308845,3.593998968,0.055790491,3.684498981,0.053951639,33.32574962,0.847615646,15.65006242,0.725539009,1589.253088,0.427092628,-0.31864875,0.773154499,7.469347139,0.072400277,1.295999742,0.034628152,8.674995698,0.107883541,25.05560281,0.022491788,2.100001361,0.952380335,0,0.047619665,0.142857914,172.3997565,0.306316288,974.2002037,0.196950942,0.017965731,43.64996887,0.008904736,2278370.688,-2.340030717,-3196.796179,0.000732529,3.279055102,,,,,,,,,,,,,,,,,,,380,3,5,5.66,,6?£¨²»·ÖÇé¿ö£©,,380  10 ·ÖÖÓ¡¢360  25 ·ÖÖÓ¡¢340  42 ·ÖÖÓ¡¢320  100 ·ÖÖÓ¡£300  ÏÂ£¬320 ·ÖÖÓ¡£,0.006,,,,,,,,,,,?79.4,?134.4,80.9,136.4,0.4766£¨380¡æ£©,0.4641£¨380¡æ£©,,,
MHS0068,Mg90Ce5Y5,0.656383343,,,0.210227511,,,,,0.133389146,,,,,,,,,,,,,,,,,,,,1.637999511,0.059115093,2.100001361,0.142857914,14.68756436,0.072531941,0.16222503,0.039361419,0.146600086,0.115588858,3.588998833,0.060802388,188.8724575,0.254308845,3.593998968,0.055790491,3.684498981,0.053951639,33.32574962,0.847615646,15.65006242,0.725539009,1589.253088,0.427092628,-0.31864875,0.773154499,7.469347139,0.072400277,1.295999742,0.034628152,8.674995698,0.107883541,25.05560281,0.022491788,2.100001361,0.952380335,0,0.047619665,0.142857914,172.3997565,0.306316288,974.2002037,0.196950942,0.017965731,43.64996887,0.008904736,2278370.688,-2.340030717,-3196.796179,0.000732529,3.279055102,,,,,,,,,,,,,,,,,,,360,3,5,5.63,,,,,,,,,,,,,,,,,,,,0.2921£¨360¡æ£©,0.2849£¨360¡æ£©,,,
MHS0069,Mg90Ce5Y5,0.656383343,,,0.210227511,,,,,0.133389146,,,,,,,,,,,,,,,,,,,,1.637999511,0.059115093,2.100001361,0.142857914,14.68756436,0.072531941,0.16222503,0.039361419,0.146600086,0.115588858,3.588998833,0.060802388,188.8724575,0.254308845,3.593998968,0.055790491,3.684498981,0.053951639,33.32574962,0.847615646,15.65006242,0.725539009,1589.253088,0.427092628,-0.31864875,0.773154499,7.469347139,0.072400277,1.295999742,0.034628152,8.674995698,0.107883541,25.05560281,0.022491788,2.100001361,0.952380335,0,0.047619665,0.142857914,172.3997565,0.306316288,974.2002037,0.196950942,0.017965731,43.64996887,0.008904736,2278370.688,-2.340030717,-3196.796179,0.000732529,3.279055102,,,,,,,,,,,,,,,,,,,340,3,5,5.53,,,,,,,,,,,,,,,,,,,,0.1803£¨340¡æ£©,0.1741£¨340¡æ£©,,,
MHS0070,Mg90Ce5Y5,0.656383343,,,0.210227511,,,,,0.133389146,,,,,,,,,,,,,,,,,,,,1.637999511,0.059115093,2.100001361,0.142857914,14.68756436,0.072531941,0.16222503,0.039361419,0.146600086,0.115588858,3.588998833,0.060802388,188.8724575,0.254308845,3.593998968,0.055790491,3.684498981,0.053951639,33.32574962,0.847615646,15.65006242,0.725539009,1589.253088,0.427092628,-0.31864875,0.773154499,7.469347139,0.072400277,1.295999742,0.034628152,8.674995698,0.107883541,25.05560281,0.022491788,2.100001361,0.952380335,0,0.047619665,0.142857914,172.3997565,0.306316288,974.2002037,0.196950942,0.017965731,43.64996887,0.008904736,2278370.688,-2.340030717,-3196.796179,0.000732529,3.279055102,,,,,,,,,,,,,,,,,,,320,3,5,5.5,,,,320,,100,5.5,,,,,,,,,,,,,0.1081£¨320¡æ£©,0.1025£¨320¡æ£©,,,
MHS0071,Mg90Ce5Y5,0.656383343,,,0.210227511,,,,,0.133389146,,,,,,,,,,,,,,,,,,,,1.637999511,0.059115093,2.100001361,0.142857914,14.68756436,0.072531941,0.16222503,0.039361419,0.146600086,0.115588858,3.588998833,0.060802388,188.8724575,0.254308845,3.593998968,0.055790491,3.684498981,0.053951639,33.32574962,0.847615646,15.65006242,0.725539009,1589.253088,0.427092628,-0.31864875,0.773154499,7.469347139,0.072400277,1.295999742,0.034628152,8.674995698,0.107883541,25.05560281,0.022491788,2.100001361,0.952380335,0,0.047619665,0.142857914,172.3997565,0.306316288,974.2002037,0.196950942,0.017965731,43.64996887,0.008904736,2278370.688,-2.340030717,-3196.796179,0.000732529,3.279055102,,,,,,,,,,,,,,,,,,,300,3,5,5.34,,,,,,,,,,,,,,,,,,,,,,,,
MHS0072,Mg90Ce5Y5,0.656383343,,,0.210227511,,,,,0.133389146,,,,,,,,,,,,,,,,,,,,1.637999511,0.059115093,2.100001361,0.142857914,14.68756436,0.072531941,0.16222503,0.039361419,0.146600086,0.115588858,3.588998833,0.060802388,188.8724575,0.254308845,3.593998968,0.055790491,3.684498981,0.053951639,33.32574962,0.847615646,15.65006242,0.725539009,1589.253088,0.427092628,-0.31864875,0.773154499,7.469347139,0.072400277,1.295999742,0.034628152,8.674995698,0.107883541,25.05560281,0.022491788,2.100001361,0.952380335,0,0.047619665,0.142857914,172.3997565,0.306316288,974.2002037,0.196950942,0.017965731,43.64996887,0.008904736,2278370.688,-2.340030717,-3196.796179,0.000732529,3.279055102,,,,,,,,,,,,,,,,,,,280,3,5,4.07,,,,,,,,,,,,,,,,,,,,,,,,
MHS0073,Mg90Ce5Y5,0.656383343,,,0.210227511,,,,,0.133389146,,,,,,,,,,,,,,,,,,,,1.637999511,0.059115093,2.100001361,0.142857914,14.68756436,0.072531941,0.16222503,0.039361419,0.146600086,0.115588858,3.588998833,0.060802388,188.8724575,0.254308845,3.593998968,0.055790491,3.684498981,0.053951639,33.32574962,0.847615646,15.65006242,0.725539009,1589.253088,0.427092628,-0.31864875,0.773154499,7.469347139,0.072400277,1.295999742,0.034628152,8.674995698,0.107883541,25.05560281,0.022491788,2.100001361,0.952380335,0,0.047619665,0.142857914,172.3997565,0.306316288,974.2002037,0.196950942,0.017965731,43.64996887,0.008904736,2278370.688,-2.340030717,-3196.796179,0.000732529,3.279055102,,,,,,,,,,,,,,,,,,,280,3,10,4.96,,,,,,,,,,,,,,,,,,,,,,,,
MHS0074,Mg90Ce5Y5,0.656383343,,,0.210227511,,,,,0.133389146,,,,,,,,,,,,,,,,,,,,1.637999511,0.059115093,2.100001361,0.142857914,14.68756436,0.072531941,0.16222503,0.039361419,0.146600086,0.115588858,3.588998833,0.060802388,188.8724575,0.254308845,3.593998968,0.055790491,3.684498981,0.053951639,33.32574962,0.847615646,15.65006242,0.725539009,1589.253088,0.427092628,-0.31864875,0.773154499,7.469347139,0.072400277,1.295999742,0.034628152,8.674995698,0.107883541,25.05560281,0.022491788,2.100001361,0.952380335,0,0.047619665,0.142857914,172.3997565,0.306316288,974.2002037,0.196950942,0.017965731,43.64996887,0.008904736,2278370.688,-2.340030717,-3196.796179,0.000732529,3.279055102,,,,,,,,,,,,,,,,,,,280,3,30,5.45,,,,,,,,,,,,,,,,,,,,,,,,
MHS0075,Mg90Ce5Y5,0.656383343,,,0.210227511,,,,,0.133389146,,,,,,,,,,,,,,,,,,,,1.637999511,0.059115093,2.100001361,0.142857914,14.68756436,0.072531941,0.16222503,0.039361419,0.146600086,0.115588858,3.588998833,0.060802388,188.8724575,0.254308845,3.593998968,0.055790491,3.684498981,0.053951639,33.32574962,0.847615646,15.65006242,0.725539009,1589.253088,0.427092628,-0.31864875,0.773154499,7.469347139,0.072400277,1.295999742,0.034628152,8.674995698,0.107883541,25.05560281,0.022491788,2.100001361,0.952380335,0,0.047619665,0.142857914,172.3997565,0.306316288,974.2002037,0.196950942,0.017965731,43.64996887,0.008904736,2278370.688,-2.340030717,-3196.796179,0.000732529,3.279055102,,,,,,,,,,,,,,,,,,,280,3,60,5.54,,,,,,,,,,,,,,,,,,,,,,,,
MHS0076,Mg90Ce5Y5,0.656383343,,,0.210227511,,,,,0.133389146,,,,,,,,,,,,,,,,,,,,1.637999511,0.059115093,2.100001361,0.142857914,14.68756436,0.072531941,0.16222503,0.039361419,0.146600086,0.115588858,3.588998833,0.060802388,188.8724575,0.254308845,3.593998968,0.055790491,3.684498981,0.053951639,33.32574962,0.847615646,15.65006242,0.725539009,1589.253088,0.427092628,-0.31864875,0.773154499,7.469347139,0.072400277,1.295999742,0.034628152,8.674995698,0.107883541,25.05560281,0.022491788,2.100001361,0.952380335,0,0.047619665,0.142857914,172.3997565,0.306316288,974.2002037,0.196950942,0.017965731,43.64996887,0.008904736,2278370.688,-2.340030717,-3196.796179,0.000732529,3.279055102,,,,,,,,,,,,,,,,,,,200,3,60,4.22,,,,,,,,,,,,,,,,,,,,,,,,
MHS0077,Mg90Ce5Y5,0.656383343,,,0.210227511,,,,,0.133389146,,,,,,,,,,,,,,,,,,,,1.637999511,0.059115093,2.100001361,0.142857914,14.68756436,0.072531941,0.16222503,0.039361419,0.146600086,0.115588858,3.588998833,0.060802388,188.8724575,0.254308845,3.593998968,0.055790491,3.684498981,0.053951639,33.32574962,0.847615646,15.65006242,0.725539009,1589.253088,0.427092628,-0.31864875,0.773154499,7.469347139,0.072400277,1.295999742,0.034628152,8.674995698,0.107883541,25.05560281,0.022491788,2.100001361,0.952380335,0,0.047619665,0.142857914,172.3997565,0.306316288,974.2002037,0.196950942,0.017965731,43.64996887,0.008904736,2278370.688,-2.340030717,-3196.796179,0.000732529,3.279055102,,,,,,,,,,,,,,,,,,,100,3,60,2.25,,,,,,,,,,,,,,,,,,,,,,,,
MHS0078,Mg25Ni9Cu,0.506604091,0.440414771,0.052981137,,,,,,,,,,,,,,,,,,,,,,,,,,1.713714099,0.040430014,4.31427575,0.848975506,15.99135161,0.096879216,0.150048616,0.105972082,0.13637145,0.054483459,4.072855255,0.161252916,149.3633571,0.586296737,4.071426681,0.160987093,3.93799919,0.075553703,34.26886005,0.460286687,16.59998002,0.43825335,1873.826272,0.432083024,0.047626622,14.86235042,7.64677144,0.001831396,1.481142106,0.182700234,11.01141773,0.337227252,25.16556984,0.021332643,4.31427575,0.456954686,0,0.543045314,0.848975506,170.5429965,0.341989131,1142.566688,0.308057746,0.014608877,82.42840044,0.00963744,2883254.714,-3.066113969,-6568.499984,0.000467009,5.746215025,ÈÛÌå·ÄË¿,,,,,,,,,,15,,,,,,,,300,3,,,4.36,,,,,,,,,,,,,,,,,,,,,,,
MHS0079,Mg20Y5Ni9Cu,0.31929575,0.346973522,0.041740316,,,,,,0.291990413,,,,,,,,,,,,,,,,,,,,1.673713961,0.079931261,4.457132792,0.805094258,15.59054724,0.130353797,0.152920056,0.124081786,0.143371474,0.141918904,3.9928549,0.183321741,129.4984498,0.683568646,3.991426326,0.183053156,3.857998889,0.102705527,43.49758003,0.551711682,20.45713411,0.504950155,2195.970036,0.443631698,0.148626837,4.621622781,7.443056503,0.06711059,1.46828488,0.19096571,11.39713269,0.315118862,25.40285625,0.027423194,4.457132792,0.442308681,0,0.557691319,0.805094258,145.8286365,0.535784457,1267.709893,0.318410534,0.015654551,81.85696102,0.008990332,3417495.984,-9.302850596,-11061.06784,0.000841752,8.717897566,ÈÛÌå·ÄË¿,,,,,,,,,,15,,,,,,,,300,3,,,3.2,,,,,,,,,,,,,,,,,,,,,,,
MHS0080,Mg18Y7Ni9Cu,0.264886187,0.31983059,0.038475068,,,,,,0.376808154,,,,,,,,,,,,,,,,,,,,1.657713911,0.089962742,4.51427559,0.787867355,15.43022555,0.14098148,0.154068632,0.129535436,0.146171482,0.157510781,3.960854768,0.191277097,121.5524895,0.721058476,3.959426195,0.191005368,3.825998779,0.111139711,47.18906677,0.544026859,21.99999522,0.497692964,2324.827499,0.431935806,0.18902691,3.566231284,7.361570555,0.077559268,1.463141992,0.194136749,11.55141862,0.305567255,25.49777077,0.028621697,4.51427559,0.436709831,0,0.563290169,0.787867355,135.9428958,0.608548366,1317.767158,0.312686975,0.01607282,81.62838533,0.008765903,3611901.43,-11.52325661,-12223.95439,0.000943568,9.267518213,ÈÛÌå·ÄË¿,,,,,,,,,,15,,,,,,,,300,3,,,2.71,,,,,,,,,,,,,,,,,,,,,,,
MHS0081,Mg24YNi9Cu,0.461484056,0.417906043,0.050273376,,,,,,0.070336525,,,,,,,,,,,,,,,,,,,,1.70571407,0.051363996,4.342847164,0.840099228,15.91119072,0.104635898,0.150622904,0.110216762,0.137771455,0.084274006,4.056855181,0.165950608,145.3903749,0.606099384,4.055426607,0.16568494,3.921999127,0.081926745,36.11460441,0.501367148,17.37141099,0.46788669,1938.255037,0.441063424,0.067826669,10.39212018,7.606028445,0.031306019,1.47857066,0.184393653,11.08856073,0.3330024,25.21302713,0.023011894,4.342847164,0.4539484,0,0.5460516,0.840099228,165.6001236,0.3838226,1167.595334,0.313753312,0.014818012,82.31411253,0.009496921,2996076.949,-4.391829521,-7878.148246,0.000557781,6.74356619,ÖýÌ¬,,,,,,,,,,,,,,,,,,300,3,,,3.74,,,,,,,,,,,,,,,,,,,,,,,
MHS0082,Mg24YNi9Cu,0.461484056,0.417906043,0.050273376,,,,,,0.070336525,,,,,,,,,,,,,,,,,,,,1.70571407,0.051363996,4.342847164,0.840099228,15.91119072,0.104635898,0.150622904,0.110216762,0.137771455,0.084274006,4.056855181,0.165950608,145.3903749,0.606099384,4.055426607,0.16568494,3.921999127,0.081926745,36.11460441,0.501367148,17.37141099,0.46788669,1938.255037,0.441063424,0.067826669,10.39212018,7.606028445,0.031306019,1.47857066,0.184393653,11.08856073,0.3330024,25.21302713,0.023011894,4.342847164,0.4539484,0,0.5460516,0.840099228,165.6001236,0.3838226,1167.595334,0.313753312,0.014818012,82.31411253,0.009496921,2996076.949,-4.391829521,-7878.148246,0.000557781,6.74356619,ÈÛÌå·ÄË¿,,,,,,,,,,15,,,,,,,,300,3,,,3.96,,,,,,,,,,,,,,,,,,,,,,,
MHS0083,Mg24YNi9Cu,0.461484056,0.417906043,0.050273376,,,,,,0.070336525,,,,,,,,,,,,,,,,,,,,1.70571407,0.051363996,4.342847164,0.840099228,15.91119072,0.104635898,0.150622904,0.110216762,0.137771455,0.084274006,4.056855181,0.165950608,145.3903749,0.606099384,4.055426607,0.16568494,3.921999127,0.081926745,36.11460441,0.501367148,17.37141099,0.46788669,1938.255037,0.441063424,0.067826669,10.39212018,7.606028445,0.031306019,1.47857066,0.184393653,11.08856073,0.3330024,25.21302713,0.023011894,4.342847164,0.4539484,0,0.5460516,0.840099228,165.6001236,0.3838226,1167.595334,0.313753312,0.014818012,82.31411253,0.009496921,2996076.949,-4.391829521,-7878.148246,0.000557781,6.74356619,ÈÛÌå·ÄË¿,,,,,,,,,,20,,,,,,,,300,3,,,3.83,,,,,,,,,,,,,,,,,,,,,,,
MHS0084,Mg24YNi9Cu,0.461484056,0.417906043,0.050273376,,,,,,0.070336525,,,,,,,,,,,,,,,,,,,,1.70571407,0.051363996,4.342847164,0.840099228,15.91119072,0.104635898,0.150622904,0.110216762,0.137771455,0.084274006,4.056855181,0.165950608,145.3903749,0.606099384,4.055426607,0.16568494,3.921999127,0.081926745,36.11460441,0.501367148,17.37141099,0.46788669,1938.255037,0.441063424,0.067826669,10.39212018,7.606028445,0.031306019,1.47857066,0.184393653,11.08856073,0.3330024,25.21302713,0.023011894,4.342847164,0.4539484,0,0.5460516,0.840099228,165.6001236,0.3838226,1167.595334,0.313753312,0.014818012,82.31411253,0.009496921,2996076.949,-4.391829521,-7878.148246,0.000557781,6.74356619,ÈÛÌå·ÄË¿,,,,,,,,,,25,,,,,,,,300,3,,,3.44,,,,,,,,,,,,,,,,,,,,,,,
MHS0085,Mg24YNi9Cu,0.461484056,0.417906043,0.050273376,,,,,,0.070336525,,,,,,,,,,,,,,,,,,,,1.70571407,0.051363996,4.342847164,0.840099228,15.91119072,0.104635898,0.150622904,0.110216762,0.137771455,0.084274006,4.056855181,0.165950608,145.3903749,0.606099384,4.055426607,0.16568494,3.921999127,0.081926745,36.11460441,0.501367148,17.37141099,0.46788669,1938.255037,0.441063424,0.067826669,10.39212018,7.606028445,0.031306019,1.47857066,0.184393653,11.08856073,0.3330024,25.21302713,0.023011894,4.342847164,0.4539484,0,0.5460516,0.840099228,165.6001236,0.3838226,1167.595334,0.313753312,0.014818012,82.31411253,0.009496921,2996076.949,-4.391829521,-7878.148246,0.000557781,6.74356619,ÈÛÌå·ÄË¿,,,,,,,,,,30,,,,,,,,300,3,,,3.22,,,,,,,,,,,,,,,,,,,,,,,
MHS0086,Mg80Ni20,0.623552879,0.376447121,,,,,,,,,,,,,,,,,,,,,,,,,,,1.699999836,0.035294049,3.599991277,0.888889225,15.66212258,0.080017854,0.153000039,0.092810244,0.137600019,0.049418497,3.957998375,0.150580856,165.9572115,0.467480989,3.957998375,0.150580856,3.879999291,0.067010185,31.1826425,0.441121431,15.19998255,0.421052254,1727.598012,0.422088069,-0.088001701,7.090757529,7.644800007,0.000313938,1.429999346,0.167831901,10.39999073,0.3269227,25.10919869,0.019132391,3.599991277,0.555556902,0,0.444443098,0.888889225,170.200108,0.232666827,1084.149122,0.297006505,0.015369278,71.99985279,0.009592768,2493620.323,-2.559989532,-4512.981556,0.000567572,4.160333182,,,,,,,,,,,,?5K/min,,,,,,,270,3,0.5,4.45,,5,,,,,,,,,,,,,,?79.8(Mg/MgH2)?64.1(Mg2Ni/Mg2NiH4),?138(Mg/MgH2)?119(Mg2Ni/Mg2NiH4),80.7(Mg/MgH2)70.2(Mg2Ni/Mg2NiH4),139(Mg/MgH2)126(Mg2Ni/Mg2NiH4),,,330,,
MHS0087,Mg79Ni20Y,0.603260714,0.368806555,,,,,,,0.027932731,,,,,,,,,,,,,,,,,,,,1.697199827,0.039718534,3.60999128,0.885469855,15.63406629,0.082997203,0.153201039,0.094250597,0.13809002,0.062017379,3.952398353,0.15215548,164.5666679,0.47469167,3.952398353,0.15215548,3.874399272,0.069333799,31.82865285,0.467739915,15.46998332,0.440552979,1750.148074,0.429725391,-0.080931685,7.715504043,7.630539963,0.018581264,1.429099341,0.168368827,10.42699078,0.325799199,25.12580874,0.01990452,3.60999128,0.554017959,0,0.445982041,0.885469855,168.470103,0.251549536,1092.909146,0.301335677,0.015442475,71.95985222,0.009540583,2533334.068,-2.965589804,-5038.297756,0.000588956,4.60727425,,,,,,,,,,,,,,,,,,,270,3,0.5,4.13,,,,,,,,,,,,,,,,?78.2(Mg/MgH2)?62.5(Mg2Ni/Mg2NiH4),?136(Mg/MgH2)?116(Mg2Ni/Mg2NiH4),79.1(Mg/MgH2)68.5(Mg2Ni/Mg2NiH4),135(Mg/MgH2)123(Mg2Ni/Mg2NiH4),,,,,
MHS0088,Mg77Ni20Y3,0.565051148,0.354419587,,,,,,,0.080529265,,,,,,,,,,,,,,,,,,,,1.69159981,0.047238649,3.629991286,0.878658631,15.5779537,0.088604865,0.153603041,0.09699203,0.139070023,0.080748186,3.94119831,0.155243143,161.7855809,0.488964426,3.94119831,0.155243143,3.863199234,0.073713309,33.12067347,0.508809283,16.00998482,0.471528196,1795.248197,0.442257227,-0.066791653,9.358175693,7.602019878,0.031972878,1.427299332,0.169434369,10.48099089,0.323507323,25.15902883,0.021298315,3.629991286,0.55096551,0,0.44903449,0.878658631,165.0100934,0.286410497,1110.429193,0.308762393,0.01558887,71.87985107,0.009438685,2611653.552,-3.762390203,-5804.609898,0.000648593,5.223968844,,,,,,,,,,,,,,,,,,,270,3,0.5,4.03,,,,,,,,,,,,,,,,?78.4(Mg/MgH2)?61.8(Mg2Ni/Mg2NiH4),?136(Mg/MgH2)?115(Mg2Ni/Mg2NiH4),79.5(Mg/MgH2)69.1(Mg2Ni/Mg2NiH4),137(Mg/MgH2)124(Mg2Ni/Mg2NiH4),,,,,
MHS0089,Mg75Ni20Y5,0.529710731,0.341112934,,,,,,,0.129176335,,,,,,,,,,,,,,,,,,,,1.685999792,0.05359124,3.64999129,0.871883377,15.52184111,0.09381221,0.154005042,0.099561626,0.140050026,0.094981522,3.929998267,0.158252305,159.0044941,0.503051893,3.929998267,0.158252305,3.851999197,0.077784545,34.412694,0.538188668,16.54998629,0.494389661,1840.348316,0.451705688,-0.052651623,11.87707085,7.573499795,0.041001359,1.425499322,0.170488969,10.53499099,0.321155985,25.19224892,0.022522536,3.64999129,0.547946513,0,0.452053487,0.871883377,161.550084,0.31848571,1127.949239,0.314737303,0.015735264,71.79984992,0.009339951,2688529.723,-4.539990414,-6451.144368,0.000704245,5.715332,,,,,,,,,,,,,,,,,,,270,3,0.5,3.99,,,,,,,,,,,,,,,,?78.1(Mg/MgH2)?59.9(Mg2Ni/Mg2NiH4),?136(Mg/MgH2)?113(Mg2Ni/Mg2NiH4),79.4(Mg/MgH2)68.4(Mg2Ni/Mg2NiH4),137(Mg/MgH2)123(Mg2Ni/Mg2NiH4),,,,,
MHS0090,Mg73Ni20Y7,0.496927993,0.328769318,,,,,,,0.174302689,,,,,,,,,,,,,,,,,,,,1.680399775,0.059151021,3.669991293,0.865143248,15.46572853,0.09868088,0.154407044,0.10197374,0.141030029,0.106565586,3.918798225,0.161186911,156.2234075,0.516966955,3.918798225,0.161186911,3.840799161,0.081592428,35.70471445,0.55923026,17.08998772,0.511190538,1885.448432,0.458604327,-0.038511593,16.23735172,7.544979714,0.048180208,1.423699313,0.171532787,10.58899108,0.318745558,25.225469,0.023604205,3.669991293,0.544960421,0,0.455039579,0.865143248,158.0900748,0.348591262,1145.469283,0.319446811,0.015881658,71.71984878,0.009244238,2764002.116,-5.298390439,-7031.435464,0.000754097,6.133850273,,,,,,,,,,,,,,,,,,,270,3,0.5,3.42,,4,,,,,,,,,,,,,,?77.5(Mg/MgH2)?58.6(Mg2Ni/Mg2NiH4),?135(Mg/MgH2)?111(Mg2Ni/Mg2NiH4),78.3(Mg/MgH2)67.2(Mg2Ni/Mg2NiH4),136(Mg/MgH2)121(Mg2Ni/Mg2NiH4),,,,,
MHS0091,Mg80Ni20,0.623552879,0.376447121,,,,,,,,,,,,,,,,,,,,,,,,,,,1.699999836,0.035294049,3.599991277,0.888889225,15.66212258,0.080017854,0.153000039,0.092810244,0.137600019,0.049418497,3.957998375,0.150580856,165.9572115,0.467480989,3.957998375,0.150580856,3.879999291,0.067010185,31.1826425,0.441121431,15.19998255,0.421052254,1727.598012,0.422088069,-0.088001701,7.090757529,7.644800007,0.000313938,1.429999346,0.167831901,10.39999073,0.3269227,25.10919869,0.019132391,3.599991277,0.555556902,0,0.444443098,0.888889225,170.200108,0.232666827,1084.149122,0.297006505,0.015369278,71.99985279,0.009592768,2493620.323,-2.559989532,-4512.981556,0.000567572,4.160333182,,,,,,,,,,,,,,,,,,,220,3,0.5,1.99,,,,,,,,,,,,,,,,,,,,,,,,
MHS0092,Mg79Ni20Y,0.603260714,0.368806555,,,,,,,0.027932731,,,,,,,,,,,,,,,,,,,,1.697199827,0.039718534,3.60999128,0.885469855,15.63406629,0.082997203,0.153201039,0.094250597,0.13809002,0.062017379,3.952398353,0.15215548,164.5666679,0.47469167,3.952398353,0.15215548,3.874399272,0.069333799,31.82865285,0.467739915,15.46998332,0.440552979,1750.148074,0.429725391,-0.080931685,7.715504043,7.630539963,0.018581264,1.429099341,0.168368827,10.42699078,0.325799199,25.12580874,0.01990452,3.60999128,0.554017959,0,0.445982041,0.885469855,168.470103,0.251549536,1092.909146,0.301335677,0.015442475,71.95985222,0.009540583,2533334.068,-2.965589804,-5038.297756,0.000588956,4.60727425,,,,,,,,,,,,,,,,,,,220,3,0.5,2.93,,,,,,,,,,,,,,,,,,,,,,,,
MHS0093,Mg77Ni20Y3,0.565051148,0.354419587,,,,,,,0.080529265,,,,,,,,,,,,,,,,,,,,1.69159981,0.047238649,3.629991286,0.878658631,15.5779537,0.088604865,0.153603041,0.09699203,0.139070023,0.080748186,3.94119831,0.155243143,161.7855809,0.488964426,3.94119831,0.155243143,3.863199234,0.073713309,33.12067347,0.508809283,16.00998482,0.471528196,1795.248197,0.442257227,-0.066791653,9.358175693,7.602019878,0.031972878,1.427299332,0.169434369,10.48099089,0.323507323,25.15902883,0.021298315,3.629991286,0.55096551,0,0.44903449,0.878658631,165.0100934,0.286410497,1110.429193,0.308762393,0.01558887,71.87985107,0.009438685,2611653.552,-3.762390203,-5804.609898,0.000648593,5.223968844,,,,,,,,,,,,,,,,,,,220,3,0.5,3.68,,,,,,,,,,,,,,,,,,,,,,,,
MHS0094,Mg75Ni20Y5,0.529710731,0.341112934,,,,,,,0.129176335,,,,,,,,,,,,,,,,,,,,1.685999792,0.05359124,3.64999129,0.871883377,15.52184111,0.09381221,0.154005042,0.099561626,0.140050026,0.094981522,3.929998267,0.158252305,159.0044941,0.503051893,3.929998267,0.158252305,3.851999197,0.077784545,34.412694,0.538188668,16.54998629,0.494389661,1840.348316,0.451705688,-0.052651623,11.87707085,7.573499795,0.041001359,1.425499322,0.170488969,10.53499099,0.321155985,25.19224892,0.022522536,3.64999129,0.547946513,0,0.452053487,0.871883377,161.550084,0.31848571,1127.949239,0.314737303,0.015735264,71.79984992,0.009339951,2688529.723,-4.539990414,-6451.144368,0.000704245,5.715332,,,,,,,,,,,,,,,,,,,220,3,0.5,3.43,,,,,,,,,,,,,,,,,,,,,,,,
MHS0095,Mg73Ni20Y7,0.496927993,0.328769318,,,,,,,0.174302689,,,,,,,,,,,,,,,,,,,,1.680399775,0.059151021,3.669991293,0.865143248,15.46572853,0.09868088,0.154407044,0.10197374,0.141030029,0.106565586,3.918798225,0.161186911,156.2234075,0.516966955,3.918798225,0.161186911,3.840799161,0.081592428,35.70471445,0.55923026,17.08998772,0.511190538,1885.448432,0.458604327,-0.038511593,16.23735172,7.544979714,0.048180208,1.423699313,0.171532787,10.58899108,0.318745558,25.225469,0.023604205,3.669991293,0.544960421,0,0.455039579,0.865143248,158.0900748,0.348591262,1145.469283,0.319446811,0.015881658,71.71984878,0.009244238,2764002.116,-5.298390439,-7031.435464,0.000754097,6.133850273,,,,,,,,,,,,,,,,,,,220,3,0.5,3.16,,,,,,,,,,,,,,,,,,,,,,,,
MHS0096,Mg80Ni20,0.623552879,0.376447121,,,,,,,,,,,,,,,,,,,,,,,,,,,1.699999836,0.035294049,3.599991277,0.888889225,15.66212258,0.080017854,0.153000039,0.092810244,0.137600019,0.049418497,3.957998375,0.150580856,165.9572115,0.467480989,3.957998375,0.150580856,3.879999291,0.067010185,31.1826425,0.441121431,15.19998255,0.421052254,1727.598012,0.422088069,-0.088001701,7.090757529,7.644800007,0.000313938,1.429999346,0.167831901,10.39999073,0.3269227,25.10919869,0.019132391,3.599991277,0.555556902,0,0.444443098,0.888889225,170.200108,0.232666827,1084.149122,0.297006505,0.015369278,71.99985279,0.009592768,2493620.323,-2.559989532,-4512.981556,0.000567572,4.160333182,,,,,,,,,,,,,,,,,,,170,3,0.5,0.67,,,,,,,,,,,,,,,,,,,,,,,,
MHS0097,Mg79Ni20Y,0.603260714,0.368806555,,,,,,,0.027932731,,,,,,,,,,,,,,,,,,,,1.697199827,0.039718534,3.60999128,0.885469855,15.63406629,0.082997203,0.153201039,0.094250597,0.13809002,0.062017379,3.952398353,0.15215548,164.5666679,0.47469167,3.952398353,0.15215548,3.874399272,0.069333799,31.82865285,0.467739915,15.46998332,0.440552979,1750.148074,0.429725391,-0.080931685,7.715504043,7.630539963,0.018581264,1.429099341,0.168368827,10.42699078,0.325799199,25.12580874,0.01990452,3.60999128,0.554017959,0,0.445982041,0.885469855,168.470103,0.251549536,1092.909146,0.301335677,0.015442475,71.95985222,0.009540583,2533334.068,-2.965589804,-5038.297756,0.000588956,4.60727425,,,,,,,,,,,,,,,,,,,170,3,0.5,1.05,,,,,,,,,,,,,,,,,,,,,,,,
MHS0098,Mg77Ni20Y3,0.565051148,0.354419587,,,,,,,0.080529265,,,,,,,,,,,,,,,,,,,,1.69159981,0.047238649,3.629991286,0.878658631,15.5779537,0.088604865,0.153603041,0.09699203,0.139070023,0.080748186,3.94119831,0.155243143,161.7855809,0.488964426,3.94119831,0.155243143,3.863199234,0.073713309,33.12067347,0.508809283,16.00998482,0.471528196,1795.248197,0.442257227,-0.066791653,9.358175693,7.602019878,0.031972878,1.427299332,0.169434369,10.48099089,0.323507323,25.15902883,0.021298315,3.629991286,0.55096551,0,0.44903449,0.878658631,165.0100934,0.286410497,1110.429193,0.308762393,0.01558887,71.87985107,0.009438685,2611653.552,-3.762390203,-5804.609898,0.000648593,5.223968844,,,,,,,,,,,,,,,,,,,170,3,0.5,3.03,,,,,,,,,,,,,,,,,,,,,,,,
MHS0099,Mg75Ni20Y5,0.529710731,0.341112934,,,,,,,0.129176335,,,,,,,,,,,,,,,,,,,,1.685999792,0.05359124,3.64999129,0.871883377,15.52184111,0.09381221,0.154005042,0.099561626,0.140050026,0.094981522,3.929998267,0.158252305,159.0044941,0.503051893,3.929998267,0.158252305,3.851999197,0.077784545,34.412694,0.538188668,16.54998629,0.494389661,1840.348316,0.451705688,-0.052651623,11.87707085,7.573499795,0.041001359,1.425499322,0.170488969,10.53499099,0.321155985,25.19224892,0.022522536,3.64999129,0.547946513,0,0.452053487,0.871883377,161.550084,0.31848571,1127.949239,0.314737303,0.015735264,71.79984992,0.009339951,2688529.723,-4.539990414,-6451.144368,0.000704245,5.715332,,,,,,,,,,,,,,,,,,,170,3,0.5,3.07,,,,,,,,,,,,,,,,,,,,,,,,
MHS0100,Mg73Ni20Y7,0.496927993,0.328769318,,,,,,,0.174302689,,,,,,,,,,,,,,,,,,,,1.680399775,0.059151021,3.669991293,0.865143248,15.46572853,0.09868088,0.154407044,0.10197374,0.141030029,0.106565586,3.918798225,0.161186911,156.2234075,0.516966955,3.918798225,0.161186911,3.840799161,0.081592428,35.70471445,0.55923026,17.08998772,0.511190538,1885.448432,0.458604327,-0.038511593,16.23735172,7.544979714,0.048180208,1.423699313,0.171532787,10.58899108,0.318745558,25.225469,0.023604205,3.669991293,0.544960421,0,0.455039579,0.865143248,158.0900748,0.348591262,1145.469283,0.319446811,0.015881658,71.71984878,0.009244238,2764002.116,-5.298390439,-7031.435464,0.000754097,6.133850273,,,,,,,,,,,,,,,,,,,170,3,0.5,3.27,,,,,,,,,,,,,,,,,,,,,,,,
MHS0101,Mg80Ni20,0.623552879,0.376447121,,,,,,,,,,,,,,,,,,,,,,,,,,,1.699999836,0.035294049,3.599991277,0.888889225,15.66212258,0.080017854,0.153000039,0.092810244,0.137600019,0.049418497,3.957998375,0.150580856,165.9572115,0.467480989,3.957998375,0.150580856,3.879999291,0.067010185,31.1826425,0.441121431,15.19998255,0.421052254,1727.598012,0.422088069,-0.088001701,7.090757529,7.644800007,0.000313938,1.429999346,0.167831901,10.39999073,0.3269227,25.10919869,0.019132391,3.599991277,0.555556902,0,0.444443098,0.888889225,170.200108,0.232666827,1084.149122,0.297006505,0.015369278,71.99985279,0.009592768,2493620.323,-2.559989532,-4512.981556,0.000567572,4.160333182,,,,,,,,,,,,,,,,,,,120,3,0.5,0.18,,,,,,,,,,,,,,,,,,,,,,,,
MHS0102,Mg79Ni20Y,0.603260714,0.368806555,,,,,,,0.027932731,,,,,,,,,,,,,,,,,,,,1.697199827,0.039718534,3.60999128,0.885469855,15.63406629,0.082997203,0.153201039,0.094250597,0.13809002,0.062017379,3.952398353,0.15215548,164.5666679,0.47469167,3.952398353,0.15215548,3.874399272,0.069333799,31.82865285,0.467739915,15.46998332,0.440552979,1750.148074,0.429725391,-0.080931685,7.715504043,7.630539963,0.018581264,1.429099341,0.168368827,10.42699078,0.325799199,25.12580874,0.01990452,3.60999128,0.554017959,0,0.445982041,0.885469855,168.470103,0.251549536,1092.909146,0.301335677,0.015442475,71.95985222,0.009540583,2533334.068,-2.965589804,-5038.297756,0.000588956,4.60727425,,,,,,,,,,,,,,,,,,,120,3,0.5,0.42,,,,,,,,,,,,,,,,,,,,,,,,
MHS0103,Mg77Ni20Y3,0.565051148,0.354419587,,,,,,,0.080529265,,,,,,,,,,,,,,,,,,,,1.69159981,0.047238649,3.629991286,0.878658631,15.5779537,0.088604865,0.153603041,0.09699203,0.139070023,0.080748186,3.94119831,0.155243143,161.7855809,0.488964426,3.94119831,0.155243143,3.863199234,0.073713309,33.12067347,0.508809283,16.00998482,0.471528196,1795.248197,0.442257227,-0.066791653,9.358175693,7.602019878,0.031972878,1.427299332,0.169434369,10.48099089,0.323507323,25.15902883,0.021298315,3.629991286,0.55096551,0,0.44903449,0.878658631,165.0100934,0.286410497,1110.429193,0.308762393,0.01558887,71.87985107,0.009438685,2611653.552,-3.762390203,-5804.609898,0.000648593,5.223968844,,,,,,,,,,,,,,,,,,,120,3,0.5,0.53,,,,,,,,,,,,,,,,,,,,,,,,
