Repository: qixinke/Magweb

File: 镁空气电池数据收集.csv (part 2 of 6)
DOI,NAME,ID,Mg (wt%»òÕßat %),Al,Zn,Y,Zr,Sm,Mn,Gd,Ca,In,Bi,Li,Sn,Ce,Ga,Si,Ba,Nd,Pb,La,Ag,Er,Ge,Cd,Cu,Pr,Sr,Th,µÚ¶þÏà,ÔþÖÆÎÂ¶È ¡æ,ÔþÖÆ×ÜÑ¹ÏÂÁ¿%,¼·Ñ¹ÎÂ¶È ¡æ,¼·Ñ¹±È,¼·Ñ¹ËÙ¶È(µ¥Î»),¾ùÖÊÎÂ¶È ¡æ,¾ùÖÊÊ±¼ä h,ÍË»ðÎÂ¶È ¡æ,ÍË»ðÊ±¼ä h,¹ÌÈÜÎÂ¶È ¡æ,¹ÌÈÜÊ±¼ä h,Ê±Ð§ÎÂ¶È¡æ,Ê±Ð§Ê±¼ä h,´ã»ð ¡æ,¾§Á£³ß´ç (¦Ìm),ÎöÇâËÙÂÊ£¨mL cm?2 h?1£©,Ä¿±êµÄ¼Ó¹¤·½Ê½,Ä¿±êµÄ²âÊÔÌõ¼þ 1,·ÅµçÊ±¼ä£¨h£©,Òõ¼«´ß»¯¼Á,Ä¿±ê1£¨µçÑ¹/ V£©,Ä¿±ê2£¨ÀûÓÃÂÊ/%£©,Ä¿±ê3£¨±ÈÈÝÁ¿mAh g-1£©,Ä¿±ê4£¨±ÈÄÜÁ¿ mWh g-1£©,¼ÆËã±ÈÄÜÁ¿,Í³¼Æ,Ð£¶Ô
,AZ91-Sm,MAB00200,89.48,9.37,0.62,0,0,0.39,0.14,0,0,0,0,0,0,0,0,0,0,0,0,0,0,0,0,0,0,0,0,0,Mg17Al12¡¢Al2Sm,,,350,18:01,1.85 mm s-1,420,12,,,,,,,,17.5,,¼·Ñ¹,20 mA cm-2,10,C/MnO2,1.18*,56*,1280*,1510.4,,ËÎæ©æ©,ÁèÄþ
,AZ91-Sm,MAB00201,89.48,9.37,0.62,0,0,0.39,0.14,0,0,0,0,0,0,0,0,0,0,0,0,0,0,0,0,0,0,0,0,0,Mg17Al12¡¢Al2Sm,,,350,18:01,1.85 mm s-1,420,12,,,,,,,,17.5,,¼·Ñ¹,40 mA cm-2,10,C/MnO2,0.9*,61*,1370*,1233,,ËÎæ©æ©,ÁèÄþ
,AZ91-La,MAB00202,89.59,9.4,0.55,0,0,0,0.17,0,0,0,0,0,0,0,0,0,0,0,0,0.29,0,0,0,0,0,0,0,0,Mg17Al12¡¢Al11La3,,,350,18:01,1.85 mm s-1,420,12,,,,,,,,17.5,,¼·Ñ¹,2.5 mA cm-2,10,C/MnO2,1.45*,25*,540*,783,,ËÎæ©æ©,ÁèÄþ
,AZ91-La,MAB00203,89.59,9.4,0.55,0,0,0,0.17,0,0,0,0,0,0,0,0,0,0,0,0,0.29,0,0,0,0,0,0,0,0,Mg17Al12¡¢Al11La3,,,350,18:01,1.85 mm s-1,420,12,,,,,,,,17.5,,¼·Ñ¹,5 mA cm-2,10,C/MnO2,1.35*,35*,750*,1012.5,,ËÎæ©æ©,ÁèÄþ
,AZ91-La,MAB00204,89.59,9.4,0.55,0,0,0,0.17,0,0,0,0,0,0,0,0,0,0,0,0,0.29,0,0,0,0,0,0,0,0,Mg17Al12¡¢Al11La3,,,350,18:01,1.85 mm s-1,420,12,,,,,,,,17.5,,¼·Ñ¹,10 mA cm-2,10,C/MnO2,1.29*,40*,900*,1161,,ËÎæ©æ©,ÁèÄþ
,AZ91-La,MAB00205,89.59,9.4,0.55,0,0,0,0.17,0,0,0,0,0,0,0,0,0,0,0,0,0.29,0,0,0,0,0,0,0,0,Mg17Al12¡¢Al11La3,,,350,18:01,1.85 mm s-1,420,12,,,,,,,,17.5,,¼·Ñ¹,20 mA cm-2,10,C/MnO2,1.19*,57*,1160*,1380.4,,ËÎæ©æ©,ÁèÄþ
,AZ91-La,MAB00206,89.59,9.4,0.55,0,0,0,0.17,0,0,0,0,0,0,0,0,0,0,0,0,0.29,0,0,0,0,0,0,0,0,Mg17Al12¡¢Al11La3,,,350,18:01,1.85 mm s-1,420,12,,,,,,,,17.5,,¼·Ñ¹,40 mA cm-2,10,C/MnO2,0.96*,59*,1340*,1286.4,,ËÎæ©æ©,ÁèÄþ
,Mg-6Al-5Pb-0.2Ce-0.2Y,MAB00207,88.58,6.06,0,0.21,0,0,0,0,0,0,0,0,0,0.18,0,0,0,0,4.97,0,0,0,0,0,0,0,0,0,,,,,,,400,24,,,,,,,,,,¾ùÖÊ,10 mA cm-2,10,C/MnO2,1.253,44.3,957.7254558,1200.029996,1200.029996,ËÎæ©æ©,ÁèÄþ
,Mg-6Al-5Pb-0.2Ce-0.2Y,MAB00208,88.58,6.06,0,0.21,0,0,0,0,0,0,0,0,0,0.18,0,0,0,0,4.97,0,0,0,0,0,0,0,0,0,,,,,,,400,24,,,,,,,,,,¾ùÖÊ,20 mA cm-2,10,C/MnO2,1.051,58.9,1273.364094,1338.305662,1338.305662,ËÎæ©æ©,ÁèÄþ
,Mg-6Al-5Pb-0.2Ce-0.2Y,MAB00209,88.58,6.06,0,0.21,0,0,0,0,0,0,0,0,0,0.18,0,0,0,0,4.97,0,0,0,0,0,0,0,0,0,,,,430,,6.8:1,400,24,,,,,,,,,,¼·Ñ¹,10 mA cm-2,10,C/MnO2,1.308,51.6,1115.544775,1459.132565,1459.132565,ËÎæ©æ©,ÁèÄþ
,Mg-6Al-5Pb-0.2Ce-0.2Y,MAB00210,88.58,6.06,0,0.21,0,0,0,0,0,0,0,0,0,0.18,0,0,0,0,4.97,0,0,0,0,0,0,0,0,0,,,,430,,6.8:1,400,24,,,,,,,,,,¼·Ñ¹,20 mA cm-2,10,C/MnO2,1.087,64.3,1390.107151,1511.046474,1511.046474,ËÎæ©æ©,ÁèÄþ
,Mg-6Al-5Pb-0.2Ce-0.2Y,MAB00211,88.58,6.06,0,0.21,0,0,0,0,0,0,0,0,0,0.18,0,0,0,0,4.97,0,0,0,0,0,0,0,0,0,,,,430,,10.2:1,400,24,,,,,,,,,,¼·Ñ¹,10 mA cm-2,10,C/MnO2,1.283,57.6,1245.259283,1597.667661,1597.667661,ËÎæ©æ©,ÁèÄþ
,Mg-6Al-5Pb-0.2Ce-0.2Y,MAB00212,88.58,6.06,0,0.21,0,0,0,0,0,0,0,0,0,0.18,0,0,0,0,4.97,0,0,0,0,0,0,0,0,0,,,,430,,10.2:1,400,24,,,,,,,,,,¼·Ñ¹,20 mA cm-2,10,C/MnO2,1.065,64.3,1390.107151,1480.464116,1480.464116,ËÎæ©æ©,ÁèÄþ
,Mg-6Al-5Pb-0.2Ce-0.2Y,MAB00213,88.58,6.06,0,0.21,0,0,0,0,0,0,0,0,0,0.18,0,0,0,0,4.97,0,0,0,0,0,0,0,0,0,,,,430,,20.5:1,400,24,,,,,,,,,,¼·Ñ¹,10 mA cm-2,10,C/MnO2,1.351,64.1,1385.783335,1872.193285,1872.193285,ËÎæ©æ©,ÁèÄþ
,Mg-6Al-5Pb-0.2Ce-0.2Y,MAB00214,88.58,6.06,0,0.21,0,0,0,0,0,0,0,0,0,0.18,0,0,0,0,4.97,0,0,0,0,0,0,0,0,0,,,,430,,20.5:1,400,24,,,,,,,,,,¼·Ñ¹,20 mA cm-2,10,C/MnO2,1.118,69.3,1498.202575,1674.990479,1674.990479,ËÎæ©æ©,ÁèÄþ
,Pure Mg,MAB00215,100,0,0,0,0,0,0,0,0,0,0,0,0,0,0,0,0,0,0,0,0,0,0,0,0,0,0,0,,,,,,,,,,,,,,,,,,ÖýÌ¬,10 mA cm-2,10,C/MnO2,1.072,58.6,1292.643118,1385.713423,1385.713423,ËÎæ©æ©,ÁèÄþ
,Pure Mg,MAB00216,100,0,0,0,0,0,0,0,0,0,0,0,0,0,0,0,0,0,0,0,0,0,0,0,0,0,0,0,,,,,,,,,,,,,,,,,,ÖýÌ¬,20 mA cm-2,10,C/MnO2,0.865,60.1,1325.731253,1146.757534,1146.757534,ËÎæ©æ©,ÁèÄþ
,AZ31,MAB00217,96,3,1,0,0,0,0,0,0,0,0,0,0,0,0,0,0,0,0,0,0,0,0,0,0,0,0,0,,,,,,,,,,,,,,,,,,¼·Ñ¹,10 mA cm-2,10,C/MnO2,1.022,59.3,1313.598603,1342.497772,1342.497772,ËÎæ©æ©,ÁèÄþ
,AZ31,MAB00218,96,3,1,0,0,0,0,0,0,0,0,0,0,0,0,0,0,0,0,0,0,0,0,0,0,0,0,0,,,,,,,,,,,,,,,,,,¼·Ñ¹,20 mA cm-2,10,C/MnO2,0.789,63.4,1404.420766,1108.087984,1108.087984,ËÎæ©æ©,ÁèÄþ
,ZW61,MAB00219,92.87,0,6.12,1.01,0,0,0,0,0,0,0,0,0,0,0,0,0,0,0,0,0,0,0,0,0,0,0,0,iÏà,,,,,,,,,,,,,,,393.8,,ÖýÌ¬,2.5 mA cm-2,10,C/MnO2,1.38,38*,830*,980*,,ËÎæ©æ©,ÁèÄþ
,ZW61,MAB00220,92.87,0,6.12,1.01,0,0,0,0,0,0,0,0,0,0,0,0,0,0,0,0,0,0,0,0,0,0,0,0,iÏà,,,,,,,,,,,,,,,393.8,,ÖýÌ¬,5 mA cm-2,10,C/MnO2,1.31,46*,960*,1040*,,ËÎæ©æ©,ÁèÄþ
,ZW61,MAB00221,92.87,0,6.12,1.01,0,0,0,0,0,0,0,0,0,0,0,0,0,0,0,0,0,0,0,0,0,0,0,0,iÏà,,,,,,,,,,,,,,,393.8,,ÖýÌ¬,10 mA cm-2,10,C/MnO2,1.22,49.91,1052.63,1060.86,,ËÎæ©æ©,ÁèÄþ
,ZW61,MAB00222,92.87,0,6.12,1.01,0,0,0,0,0,0,0,0,0,0,0,0,0,0,0,0,0,0,0,0,0,0,0,0,iÏà,,,,,,,,,,,,,,,393.8,,ÖýÌ¬,20 mA cm-2,10,C/MnO2,1.13,52.5*,1100*,1045*,,ËÎæ©æ©,ÁèÄþ
,ZW61,MAB00223,92.87,0,6.12,1.01,0,0,0,0,0,0,0,0,0,0,0,0,0,0,0,0,0,0,0,0,0,0,0,0,iÏà,,,,,,,,,,,,,,,393.8,,ÖýÌ¬,40 mA cm-2,10,C/MnO2,1.1,55.14,1162.79,950*,,ËÎæ©æ©,ÁèÄþ
,ZW61,MAB00224,92.87,0,6.12,1.01,0,0,0,0,0,0,0,0,0,0,0,0,0,0,0,0,0,0,0,0,0,0,0,0,iÏà,,,,,,,,,,,,,,,393.8,,ÖýÌ¬,80 mA cm-2,10,C/MnO2,0.75,50.18,1058.2,631.57,,ËÎæ©æ©,ÁèÄþ
,ZW101,MAB00225,88.96,0,10.05,0.99,0,0,0,0,0,0,0,0,0,0,0,0,0,0,0,0,0,0,0,0,0,0,0,0,iÏà¡¢Mg7Zn3,,,,,,,,,,,,,,,383.7,,ÖýÌ¬,2.5 mA cm-2,10,C/MnO2,1.34,36*,720*,930*,,ËÎæ©æ©,ÁèÄþ
,ZW101,MAB00226,88.96,0,10.05,0.99,0,0,0,0,0,0,0,0,0,0,0,0,0,0,0,0,0,0,0,0,0,0,0,0,iÏà¡¢Mg7Zn3,,,,,,,,,,,,,,,383.7,,ÖýÌ¬,5 mA cm-2,10,C/MnO2,1.27,38*,810*,1000*,,ËÎæ©æ©,ÁèÄþ
,ZW101,MAB00227,88.96,0,10.05,0.99,0,0,0,0,0,0,0,0,0,0,0,0,0,0,0,0,0,0,0,0,0,0,0,0,iÏà¡¢Mg7Zn3,,,,,,,,,,,,,,,383.7,,ÖýÌ¬,10 mA cm-2,10,C/MnO2,1.2,43.5*,900*,1043.47,,ËÎæ©æ©,ÁèÄþ
,ZW101,MAB00228,88.96,0,10.05,0.99,0,0,0,0,0,0,0,0,0,0,0,0,0,0,0,0,0,0,0,0,0,0,0,0,iÏà¡¢Mg7Zn3,,,,,,,,,,,,,,,383.7,,ÖýÌ¬,20 mA cm-2,10,C/MnO2,1.1,46*,950*,1000*,,ËÎæ©æ©,ÁèÄþ
,ZW101,MAB00229,88.96,0,10.05,0.99,0,0,0,0,0,0,0,0,0,0,0,0,0,0,0,0,0,0,0,0,0,0,0,0,iÏà¡¢Mg7Zn3,,,,,,,,,,,,,,,383.7,,ÖýÌ¬,40 mA cm-2,10,C/MnO2,0.98,47.5*,970*,920*,,ËÎæ©æ©,ÁèÄþ
,ZW101,MAB00230,88.96,0,10.05,0.99,0,0,0,0,0,0,0,0,0,0,0,0,0,0,0,0,0,0,0,0,0,0,0,0,iÏà¡¢Mg7Zn3,,,,,,,,,,,,,,,383.7,,ÖýÌ¬,80 mA cm-2,10,C/MnO2,0.69,43*,900*,580*,,ËÎæ©æ©,ÁèÄþ
,ZK60,MAB00231,93.33,0,6.02,0,0.65,0,0,0,0,0,0,0,0,0,0,0,0,0,0,0,0,0,0,0,0,0,0,0,MgZn2,,,,,,,,,,,,,,,106.5,,ÖýÌ¬,2.5 mA cm-2,10,C/MnO2,1.29,33.5*,710*,910*,,ËÎæ©æ©,ÁèÄþ
,ZK60,MAB00232,93.33,0,6.02,0,0.65,0,0,0,0,0,0,0,0,0,0,0,0,0,0,0,0,0,0,0,0,0,0,0,MgZn2,,,,,,,,,,,,,,,106.5,,ÖýÌ¬,5 mA cm-2,10,C/MnO2,1.17,37.5*,790*,920*,,ËÎæ©æ©,ÁèÄþ
,ZK60,MAB00233,93.33,0,6.02,0,0.65,0,0,0,0,0,0,0,0,0,0,0,0,0,0,0,0,0,0,0,0,0,0,0,MgZn2,,,,,,,,,,,,,,,106.5,,ÖýÌ¬,10 mA cm-2,10,C/MnO2,1.1,40.98,869.56,956.52,,ËÎæ©æ©,ÁèÄþ
,ZK60,MAB00234,93.33,0,6.02,0,0.65,0,0,0,0,0,0,0,0,0,0,0,0,0,0,0,0,0,0,0,0,0,0,0,MgZn2,,,,,,,,,,,,,,,106.5,,ÖýÌ¬,20 mA cm-2,10,C/MnO2,1.04,43*,910*,950*,,ËÎæ©æ©,ÁèÄþ
,ZK60,MAB00235,93.33,0,6.02,0,0.65,0,0,0,0,0,0,0,0,0,0,0,0,0,0,0,0,0,0,0,0,0,0,0,MgZn2,,,,,,,,,,,,,,,106.5,,ÖýÌ¬,40 mA cm-2,10,C/MnO2,0.95,44.78,950.12,900*,,ËÎæ©æ©,ÁèÄþ
,ZK60,MAB00236,93.33,0,6.02,0,0.65,0,0,0,0,0,0,0,0,0,0,0,0,0,0,0,0,0,0,0,0,0,0,0,MgZn2,,,,,,,,,,,,,,,106.5,,ÖýÌ¬,80 mA cm-2,10,C/MnO2,0.61,39.69,842.11,513.68,,ËÎæ©æ©,ÁèÄþ
,Mg-3Al,MAB00237,97,3,0,0,0,0,0,0,0,0,0,0,0,0,0,0,0,0,0,0,0,0,0,0,0,0,0,0,Mg17Al12,,,,,,,,400,24,,,,,,,,´ã»ð,2.5 mA cm-2,16,C/MnO2,1.3727,38.02,858,1177.7766,,ÁèÄþ,ËÎæ©æ©
,Mg-3Al,MAB00238,97,3,0,0,0,0,0,0,0,0,0,0,0,0,0,0,0,0,0,0,0,0,0,0,0,0,0,0,Mg17Al12,,,,,,,,400,24,,,,,,,,´ã»ð,5 mA cm-2,8,C/MnO2,1.2388,44.24,998,1236.3224,,ÁèÄþ,ËÎæ©æ©
,Mg-3Al,MAB00239,97,3,0,0,0,0,0,0,0,0,0,0,0,0,0,0,0,0,0,0,0,0,0,0,0,0,0,0,Mg17Al12,,,,,,,,400,24,,,,,,,,´ã»ð,10 mA cm-2,4,C/MnO2,1.0866,46.76,1054,1145.2764,,ÁèÄþ,ËÎæ©æ©
,Mg-3Al,MAB00240,97,3,0,0,0,0,0,0,0,0,0,0,0,0,0,0,0,0,0,0,0,0,0,0,0,0,0,0,Mg17Al12,,,,,,,,400,24,,,,,,,,´ã»ð,20 mA cm-2,2,C/MnO2,0.7682,41.81,943,724.4126,,ÁèÄþ,ËÎæ©æ©
,Mg-3Al,MAB00241,97,3,0,0,0,0,0,0,0,0,0,0,0,0,0,0,0,0,0,0,0,0,0,0,0,0,0,0,Mg17Al12,,,,,,,,400,24,,,,,,,,´ã»ð,30 mA cm-2,1.33,C/MnO2,0.611,35.69,805,491.855,,ÁèÄþ,ËÎæ©æ©
,Mg-3Al-1Zn,MAB00242,96,3,1,0,0,0,0,0,0,0,0,0,0,0,0,0,0,0,0,0,0,0,0,0,0,0,0,0,Mg17Al12,,,,,,,,400,24,,,,,,,,´ã»ð,2.5 mA cm-2,16,C/MnO2,1.2756,40.33,900,1148.04,,ÁèÄþ,ËÎæ©æ©
,Mg-3Al-1Zn,MAB00243,96,3,1,0,0,0,0,0,0,0,0,0,0,0,0,0,0,0,0,0,0,0,0,0,0,0,0,0,Mg17Al12,,,,,,,,400,24,,,,,,,,´ã»ð,5 mA cm-2,8,C/MnO2,1.1747,45.29,1012,1188.7964,,ÁèÄþ,ËÎæ©æ©
,Mg-3Al-1Zn,MAB00244,96,3,1,0,0,0,0,0,0,0,0,0,0,0,0,0,0,0,0,0,0,0,0,0,0,0,0,0,Mg17Al12,,,,,,,,400,24,,,,,,,,´ã»ð,10 mA cm-2,4,C/MnO2,0.9903,61,1362,1348.7886,,ÁèÄþ,ËÎæ©æ©
,Mg-3Al-1Zn,MAB00245,96,3,1,0,0,0,0,0,0,0,0,0,0,0,0,0,0,0,0,0,0,0,0,0,0,0,0,0,Mg17Al12,,,,,,,,400,24,,,,,,,,´ã»ð,20 mA cm-2,2,C/MnO2,0.6758,46.87,1047,707.5626,,ÁèÄþ,ËÎæ©æ©
,Mg-3Al-1Zn,MAB00246,96,3,1,0,0,0,0,0,0,0,0,0,0,0,0,0,0,0,0,0,0,0,0,0,0,0,0,0,Mg17Al12,,,,,,,,400,24,,,,,,,,´ã»ð,30 mA cm-2,1.33,C/MnO2,0.4074,46.69,1043,424.9182,,ÁèÄþ,ËÎæ©æ©
,Mg-3Al-1Sn,MAB00247,96,3,0,0,0,0,0,0,0,0,0,0,1,0,0,0,0,0,0,0,0,0,0,0,0,0,0,0,Mg17Al12,,,,,,,,400,24,,,,,,,,´ã»ð,2.5 mA cm-2,16,C/MnO2,1.3085,52.05,1162,1520.477,,ÁèÄþ,ËÎæ©æ©
,Mg-3Al-1Sn,MAB00248,96,3,0,0,0,0,0,0,0,0,0,0,1,0,0,0,0,0,0,0,0,0,0,0,0,0,0,0,Mg17Al12,,,,,,,,400,24,,,,,,,,´ã»ð,5 mA cm-2,8,C/MnO2,1.2087,55.63,1242,1501.2054,,ÁèÄþ,ËÎæ©æ©
,Mg-3Al-1Sn,MAB00249,96,3,0,0,0,0,0,0,0,0,0,0,1,0,0,0,0,0,0,0,0,0,0,0,0,0,0,0,Mg17Al12,,,,,,,,400,24,,,,,,,,´ã»ð,10 mA cm-2,4,C/MnO2,1.0501,60.43,1350,1417.635,,ÁèÄþ,ËÎæ©æ©
,Mg-3Al-1Sn,MAB00250,96,3,0,0,0,0,0,0,0,0,0,0,1,0,0,0,0,0,0,0,0,0,0,0,0,0,0,0,Mg17Al12,,,,,,,,400,24,,,,,,,,´ã»ð,20 mA cm-2,2,C/MnO2,0.6639,46.63,1041,691.1199,,ÁèÄþ,ËÎæ©æ©
,Mg-3Al-1Sn,MAB00251,96,3,0,0,0,0,0,0,0,0,0,0,1,0,0,0,0,0,0,0,0,0,0,0,0,0,0,0,Mg17Al12,,,,,,,,400,24,,,,,,,,´ã»ð,30 mA cm-2,1.33,C/MnO2,0.4938,42.51,949,468.6162,,ÁèÄþ,ËÎæ©æ©
,Mg-3Al-1Ga,MAB00252,96,3,0,0,0,0,0,0,1,0,0,0,0,0,0,0,0,0,0,0,0,0,0,0,0,0,0,0,Mg17Al12,,,,,,,,400,24,,,,,,,,´ã»ð,2.5 mA cm-2,16,C/MnO2,1.2805,53.07,1185,1517.3925,,ÁèÄþ,ËÎæ©æ©
,Mg-3Al-1Ga,MAB00253,96,3,0,0,0,0,0,0,1,0,0,0,0,0,0,0,0,0,0,0,0,0,0,0,0,0,0,0,Mg17Al12,,,,,,,,400,24,,,,,,,,´ã»ð,5 mA cm-2,8,C/MnO2,1.1771,60.9,1360,1600.856,,ÁèÄþ,ËÎæ©æ©
,Mg-3Al-1Ga,MAB00254,96,3,0,0,0,0,0,0,1,0,0,0,0,0,0,0,0,0,0,0,0,0,0,0,0,0,0,0,Mg17Al12,,,,,,,,400,24,,,,,,,,´ã»ð,10 mA cm-2,4,C/MnO2,1.1033,61.61,1376,1518.1408,,ÁèÄþ,ËÎæ©æ©
,Mg-3Al-1Ga,MAB00255,96,3,0,0,0,0,0,0,1,0,0,0,0,0,0,0,0,0,0,0,0,0,0,0,0,0,0,0,Mg17Al12,,,,,,,,400,24,,,,,,,,´ã»ð,20 mA cm-2,2,C/MnO2,0.6892,53.92,1205,830.486,,ÁèÄþ,ËÎæ©æ©
,Mg-3Al-1Ga,MAB00256,96,3,0,0,0,0,0,0,1,0,0,0,0,0,0,0,0,0,0,0,0,0,0,0,0,0,0,0,Mg17Al12,,,,,,,,400,24,,,,,,,,´ã»ð,30 mA cm-2,1.33,C/MnO2,0.4007,48.67,864,346.2048,,ÁèÄþ,ËÎæ©æ©
,Mg-3Al-1In,MAB00257,96,3,0,0,0,0,0,0,0,1,0,0,0,0,0,0,0,0,0,0,0,0,0,0,0,0,0,0,Mg17Al12,,,,,,,,400,24,,,,,,,,´ã»ð,2.5 mA cm-2,16,C/MnO2,1.4147,42.23,943,1334.0621,,ÁèÄþ,ËÎæ©æ©
,Mg-3Al-1In,MAB00258,96,3,0,0,0,0,0,0,0,1,0,0,0,0,0,0,0,0,0,0,0,0,0,0,0,0,0,0,Mg17Al12,,,,,,,,400,24,,,,,,,,´ã»ð,5 mA cm-2,8,C/MnO2,1.3145,46.09,1029,1352.6205,,ÁèÄþ,ËÎæ©æ©
,Mg-3Al-1In,MAB00259,96,3,0,0,0,0,0,0,0,1,0,0,0,0,0,0,0,0,0,0,0,0,0,0,0,0,0,0,Mg17Al12,,,,,,,,400,24,,,,,,,,´ã»ð,10 mA cm-2,4,C/MnO2,1.1517,61.85,1382,1591.6494,,ÁèÄþ,ËÎæ©æ©
,Mg-3Al-1In,MAB00260,96,3,0,0,0,0,0,0,0,1,0,0,0,0,0,0,0,0,0,0,0,0,0,0,0,0,0,0,Mg17Al12,,,,,,,,400,24,,,,,,,,´ã»ð,20 mA cm-2,2,C/MnO2,0.7958,42.51,949,755.2142,,ÁèÄþ,ËÎæ©æ©
,Mg-3Al-1In,MAB00261,96,3,0,0,0,0,0,0,0,1,0,0,0,0,0,0,0,0,0,0,0,0,0,0,0,0,0,0,Mg17Al12,,,,,,,,400,24,,,,,,,,´ã»ð,30 mA cm-2,1.33,C/MnO2,0.6166,40.45,903,556.7898,,ÁèÄþ,ËÎæ©æ©
,Mg¨C9Al,MAB00262,91,9,0,0,0,0,0,0,0,0,0,0,0,0,0,0,0,0,0,0,0,0,0,0,0,0,0,0,Mg17Al12,,,,,,,,400,24,,,,,,,,´ã»ð,2.5 mA cm-2,16,C/MnO2,1.4049,30.36,700.5,984.13245,,ÁèÄþ,ËÎæ©æ©
,Mg¨C9Al,MAB00263,91,9,0,0,0,0,0,0,0,0,0,0,0,0,0,0,0,0,0,0,0,0,0,0,0,0,0,0,Mg17Al12,,,,,,,,400,24,,,,,,,,´ã»ð,5 mA cm-2,8,C/MnO2,1.3183,36.55,843.9,1112.51337,,ÁèÄþ,ËÎæ©æ©
,Mg¨C9Al,MAB00264,91,9,0,0,0,0,0,0,0,0,0,0,0,0,0,0,0,0,0,0,0,0,0,0,0,0,0,0,Mg17Al12,,,,,,,,400,24,,,,,,,,´ã»ð,10 mA cm-2,4,C/MnO2,1.159,53.61,1234.6,1430.9014,,ÁèÄþ,ËÎæ©æ©
,Mg¨C9Al,MAB00265,91,9,0,0,0,0,0,0,0,0,0,0,0,0,0,0,0,0,0,0,0,0,0,0,0,0,0,0,Mg17Al12,,,,,,,,400,24,,,,,,,,´ã»ð,20 mA cm-2,2,C/MnO2,0.918,56.79,1311.5,1203.957,,ÁèÄþ,ËÎæ©æ©
,Mg¨C9Al,MAB00266,91,9,0,0,0,0,0,0,0,0,0,0,0,0,0,0,0,0,0,0,0,0,0,0,0,0,0,0,Mg17Al12,,,,,,,,400,24,,,,,,,,´ã»ð,30 mA cm-2,1.33,C/MnO2,0.6576,71.03,1639.3,1078.00368,,ÁèÄþ,ËÎæ©æ©
,Mg¨C9Al,MAB00267,91,9,0,0,0,0,0,0,0,0,0,0,0,0,0,0,0,0,0,0,0,0,0,0,0,0,0,0,Mg17Al12,,,,,,,,400,24,,,,,,,,´ã»ð,40 mA cm-2,1,C/MnO2,0.4459,78.93,1826.5,814.43635,,ÁèÄþ,ËÎæ©æ©
,Mg¨C9Al,MAB00268,91,9,0,0,0,0,0,0,0,0,0,0,0,0,0,0,0,0,0,0,0,0,0,0,0,0,0,0,Mg17Al12,,,,,,,,400,24,,,,,,,,´ã»ð,50 mA cm-2,0.8,C/MnO2,0.2573,61.44,1416.4,364.43972,,ÁèÄþ,ËÎæ©æ©
,Mg¨C9Al¨C1In,MAB00269,90,9,0,0,0,0,0,0,0,1,0,0,0,0,0,0,0,0,0,0,0,0,0,0,0,0,0,0,Mg17Al12,,,,,,,,400,24,,,,,,,,´ã»ð,2.5 mA cm-2,16,C/MnO2,1.4172,32.24,736.6,1043.90952,,ÁèÄþ,ËÎæ©æ©
,Mg¨C9Al¨C1In,MAB00270,90,9,0,0,0,0,0,0,0,1,0,0,0,0,0,0,0,0,0,0,0,0,0,0,0,0,0,0,Mg17Al12,,,,,,,,400,24,,,,,,,,´ã»ð,5 mA cm-2,8,C/MnO2,1.3844,37.02,845.7,1170.78708,,ÁèÄþ,ËÎæ©æ©
,Mg¨C9Al¨C1In,MAB00271,90,9,0,0,0,0,0,0,0,1,0,0,0,0,0,0,0,0,0,0,0,0,0,0,0,0,0,0,Mg17Al12,,,,,,,,400,24,,,,,,,,´ã»ð,10 mA cm-2,4,C/MnO2,1.2157,54.76,1250,1519.625,,ÁèÄþ,ËÎæ©æ©
,Mg¨C9Al¨C1In,MAB00272,90,9,0,0,0,0,0,0,0,1,0,0,0,0,0,0,0,0,0,0,0,0,0,0,0,0,0,0,Mg17Al12,,,,,,,,400,24,,,,,,,,´ã»ð,20 mA cm-2,2,C/MnO2,0.9722,57.72,1320.1,1283.40122,,ÁèÄþ,ËÎæ©æ©
,Mg¨C9Al¨C1In,MAB00273,90,9,0,0,0,0,0,0,0,1,0,0,0,0,0,0,0,0,0,0,0,0,0,0,0,0,0,0,Mg17Al12,,,,,,,,400,24,,,,,,,,´ã»ð,30 mA cm-2,1.33,C/MnO2,0.7476,76.62,1749.3,1307.77668,,ÁèÄþ,ËÎæ©æ©
,Mg¨C9Al¨C1In,MAB00274,90,9,0,0,0,0,0,0,0,1,0,0,0,0,0,0,0,0,0,0,0,0,0,0,0,0,0,0,Mg17Al12,,,,,,,,400,24,,,,,,,,´ã»ð,40 mA cm-2,1,C/MnO2,0.4795,82.5,1886.8,904.7206,,ÁèÄþ,ËÎæ©æ©
,Mg¨C9Al¨C1In,MAB00275,90,9,0,0,0,0,0,0,0,1,0,0,0,0,0,0,0,0,0,0,0,0,0,0,0,0,0,0,Mg17Al12,,,,,,,,400,24,,,,,,,,´ã»ð,50 mA cm-2,0.8,C/MnO2,0.2582,64.36,1470.6,379.70892,,ÁèÄþ,ËÎæ©æ©
,Mg¨C9Al¨C1Zn,MAB00276,90,9,1,0,0,0,0,0,0,0,0,0,0,0,0,0,0,0,0,0,0,0,0,0,0,0,0,0,Mg17Al12¡¢Al2Zn,,,,,,,,400,24,,,,,,,,´ã»ð,2.5 mA cm-2,16,C/MnO2,1.3668,30.17,690,943.092,,ÁèÄþ,ËÎæ©æ©
,Mg¨C9Al¨C1Zn,MAB00277,90,9,1,0,0,0,0,0,0,0,0,0,0,0,0,0,0,0,0,0,0,0,0,0,0,0,0,0,Mg17Al12¡¢Al2Zn,,,,,,,,400,24,,,,,,,,´ã»ð,5 mA cm-2,8,C/MnO2,1.2887,30.31,693.2,893.32684,,ÁèÄþ,ËÎæ©æ©
,Mg¨C9Al¨C1Zn,MAB00278,90,9,1,0,0,0,0,0,0,0,0,0,0,0,0,0,0,0,0,0,0,0,0,0,0,0,0,0,Mg17Al12¡¢Al2Zn,,,,,,,,400,24,,,,,,,,´ã»ð,10 mA cm-2,4,C/MnO2,1.0765,52.55,1201.9,1293.84535,,ÁèÄþ,ËÎæ©æ©
,Mg¨C9Al¨C1Zn,MAB00279,90,9,1,0,0,0,0,0,0,0,0,0,0,0,0,0,0,0,0,0,0,0,0,0,0,0,0,0,Mg17Al12¡¢Al2Zn,,,,,,,,400,24,,,,,,,,´ã»ð,20 mA cm-2,2,C/MnO2,0.7829,56.81,1300.1,1017.84829,,ÁèÄþ,ËÎæ©æ©
,Mg¨C9Al¨C1Zn,MAB00280,90,9,1,0,0,0,0,0,0,0,0,0,0,0,0,0,0,0,0,0,0,0,0,0,0,0,0,0,Mg17Al12¡¢Al2Zn,,,,,,,,400,24,,,,,,,,´ã»ð,30 mA cm-2,1.33,C/MnO2,0.5461,64.07,1463.4,799.16274,,ÁèÄþ,ËÎæ©æ©
,Mg¨C9Al¨C1Zn,MAB00281,90,9,1,0,0,0,0,0,0,0,0,0,0,0,0,0,0,0,0,0,0,0,0,0,0,0,0,0,Mg17Al12¡¢Al2Zn,,,,,,,,400,24,,,,,,,,´ã»ð,40 mA cm-2,1,C/MnO2,0.2219,69.93,1600,355.04,,ÁèÄþ,ËÎæ©æ©
,Mg¨C9Al¨C1Zn,MAB00282,90,9,1,0,0,0,0,0,0,0,0,0,0,0,0,0,0,0,0,0,0,0,0,0,0,0,0,0,Mg17Al12¡¢Al2Zn,,,,,,,,400,24,,,,,,,,´ã»ð,50 mA cm-2,0.8,C/MnO2,0.192,58.22,1329.8,255.72054,,ÁèÄþ,ËÎæ©æ©
,Mg-6Al-1Sn-1In,MAB00283,92,6,0,0,0,0,0,0,0,1,0,0,1,0,0,0,0,0,0,0,0,0,0,0,0,0,0,0,Mg17Al12¡¢Mg2Sn,,,,,,,,,,,,,,,100,,ÖýÌ¬,10 mA cm-2,0.33,,-1.601,,,,,ÁèÄþ,ËÎæ©æ©
,Mg-6Al-1Sn-1In,MAB00284,92,6,0,0,0,0,0,0,0,1,0,0,1,0,0,0,0,0,0,0,0,0,0,0,0,0,0,0,Mg17Al12¡¢Mg2Sn,,,,,,,,,,,,,,,100,,ÖýÌ¬,100 mA cm-2,0.33,,-1.446,,,,,ÁèÄþ,ËÎæ©æ©
,Mg-6Al-1Sn-1In,MAB00285,92,6,0,0,0,0,0,0,0,1,0,0,1,0,0,0,0,0,0,0,0,0,0,0,0,0,0,0,Mg17Al12¡¢Mg2Sn,,,,,,,,,,,,,,,100,,ÖýÌ¬,200 mA cm-2,0.33,,-1.256,,,,,ÁèÄþ,ËÎæ©æ©
,Mg-6Al-1Sn-1In,MAB00286,92,6,0,0,0,0,0,0,0,1,0,0,1,0,0,0,0,0,0,0,0,0,0,0,0,0,0,0,Mg17Al12¡¢Mg2Sn,,,350,47.5:1,,400,72,,,,,,,,,,¼·Ñ¹,10 mA cm-2,0.33,,-1.683,,,,,ÁèÄþ,ËÎæ©æ©
,Mg-6Al-1Sn-1In,MAB00287,92,6,0,0,0,0,0,0,0,1,0,0,1,0,0,0,0,0,0,0,0,0,0,0,0,0,0,0,Mg17Al12¡¢Mg2Sn,,,350,47.5:1,,400,72,,,,,,,,,,¼·Ñ¹,100 mA cm-2,0.33,,-1.637,,,,,ÁèÄþ,ËÎæ©æ©
,Mg-6Al-1Sn-1In,MAB00288,92,6,0,0,0,0,0,0,0,1,0,0,1,0,0,0,0,0,0,0,0,0,0,0,0,0,0,0,Mg17Al12¡¢Mg2Sn,,,350,47.5:1,,400,72,,,,,,,,,,¼·Ñ¹,200 mA cm-2,0.33,,-1.474,,,,,ÁèÄþ,ËÎæ©æ©
,Mg-6Al-1Sn-1In,MAB00289,92,6,0,0,0,0,0,0,0,1,0,0,1,0,0,0,0,0,0,0,0,0,0,0,0,0,0,0,Mg17Al12¡¢Mg2Sn,,,350,47.5:1,,400,72,200,4,,,,,,20,,¼·Ñ¹ÍË»ð,10 mA cm-2,0.33,,-1.726,,,,,ÁèÄþ,ËÎæ©æ©
,Mg-6Al-1Sn-1In,MAB00290,92,6,0,0,0,0,0,0,0,1,0,0,1,0,0,0,0,0,0,0,0,0,0,0,0,0,0,0,Mg17Al12¡¢Mg2Sn,,,350,47.5:1,,400,72,200,4,,,,,,20,,¼·Ñ¹ÍË»ð,100 mA cm-2,0.33,,-1.694,,,,,ÁèÄþ,ËÎæ©æ©
,Mg-6Al-1Sn-1In,MAB00291,92,6,0,0,0,0,0,0,0,1,0,0,1,0,0,0,0,0,0,0,0,0,0,0,0,0,0,0,Mg17Al12¡¢Mg2Sn,,,350,47.5:1,,400,72,200,4,,,,,,20,,¼·Ñ¹ÍË»ð,200 mA cm-2,0.33,,-1.514,,,,,ÁèÄþ,ËÎæ©æ©
,Mg-6Al-1Sn-1In,MAB00292,92,6,0,0,0,0,0,0,0,1,0,0,1,0,0,0,0,0,0,0,0,0,0,0,0,0,0,0,Mg17Al12¡¢Mg2Sn,,,350,47.5:1,,400,72,250,4,,,,,,50,,¼·Ñ¹ÍË»ð,10 mA cm-2,0.33,,-1.649,,,,,ÁèÄþ,ËÎæ©æ©
,Mg-6Al-1Sn-1In,MAB00293,92,6,0,0,0,0,0,0,0,1,0,0,1,0,0,0,0,0,0,0,0,0,0,0,0,0,0,0,Mg17Al12¡¢Mg2Sn,,,350,47.5:1,,400,72,250,4,,,,,,50,,¼·Ñ¹ÍË»ð,100 mA cm-2,0.33,,-1.584,,,,,ÁèÄþ,ËÎæ©æ©
,Mg-6Al-1Sn-1In,MAB00294,92,6,0,0,0,0,0,0,0,1,0,0,1,0,0,0,0,0,0,0,0,0,0,0,0,0,0,0,Mg17Al12¡¢Mg2Sn,,,350,47.5:1,,400,72,250,4,,,,,,50,,¼·Ñ¹ÍË»ð,200 mA cm-2,0.33,,-1.418,,,,,ÁèÄþ,ËÎæ©æ©
,Mg-6Al-1Sn-1In,MAB00295,92,6,0,0,0,0,0,0,0,1,0,0,1,0,0,0,0,0,0,0,0,0,0,0,0,0,0,0,Mg17Al12¡¢Mg2Sn,,,350,47.5:1,,400,72,300,4,,,,,,150,,¼·Ñ¹ÍË»ð,10 mA cm-2,0.33,,-1.623,,,,,ÁèÄþ,ËÎæ©æ©
,Mg-6Al-1Sn-1In,MAB00296,92,6,0,0,0,0,0,0,0,1,0,0,1,0,0,0,0,0,0,0,0,0,0,0,0,0,0,0,Mg17Al12¡¢Mg2Sn,,,350,47.5:1,,400,72,300,4,,,,,,150,,¼·Ñ¹ÍË»ð,100 mA cm-2,0.33,,-1.553,,,,,ÁèÄþ,ËÎæ©æ©
,Mg-6Al-1Sn-1In,MAB00297,92,6,0,0,0,0,0,0,0,1,0,0,1,0,0,0,0,0,0,0,0,0,0,0,0,0,0,0,Mg17Al12¡¢Mg2Sn,,,350,47.5:1,,400,72,300,4,,,,,,150,,¼·Ñ¹ÍË»ð,200 mA cm-2,0.33,,-1.361,,,,,ÁèÄþ,ËÎæ©æ©
,Mg-3Al-1Zn,MAB00298,96,3,1,0,0,0,0,0,0,0,0,0,0,0,0,0,0,0,0,0,0,0,0,0,0,0,0,0,Mg17Al12,,,350,47.5:1,,400,72,200,4,,,,,,,,¼·Ñ¹ÍË»ð,10 mA cm-2,0.33,,-1.55,,,,,ÁèÄþ,ËÎæ©æ©
,Mg-3Al-1Zn,MAB00299,96,3,1,0,0,0,0,0,0,0,0,0,0,0,0,0,0,0,0,0,0,0,0,0,0,0,0,0,Mg17Al12,,,350,47.5:1,,400,72,200,4,,,,,,,,¼·Ñ¹ÍË»ð,100 mA cm-2,0.33,,-1.386,,,,,ÁèÄþ,ËÎæ©æ©
,Mg-3Al-1Zn,MAB00300,96,3,1,0,0,0,0,0,0,0,0,0,0,0,0,0,0,0,0,0,0,0,0,0,0,0,0,0,Mg17Al12,,,350,47.5:1,,400,72,200,4,,,,,,,,¼·Ñ¹ÍË»ð,200 mA cm-2,0.33,,-1.037,,,,,ÁèÄþ,ËÎæ©æ©
,Mg-6Al-1Sn,MAB00301,93,6,0,0,0,0,0,0,0,0,0,0,1,0,0,0,0,0,0,0,0,0,0,0,0,0,0,0,Mg17Al12,,,350,47.5:1,,400,72,200,4,,,,,,,,¼·Ñ¹ÍË»ð,10 mA cm-2,0.33,,-1.698,,,,,ÁèÄþ,ËÎæ©æ©
,Mg-6Al-1Sn,MAB00302,93,6,0,0,0,0,0,0,0,0,0,0,1,0,0,0,0,0,0,0,0,0,0,0,0,0,0,0,Mg17Al12,,,350,47.5:1,,400,72,200,4,,,,,,,,¼·Ñ¹ÍË»ð,100 mA cm-2,0.33,,-1.658,,,,,ÁèÄþ,ËÎæ©æ©
,Mg-6Al-1Sn,MAB00303,93,6,0,0,0,0,0,0,0,0,0,0,1,0,0,0,0,0,0,0,0,0,0,0,0,0,0,0,Mg17Al12,,,350,47.5:1,,400,72,200,4,,,,,,,,¼·Ñ¹ÍË»ð,200 mA cm-2,0.33,,-1.413,,,,,ÁèÄþ,ËÎæ©æ©
,Mg-6Al-1In,MAB00304,93,6,0,0,0,0,0,0,0,1,0,0,0,0,0,0,0,0,0,0,0,0,0,0,0,0,0,0,Mg17Al12,,,350,47.5:1,,400,72,200,4,,,,,,,,¼·Ñ¹ÍË»ð,10 mA cm-2,0.33,,-1.672,,,,,ÁèÄþ,ËÎæ©æ©
,Mg-6Al-1In,MAB00305,93,6,0,0,0,0,0,0,0,1,0,0,0,0,0,0,0,0,0,0,0,0,0,0,0,0,0,0,Mg17Al12,,,350,47.5:1,,400,72,200,4,,,,,,,,¼·Ñ¹ÍË»ð,100 mA cm-2,0.33,,-1.458,,,,,ÁèÄþ,ËÎæ©æ©
,Mg-6Al-1In,MAB00306,93,6,0,0,0,0,0,0,0,1,0,0,0,0,0,0,0,0,0,0,0,0,0,0,0,0,0,0,Mg17Al12,,,350,47.5:1,,400,72,200,4,,,,,,,,¼·Ñ¹ÍË»ð,200 mA cm-2,0.33,,-1.243,,,,,ÁèÄþ,ËÎæ©æ©
,Mg¨C2Sn¨C1Zn¨C1Ag,MAB00307,96,0,1,0,0,0,0,0,0,0,0,0,2,0,0,0,0,0,0,0,1,0,0,0,0,0,0,0,Mg2Sn,,,300,36:01:00,0.1m ms?1,,,,,,,,,,14.56,,¼·Ñ¹,10 mA cm-2,5,C/MnO2,-1.626,51.77,,,,ÁèÄþ,ËÎæ©æ©
,Mg¨C2Sn¨C1Zn¨C1Ag,MAB00308,96,0,1,0,0,0,0,0,0,0,0,0,2,0,0,0,0,0,0,0,1,0,0,0,0,0,0,0,Mg2Sn,,,300,36:01:00,0.1m ms?1,,,,,,,,,,14.56,,¼·Ñ¹,50 mA cm-2,0.17,C/MnO2,-1.589,,,,,ÁèÄþ,ËÎæ©æ©
,Mg¨C2Sn¨C1Zn¨C1Ag,MAB00309,96,0,1,0,0,0,0,0,0,0,0,0,2,0,0,0,0,0,0,0,1,0,0,0,0,0,0,0,Mg2Sn,,,300,36:01:00,0.1m ms?1,,,,,,,,,,14.56,,¼·Ñ¹,80 mA cm-2,0.17,C/MnO2,-1.573,,,,,ÁèÄþ,ËÎæ©æ©
,Mg¨C2Sn¨C1Zn¨C1Ag,MAB00310,96,0,1,0,0,0,0,0,0,0,0,0,2,0,0,0,0,0,0,0,1,0,0,0,0,0,0,0,Mg2Sn,,,300,36:01:00,0.1m ms?1,,,,,,,,,,14.56,,¼·Ñ¹,120 mA cm-2,1,C/MnO2,-1.546,84.57,,,,ÁèÄþ,ËÎæ©æ©
,Mg¨C4Sn¨C1Zn¨C1Ag,MAB00311,94,0,1,0,0,0,0,0,0,0,0,0,4,0,0,0,0,0,0,0,1,0,0,0,0,0,0,0,Mg2Sn,,,300,36:01:00,0.1m ms?1,,,,,,,,,,11.36,,¼·Ñ¹,10 mA cm-2,5,C/MnO2,-13642,45.3,,,,ÁèÄþ,ËÎæ©æ©
,Mg¨C4Sn¨C1Zn¨C1Ag,MAB00312,94,0,1,0,0,0,0,0,0,0,0,0,4,0,0,0,0,0,0,0,1,0,0,0,0,0,0,0,Mg2Sn,,,300,36:01:00,0.1m ms?1,,,,,,,,,,11.36,,¼·Ñ¹,50 mA cm-2,0.17,C/MnO2,-1.612,,,,,ÁèÄþ,ËÎæ©æ©
,Mg¨C4Sn¨C1Zn¨C1Ag,MAB00313,94,0,1,0,0,0,0,0,0,0,0,0,4,0,0,0,0,0,0,0,1,0,0,0,0,0,0,0,Mg2Sn,,,300,36:01:00,0.1m ms?1,,,,,,,,,,11.36,,¼·Ñ¹,80 mA cm-2,0.17,C/MnO2,-1.59,,,,,ÁèÄþ,ËÎæ©æ©
,Mg¨C4Sn¨C1Zn¨C1Ag,MAB00314,94,0,1,0,0,0,0,0,0,0,0,0,4,0,0,0,0,0,0,0,1,0,0,0,0,0,0,0,Mg2Sn,,,300,36:01:00,0.1m ms?1,,,,,,,,,,11.36,,¼·Ñ¹,120 mA cm-2,1,C/MnO2,-1.56,69.53,,,,ÁèÄþ,ËÎæ©æ©
,Mg¨C8Sn¨C1Zn¨C1Ag,MAB00315,90,0,1,0,0,0,0,0,0,0,0,0,8,0,0,0,0,0,0,0,1,0,0,0,0,0,0,0,Mg2Sn,,,300,36:01:00,0.1m ms?1,,,,,,,,,,4.54,,¼·Ñ¹,10 mA cm-2,5,C/MnO2,-1.619,32.33,,,,ÁèÄþ,ËÎæ©æ©
,Mg¨C8Sn¨C1Zn¨C1Ag,MAB00316,90,0,1,0,0,0,0,0,0,0,0,0,8,0,0,0,0,0,0,0,1,0,0,0,0,0,0,0,Mg2Sn,,,300,36:01:00,0.1m ms?1,,,,,,,,,,4.54,,¼·Ñ¹,50 mA cm-2,0.17,C/MnO2,-1.583,,,,,ÁèÄþ,ËÎæ©æ©
,Mg¨C8Sn¨C1Zn¨C1Ag,MAB00317,90,0,1,0,0,0,0,0,0,0,0,0,8,0,0,0,0,0,0,0,1,0,0,0,0,0,0,0,Mg2Sn,,,300,36:01:00,0.1m ms?1,,,,,,,,,,4.54,,¼·Ñ¹,80 mA cm-2,0.17,C/MnO2,-1.567,,,,,ÁèÄþ,ËÎæ©æ©
,Mg¨C8Sn¨C1Zn¨C1Ag,MAB00318,90,0,1,0,0,0,0,0,0,0,0,0,8,0,0,0,0,0,0,0,1,0,0,0,0,0,0,0,Mg2Sn,,,300,36:01:00,0.1m ms?1,,,,,,,,,,4.54,,¼·Ñ¹,120 mA cm-2,1,C/MnO2,-1.519,57.06,,,,ÁèÄþ,ËÎæ©æ©
,AP65-La (As-quenched),MAB00319,88.19,5.6,0.54,0,0,0,0,0,0,0,0,0,0,0,0,0,0,0,4.76,0.91,0,0,0,0,0,0,0,0,¦Â-Al11La3 ¡¢Mg17Al12,,,,,,,,,,330¡¢420,16¡¢2,,,,167.5,,¹ÌÈÜ´¦Àí,180 mA cm-2,1,,?1.704,79.9,1719.049313,,,ÁèÄþ,ËÎæ©æ©
,AP65-La (As-quenched),MAB00320,88.19,5.6,0.54,0,0,0,0,0,0,0,0,0,0,0,0,0,0,0,4.76,0.91,0,0,0,0,0,0,0,0,¦Â-Al11La3 ¡¢Mg17Al12,,,,,,,,,,330¡¢420,16¡¢2,,,,167.5,,¹ÌÈÜ´¦Àí,300 mA cm-2,1,,?1.152,78.7,1693.231301,,,ÁèÄþ,ËÎæ©æ©
,AP65-La (As-extruded along ED),MAB00321,88.19,5.6,0.54,0,0,0,0,0,0,0,0,0,0,0,0,0,0,0,4.76,0.91,0,0,0,0,0,0,0,0,¦Â-Al11La3¡¢Al11Mn4¡¢ Al10Mn3,,,450,9:01,3m min?1,,,,,330¡¢420,16¡¢2,,,,44.9,,¼·Ñ¹,180 mA cm-2,1,,?1.761,86.1,1852.442377,,,ÁèÄþ,ËÎæ©æ©
,AP65-La (As-extruded along ED),MAB00322,88.19,5.6,0.54,0,0,0,0,0,0,0,0,0,0,0,0,0,0,0,4.76,0.91,0,0,0,0,0,0,0,0,¦Â-Al11La3¡¢Al11Mn4¡¢ Al10Mn3,,,450,9:01,3m min?1,,,,,330¡¢420,16¡¢2,,,,44.9,,¼·Ñ¹,300 mA cm-2,1,,?1.199,83.4,1794.351849,,,ÁèÄþ,ËÎæ©æ©
,AP65-La (As-extruded (along RD),MAB00323,88.19,5.6,0.54,0,0,0,0,0,0,0,0,0,0,0,0,0,0,0,4.76,0.91,0,0,0,0,0,0,0,0,¦Â-Al11La3¡¢Al11Mn4¡¢ Al10Mn3,,,450,9:01,3m min?1,,,,,330¡¢420,16¡¢2,,,,35.6,,¼·Ñ¹,180 mA cm-2,1,,?1.756,81.8,1759.927833,,,ÁèÄþ,ËÎæ©æ©
,AP65-La (As-extruded (along RD),MAB00324,88.19,5.6,0.54,0,0,0,0,0,0,0,0,0,0,0,0,0,0,0,4.76,0.91,0,0,0,0,0,0,0,0,¦Â-Al11La3¡¢Al11Mn4¡¢ Al10Mn3,,,450,9:01,3m min?1,,,,,330¡¢420,16¡¢2,,,,35.6,,¼·Ñ¹,300 mA cm-2,1,,?1.210,81.9,1762.079334,,,ÁèÄþ,ËÎæ©æ©
,Mg-6Al-5Pb-1Zn-0.25Mn,MAB00325,87.75,6,1,0,0,0,0.25,0,0,0,0,0,0,0,0,0,0,0,5,0,0,0,0,0,0,0,0,0,Al8Mn5,,0,,,,400,24,,,,,,,,91.3,,ÔþÖÆ,10 mA cm-2,10,,?1.734,39.8,857.00185,,,ÁèÄþ,ËÎæ©æ©
,Mg-6Al-5Pb-1Zn-0.25Mn,MAB00326,87.75,6,1,0,0,0,0.25,0,0,0,0,0,0,0,0,0,0,0,5,0,0,0,0,0,0,0,0,0,Al8Mn5,,0,,,,400,24,,,,,,,,91.3,,ÔþÖÆ,180 mA cm-2,1,,?1.635,82.5,1776.448558,,,ÁèÄþ,ËÎæ©æ©
,Mg-6Al-5Pb-1Zn-0.25Mn,MAB00327,87.75,6,1,0,0,0,0.25,0,0,0,0,0,0,0,0,0,0,0,5,0,0,0,0,0,0,0,0,0,Al8Mn5,,38,,,,400,24,,,,,,,,85.5,,ÔþÖÆ,10 mA cm-2,10,,?1.724,37.9,816.0897013,,,ÁèÄþ,ËÎæ©æ©
,Mg-6Al-5Pb-1Zn-0.25Mn,MAB00328,87.75,6,1,0,0,0,0.25,0,0,0,0,0,0,0,0,0,0,0,5,0,0,0,0,0,0,0,0,0,Al8Mn5,,38,,,,400,24,,,,,,,,85.5,,ÔþÖÆ,180 mA cm-2,1,,?1.640,79.4,1709.697158,,,ÁèÄþ,ËÎæ©æ©
,Mg-6Al-5Pb-1Zn-0.25Mn,MAB00329,87.75,6,1,0,0,0,0.25,0,0,0,0,0,0,0,0,0,0,0,5,0,0,0,0,0,0,0,0,0,Al8Mn5,,63,,,,400,24,,,,,,,,43.8,,ÔþÖÆ,10 mA cm-2,10,,?1.754,38.9,837.6224111,,,ÁèÄþ,ËÎæ©æ©
,Mg-6Al-5Pb-1Zn-0.25Mn,MAB00330,87.75,6,1,0,0,0,0.25,0,0,0,0,0,0,0,0,0,0,0,5,0,0,0,0,0,0,0,0,0,Al8Mn5,,63,,,,400,24,,,,,,,,43.8,,ÔþÖÆ,180 mA cm-2,1,,?1.690,88.9,1914.257901,,,ÁèÄþ,ËÎæ©æ©
,Mg-6Al-5Pb-1Zn-0.25Mn,MAB00331,87.75,6,1,0,0,0,0.25,0,0,0,0,0,0,0,0,0,0,0,5,0,0,0,0,0,0,0,0,0,Al8Mn5,,86,,,,400,24,,,,,,,,22,,ÔþÖÆ,10 mA cm-2,10,,?1.732,38.4,826.8560562,,,ÁèÄþ,ËÎæ©æ©
,Mg-6Al-5Pb-1Zn-0.25Mn,MAB00332,87.75,6,1,0,0,0,0.25,0,0,0,0,0,0,0,0,0,0,0,5,0,0,0,0,0,0,0,0,0,Al8Mn5,,86,,,,400,24,,,,,,,,22,,ÔþÖÆ,180 mA cm-2,1,,?1.667,81.9,1763.528932,,,ÁèÄþ,ËÎæ©æ©
,Pure Mg,MAB00333,100,0,0,0,0,0,0,0,0,0,0,0,0,0,0,0,0,0,0,0,0,0,0,0,0,0,0,0,,,,,,,,,,,,,,,,,,ÖýÌ¬,10 mA cm-2,10,,?1.649,55.6,1226.46685,,,ÁèÄþ,ËÎæ©æ©
,Pure Mg,MAB00334,100,0,0,0,0,0,0,0,0,0,0,0,0,0,0,0,0,0,0,0,0,0,0,0,0,0,0,0,,,,,,,,,,,,,,,,,,ÖýÌ¬,180 mA cm-2,1,,?1.471,64,1411.760402,,,ÁèÄþ,ËÎæ©æ©
,Mg-1Y(E),MAB00335,99.06,0,0,0.94,0,0,0,0,0,0,0,0,0,0,0,0,0,0,0,0,0,0,0,0,0,0,0,0,Mg24Y5,,,450,51:01:00,3m ms?1,520,12,,,,,,,,2.5,,¼·Ñ¹,2.5 mA cm-2,10,C/MnO2,1.5,37.9,831.0943988,1246.641598,1246.641598,ÁèÄþ,ËÎæ©æ©
,Mg-1Y(E),MAB00336,99.06,0,0,0.94,0,0,0,0,0,0,0,0,0,0,0,0,0,0,0,0,0,0,0,0,0,0,0,0,Mg24Y5,,,450,51:01:00,3m ms?1,520,12,,,,,,,,2.5,,¼·Ñ¹,10 mA cm-2,5,C/MnO2,1.33,40.2,881.5302067,1172.435175,1172.435175,ÁèÄþ,ËÎæ©æ©
,Mg-1Y (H),MAB00337,99.06,0,0,0.94,0,0,0,0,0,0,0,0,0,0,0,0,0,0,0,0,0,0,0,0,0,0,0,0,Mg24Y5,,,450,51:01:00,3m ms?1,520,12,450,2,,,,,,16.8,,ÍË»ð,2.5 mA cm-2,10,C/MnO2,1.48,44.9,984.5946836,1457.200132,1457.200132,ÁèÄþ,ËÎæ©æ©
,Mg-1Y (H),MAB00338,99.06,0,0,0.94,0,0,0,0,0,0,0,0,0,0,0,0,0,0,0,0,0,0,0,0,0,0,0,0,Mg24Y5,,,450,51:01:00,3m ms?1,520,12,450,2,,,,,,16.8,,ÍË»ð,10 mA cm-2,5,C/MnO2,1.28,46.7,1024.066185,1310.804717,1310.804717,ÁèÄþ,ËÎæ©æ©
,AZ31,MAB00339,96,3,1,0,0,0,0,0,0,0,0,0,0,0,0,0,0,0,0,0,0,0,0,0,0,0,0,0,,,,,,,,,,,,,,,,,,¼·Ñ¹,2.5 mA cm-2,10,C/MnO2,1.4,38.8,859.4877874,1203.282902,1203.282902,ÁèÄþ,ËÎæ©æ©
,AZ31,MAB00340,96,3,1,0,0,0,0,0,0,0,0,0,0,0,0,0,0,0,0,0,0,0,0,0,0,0,0,0,,,,,,,,,,,,,,,,,,¼·Ñ¹,10 mA cm-2,5,C/MnO2,1.21,42.3,937.0189023,1133.792872,1133.792872,ÁèÄþ,ËÎæ©æ©
,DC AZ91D,MAB00341,89.62,9.4,0.78,0,0,0,0.2,0,0,0,0,0,0,0,0,0,0,0,0,0,0,0,0,0,0,0,0,0,¦Â-Mg17Al12£¬Al2Mn,,,,,,,,,,,,,,,9.5,,Ñ¹Öý,1 mA cm-2,6,C/MnO2,1.4*,53*,1220*,1690*,,ÁèÄþ,ËÎæ©æ©
,DC AZ91D,MAB00342,89.62,9.4,0.78,0,0,0,0.2,0,0,0,0,0,0,0,0,0,0,0,0,0,0,0,0,0,0,0,0,0,¦Â-Mg17Al12£¬Al2Mn,,,,,,,,,,,,,,,9.5,,Ñ¹Öý,2.5 mA cm-2,6,C/MnO2,1.3*,57.5*,1300*,1700*,,ÁèÄþ,ËÎæ©æ©
,DC AZ91D,MAB00343,89.62,9.4,0.78,0,0,0,0.2,0,0,0,0,0,0,0,0,0,0,0,0,0,0,0,0,0,0,0,0,0,¦Â-Mg17Al12£¬Al2Mn,,,,,,,,,,,,,,,9.5,,Ñ¹Öý,5 mA cm-2,6,C/MnO2,1.22*,58.5*,1340*,1620*,,ÁèÄþ,ËÎæ©æ©
,DC AZ91D,MAB00344,89.62,9.4,0.78,0,0,0,0.2,0,0,0,0,0,0,0,0,0,0,0,0,0,0,0,0,0,0,0,0,0,¦Â-Mg17Al12£¬Al2Mn,,,,,,,,,,,,,,,9.5,,Ñ¹Öý,10 mA cm-2,6,C/MnO2,1.08*,62*,1380*,1460*,,ÁèÄþ,ËÎæ©æ©
,DC AZ91D,MAB00345,89.62,9.4,0.78,0,0,0,0.2,0,0,0,0,0,0,0,0,0,0,0,0,0,0,0,0,0,0,0,0,0,¦Â-Mg17Al12£¬Al2Mn,,,,,,,,,,,,,,,9.5,,Ñ¹Öý,20 mA cm-2,6,C/MnO2,0.8*,61*,1380*,1100*,,ÁèÄþ,ËÎæ©æ©
,HR AZ91D,MAB00346,90.42,8.5,0.78,0,0,0,0.3,0,0,0,0,0,0,0,0,0,0,0,0,0,0,0,0,0,0,0,0,0,¦Â-Mg17Al12£¬Al2Mn,430,60,,,,,,,,,,,,,11.3,,ÈÈÔþ,1 mA cm-2,6,C/MnO2,1.42*,40*,900*,1300*,,ÁèÄþ,ËÎæ©æ©
,HR AZ91D,MAB00347,90.42,8.5,0.78,0,0,0,0.3,0,0,0,0,0,0,0,0,0,0,0,0,0,0,0,0,0,0,0,0,0,¦Â-Mg17Al12£¬Al2Mn,430,60,,,,,,,,,,,,,11.3,,ÈÈÔþ,2.5 mA cm-2,6,C/MnO2,1.31*,51*,1150*,1500*,,ÁèÄþ,ËÎæ©æ©
,HR AZ91D,MAB00348,90.42,8.5,0.78,0,0,0,0.3,0,0,0,0,0,0,0,0,0,0,0,0,0,0,0,0,0,0,0,0,0,¦Â-Mg17Al12£¬Al2Mn,430,60,,,,,,,,,,,,,11.3,,ÈÈÔþ,5 mA cm-2,6,C/MnO2,1.18*,54*,1225*,1450*,,ÁèÄþ,ËÎæ©æ©
,HR AZ91D,MAB00349,90.42,8.5,0.78,0,0,0,0.3,0,0,0,0,0,0,0,0,0,0,0,0,0,0,0,0,0,0,0,0,0,¦Â-Mg17Al12£¬Al2Mn,430,60,,,,,,,,,,,,,11.3,,ÈÈÔþ,10 mA cm-2,6,C/MnO2,1.06*,58.5*,1340*,1400*,,ÁèÄþ,ËÎæ©æ©
,HR AZ91D,MAB00350,90.42,8.5,0.78,0,0,0,0.3,0,0,0,0,0,0,0,0,0,0,0,0,0,0,0,0,0,0,0,0,0,¦Â-Mg17Al12£¬Al2Mn,430,60,,,,,,,,,,,,,11.3,,ÈÈÔþ,20 mA cm-2,6,C/MnO2,0.6*,61*,1380*,820*,,ÁèÄþ,ËÎæ©æ©
,Mg95.28Gd3.72Zn1.00 As-cast,MAB00351,95.28,0,1,0,0,0,0,3.72,0,0,0,0,0,0,0,0,0,0,0,0,0,0,0,0,0,0,0,0,"(Mg, Zn)3Gd¡¢Gd17Mg3",,,,,,,,,,,,,,,167,,ÖýÌ¬,2.5 mA cm-2,10,C/MnO2,1.38,17*,410*,580*,,ËÎæ©æ©,ÁèÄþ
,Mg95.28Gd3.72Zn1.00 As-cast,MAB00352,95.28,0,1,0,0,0,0,3.72,0,0,0,0,0,0,0,0,0,0,0,0,0,0,0,0,0,0,0,0,"(Mg, Zn)3Gd¡¢Gd17Mg3",,,,,,,,,,,,,,,167,,ÖýÌ¬,5 mA cm-2,10,C/MnO2,1.29,30*,700*,900*,,ËÎæ©æ©,ÁèÄþ
,Mg95.28Gd3.72Zn1.00 As-cast,MAB00353,95.28,0,1,0,0,0,0,3.72,0,0,0,0,0,0,0,0,0,0,0,0,0,0,0,0,0,0,0,0,"(Mg, Zn)3Gd¡¢Gd17Mg3",,,,,,,,,,,,,,,167,,ÖýÌ¬,10 mA cm-2,10,C/MnO2,1.16,39*,900*,1027,,ËÎæ©æ©,ÁèÄþ
,Mg95.28Gd3.72Zn1.00 As-cast,MAB00354,95.28,0,1,0,0,0,0,3.72,0,0,0,0,0,0,0,0,0,0,0,0,0,0,0,0,0,0,0,0,"(Mg, Zn)3Gd¡¢Gd17Mg3",,,,,,,,,,,,,,,167,,ÖýÌ¬,20 mA cm-2,10,C/MnO2,1.01,42*,980*,980*,,ËÎæ©æ©,ÁèÄþ
,Mg95.28Gd3.72Zn1.00 As-cast,MAB00355,95.28,0,1,0,0,0,0,3.72,0,0,0,0,0,0,0,0,0,0,0,0,0,0,0,0,0,0,0,0,"(Mg, Zn)3Gd¡¢Gd17Mg3",,,,,,,,,,,,,,,167,,ÖýÌ¬,40 mA cm-2,10,C/MnO2,0.79,48.6,1095,860*,,ËÎæ©æ©,ÁèÄþ
,Mg95.28Gd3.72Zn1.00  T4 treated,MAB00356,95.28,0,1,0,0,0,0,3.72,0,0,0,0,0,0,0,0,0,0,0,0,0,0,0,0,0,0,0,0,LPSO phase¡¢Gd17Mg3,,,,,,,,,,510,30,,,,140,,¹ÌÈÜ,2.5 mA cm-2,10,C/MnO2,1.39,28*,620*,890*,,ËÎæ©æ©,ÁèÄþ
,Mg95.28Gd3.72Zn1.00  T4 treated,MAB00357,95.28,0,1,0,0,0,0,3.72,0,0,0,0,0,0,0,0,0,0,0,0,0,0,0,0,0,0,0,0,LPSO phase¡¢Gd17Mg3,,,,,,,,,,510,30,,,,140,,¹ÌÈÜ,5 mA cm-2,10,C/MnO2,1.3,43*,980*,1230*,,ËÎæ©æ©,ÁèÄþ
,Mg95.28Gd3.72Zn1.00  T4 treated,MAB00358,95.28,0,1,0,0,0,0,3.72,0,0,0,0,0,0,0,0,0,0,0,0,0,0,0,0,0,0,0,0,LPSO phase¡¢Gd17Mg3,,,,,,,,,,510,30,,,,140,,¹ÌÈÜ,10 mA cm-2,10,C/MnO2,1.24,50*,1100*,1359,,ËÎæ©æ©,ÁèÄþ
,Mg95.28Gd3.72Zn1.00  T4 treated,MAB00359,95.28,0,1,0,0,0,0,3.72,0,0,0,0,0,0,0,0,0,0,0,0,0,0,0,0,0,0,0,0,LPSO phase¡¢Gd17Mg3,,,,,,,,,,510,30,,,,140,,¹ÌÈÜ,20 mA cm-2,10,C/MnO2,1.01,50*,1120*,1100*,,ËÎæ©æ©,ÁèÄþ
,Mg95.28Gd3.72Zn1.00  T4 treated,MAB00360,95.28,0,1,0,0,0,0,3.72,0,0,0,0,0,0,0,0,0,0,0,0,0,0,0,0,0,0,0,0,LPSO phase¡¢Gd17Mg3,,,,,,,,,,510,30,,,,140,,¹ÌÈÜ,40 mA cm-2,10,C/MnO2,0.76,52*,1180*,870*,,ËÎæ©æ©,ÁèÄþ
,Mg95.28Gd3.72Zn1.00  T6 treated,MAB00361,95.28,0,1,0,0,0,0,3.72,0,0,0,0,0,0,0,0,0,0,0,0,0,0,0,0,0,0,0,0,LPSO phase¡¢Gd17Mg3,,,,,,,,,,510,30,200,120,,209,,¹ÌÈÜ+Ê±Ð§,2.5 mA cm-2,10,C/MnO2,1.38,35*,800*,1090*,,ËÎæ©æ©,ÁèÄþ
,Mg95.28Gd3.72Zn1.00  T6 treated,MAB00362,95.28,0,1,0,0,0,0,3.72,0,0,0,0,0,0,0,0,0,0,0,0,0,0,0,0,0,0,0,0,LPSO phase¡¢Gd17Mg3,,,,,,,,,,510,30,200,120,,209,,¹ÌÈÜ+Ê±Ð§,5 mA cm-2,10,C/MnO2,1.32,46*,1130*,1320*,,ËÎæ©æ©,ÁèÄþ
,Mg95.28Gd3.72Zn1.00  T6 treated,MAB00363,95.28,0,1,0,0,0,0,3.72,0,0,0,0,0,0,0,0,0,0,0,0,0,0,0,0,0,0,0,0,LPSO phas¡¢Gd17Mg3,,,,,,,,,,510,30,200,120,,209,,¹ÌÈÜ+Ê±Ð§,10 mA cm-2,10,C/MnO2,1.25,55*,1220*,1504,,ËÎæ©æ©,ÁèÄþ
,Mg95.28Gd3.72Zn1.00  T6 treated,MAB00364,95.28,0,1,0,0,0,0,3.72,0,0,0,0,0,0,0,0,0,0,0,0,0,0,0,0,0,0,0,0,LPSO phase¡¢Gd17Mg3,,,,,,,,,,510,30,200,120,,209,,¹ÌÈÜ+Ê±Ð§,20 mA cm-2,10,C/MnO2,1.09,56*,1280*,1380*,,ËÎæ©æ©,ÁèÄþ
,Mg95.28Gd3.72Zn1.00  T6 treated,MAB00365,95.28,0,1,0,0,0,0,3.72,0,0,0,0,0,0,0,0,0,0,0,0,0,0,0,0,0,0,0,0,LPSO phase¡¢Gd17Mg3,,,,,,,,,,510,30,200,120,,209,,¹ÌÈÜ+Ê±Ð§,40 mA cm-2,10,C/MnO2,0.91,59.9,1329,1210*,,ËÎæ©æ©,ÁèÄþ
,Mg-0.1Ca,MAB00366,99.9264,0,0,0,0,0,0,0,0.07,0,0,0,0,0,0,0.0036,0,0,0,0,0,0,0,0,0,0,0,0,MgCaSi,,,,,,,,,,,,,,300,,1.38*,ÖýÌ¬,5 mA cm-2,42,C/MnO2,1.21,66.4,1482,1835,,ËÎæ©æ©,ÁèÄþ
,Mg-0.1Ca,MAB00367,99.9264,0,0,0,0,0,0,0,0.07,0,0,0,0,0,0,0.0036,0,0,0,0,0,0,0,0,0,0,0,0,MgCaSi,,,,,,,,,,,,,,300,,2.15*,ÖýÌ¬,10 mA cm-2,19,C/MnO2,0.99,61.9,1380,1378,,ËÎæ©æ©,ÁèÄþ
,Mg-0.1Ca- 0.2In,MAB00368,99.6548,0,0,0,0,0,0,0,0.09,0.25,0,0,0,0,0,0.0052,0,0,0,0,0,0,0,0,0,0,0,0,Mg¨CCa¨CSi¡¢Mg¨CCa¨CIn¨CSi,,,,,,,,,,,,,,300,,0.73*,ÖýÌ¬,5 mA cm-2,48,C/MnO2,1.26,80.2,1791,2259,,ËÎæ©æ©,ÁèÄþ
,Mg-0.1Ca- 0.2In,MAB00369,99.6548,0,0,0,0,0,0,0,0.09,0.25,0,0,0,0,0,0.0052,0,0,0,0,0,0,0,0,0,0,0,0,Mg¨CCa¨CSi¡¢Mg¨CCa¨CIn¨CSi,,,,,,,,,,,,,,300,,1.15*,ÖýÌ¬,10 mA cm-2,24,C/MnO2,1.04,77.8,1736,1808,,ËÎæ©æ©,ÁèÄþ
,Mg-0.2Ca- 0.4In,MAB00370,99.4348,0,0,0,0,0,0,0,0.19,0.37,0,0,0,0,0,0.0052,0,0,0,0,0,0,0,0,0,0,0,0,Mg¨CCa¨CSi¡¢Mg¨CCa¨CIn¨CSi,,,,,,,,,,,,,,300,,1*,ÖýÌ¬,5 mA cm-2,44,C/MnO2,1.24,72.6,1621,2011,,ËÎæ©æ©,ÁèÄþ
,Mg-0.2Ca- 0.4In,MAB00371,99.4348,0,0,0,0,0,0,0,0.19,0.37,0,0,0,0,0,0.0052,0,0,0,0,0,0,0,0,0,0,0,0,Mg¨CCa¨CSi¡¢Mg¨CCa¨CIn¨CSi,,,,,,,,,,,,,,300,,1.4*,ÖýÌ¬,10 mA cm-2,21,C/MnO2,1.06,68.3,1524,1612,,ËÎæ©æ©,ÁèÄþ
,LAZ131,MAB00372,95.61,2.64,0.7,0,0,0,0.06,0,0,0,0,0.99,0,0,0,0,0,0,0,0,0,0,0,0,0,0,0,0,,,,380,,20,380,8,,,,,,,,21.94,,¼·Ñ¹,2.5 mA cm-2,10,C/MnO2,1.4589,32.8,732.0824032,1068.035018,1068.035018,ËÎæ©æ©,ÁèÄþ
,LAZ131,MAB00373,95.61,2.64,0.7,0,0,0,0.06,0,0,0,0,0.99,0,0,0,0,0,0,0,0,0,0,0,0,0,0,0,0,,,,380,,20,380,8,,,,,,,,21.94,,¼·Ñ¹,10 mA cm-2,5,C/MnO2,1.3037,44.3,988.757636,1289.04333,1289.04333,ËÎæ©æ©,ÁèÄþ
,LAZ531,MAB00374,91.36,2.7,0.79,0,0,0,0.05,0,0,0,0,5.1,0,0,0,0,0,0,0,0,0,0,0,0,0,0,0,0,,,,380,,20,380,8,,,,,,,,11.46,,¼·Ñ¹,2.5 mA cm-2,10,C/MnO2,1.4801,38.3,880.5529604,1303.306437,1303.306437,ËÎæ©æ©,ÁèÄþ
,LAZ531,MAB00375,91.36,2.7,0.79,0,0,0,0.05,0,0,0,0,5.1,0,0,0,0,0,0,0,0,0,0,0,0,0,0,0,0,,,,380,,20,380,8,,,,,,,,11.46,,¼·Ñ¹,10 mA cm-2,5,C/MnO2,1.3742,48.7,1119.658725,1538.63502,1538.63502,ËÎæ©æ©,ÁèÄþ
,Mg-0.5Sn-0.5Mn-0.5Ca Non-HPE,MAB00376,98.48,0,0,0,0,0,0.49,0,0.51,0,0,0,0.52,0,0,0,0,0,0,0,0,0,0,0,0,0,0,0,Mg2Sn,,,300,25:01:00,,,,,,,,,,,7.85,,¼·Ñ¹,2.5 mA cm-2,10,C/MnO2,1.409,29.63,650*,920*,,ËÎæ©æ©,ÁèÄþ
,Mg-0.5Sn-0.5Mn-0.5Ca Non-HPE,MAB00377,98.48,0,0,0,0,0,0.49,0,0.51,0,0,0,0.52,0,0,0,0,0,0,0,0,0,0,0,0,0,0,0,Mg2Sn,,,300,25:01:00,,,,,,,,,,,7.85,,¼·Ñ¹,5 mA cm-2,10,C/MnO2,1.297,37.25,810*,1050*,,ËÎæ©æ©,ÁèÄþ
,Mg-0.5Sn-0.5Mn-0.5Ca Non-HPE,MAB00378,98.48,0,0,0,0,0,0.49,0,0.51,0,0,0,0.52,0,0,0,0,0,0,0,0,0,0,0,0,0,0,0,Mg2Sn,,,300,25:01:00,,,,,,,,,,,7.85,,¼·Ñ¹,10 mA cm-2,10,C/MnO2,1.128,45.83,980*,1100*,,ËÎæ©æ©,ÁèÄþ
,Mg-0.5Sn-0.5Mn-0.5Ca Non-HPE,MAB00379,98.48,0,0,0,0,0,0.49,0,0.51,0,0,0,0.52,0,0,0,0,0,0,0,0,0,0,0,0,0,0,0,Mg2Sn,,,300,25:01:00,,,,,,,,,,,7.85,,¼·Ñ¹,20 mA cm-2,10,C/MnO2,1.053,52.75,1150*,1213.95,,ËÎæ©æ©,ÁèÄþ
,Mg-0.5Sn-0.5Mn-0.5Ca Non-HPE,MAB00380,98.48,0,0,0,0,0,0.49,0,0.51,0,0,0,0.52,0,0,0,0,0,0,0,0,0,0,0,0,0,0,0,Mg2Sn,,,300,25:01:00,,,,,,,,,,,7.85,,¼·Ñ¹,40 mA cm-2,10,C/MnO2,0.181,55.85,1221,200*,,ËÎæ©æ©,ÁèÄþ
,Mg-0.5Sn-0.5Mn-0.5Ca HPE,MAB00381,98.48,0,0,0,0,0,0.49,0,0.51,0,0,0,0.52,0,0,0,0,0,0,0,0,0,0,0,0,0,0,0,Mg2Sn,,,300,25:01:00,,500,3,,,,,,,,15.04,,¼·Ñ¹,2.5 mA cm-2,10,C/MnO2,1.471,30.17,655*,940*,,ËÎæ©æ©,ÁèÄþ
,Mg-0.5Sn-0.5Mn-0.5Ca HPE,MAB00382,98.48,0,0,0,0,0,0.49,0,0.51,0,0,0,0.52,0,0,0,0,0,0,0,0,0,0,0,0,0,0,0,Mg2Sn,,,300,25:01:00,,500,3,,,,,,,,15.04,,¼·Ñ¹,5 mA cm-2,10,C/MnO2,1.421,39.1,860*,1220*,,ËÎæ©æ©,ÁèÄþ
,Mg-0.5Sn-0.5Mn-0.5Ca HPE,MAB00383,98.48,0,0,0,0,0,0.49,0,0.51,0,0,0,0.52,0,0,0,0,0,0,0,0,0,0,0,0,0,0,0,Mg2Sn,,,300,25:01:00,,500,3,,,,,,,,15.04,,¼·Ñ¹,10 mA cm-2,10,C/MnO2,1.317,48.2,1050*,1400*,,ËÎæ©æ©,ÁèÄþ
,Mg-0.5Sn-0.5Mn-0.5Ca HPE,MAB00384,98.48,0,0,0,0,0,0.49,0,0.51,0,0,0,0.52,0,0,0,0,0,0,0,0,0,0,0,0,0,0,0,Mg2Sn,,,300,25:01:00,,500,3,,,,,,,,15.04,,¼·Ñ¹,20 mA cm-2,10,C/MnO2,1.155,56.44,1240*,1425.17,,ËÎæ©æ©,ÁèÄþ
,Mg-0.5Sn-0.5Mn-0.5Ca HPE,MAB00385,98.48,0,0,0,0,0,0.49,0,0.51,0,0,0,0.52,0,0,0,0,0,0,0,0,0,0,0,0,0,0,0,Mg2Sn,,,300,25:01:00,,500,3,,,,,,,,15.04,,¼·Ñ¹,40 mA cm-2,10,C/MnO2,0.283,59.31,1296.6,370*,,ËÎæ©æ©,ÁèÄþ
,Mg-2Zn,MAB00386,98,0,2,0,0,0,0,0,0,0,0,0,0,0,0,0,0,0,0,0,0,0,0,0,0,0,0,0,Mg7Zn3¡¢Mg4Zn7,,,,,,,,,,,,,,,,,ÖýÌ¬,1 mA cm-2,20,0.3mg¡¤cm?2 40%²¬·Û,1.42*,36*,800*,1120*,,ËÎæ©æ©,ÁèÄþ
,Mg-2Zn,MAB00387,98,0,2,0,0,0,0,0,0,0,0,0,0,0,0,0,0,0,0,0,0,0,0,0,0,0,0,0,Mg7Zn3¡¢Mg4Zn7,,,,,,,,,,,,,,,,,ÖýÌ¬,2 mA cm-2,20,0.3mg¡¤cm?2 40%²¬·Û,1.34*,38*,850*,1140.1,,ËÎæ©æ©,ÁèÄþ
,Mg-2Zn,MAB00388,98,0,2,0,0,0,0,0,0,0,0,0,0,0,0,0,0,0,0,0,0,0,0,0,0,0,0,0,Mg7Zn3¡¢Mg4Zn7,,,,,,,,,,,,,,,,,ÖýÌ¬,5 mA cm-2,20,0.3mg¡¤cm?2 40%²¬·Û,1.2*,41*,900*,1090*,,ËÎæ©æ©,ÁèÄþ
,Mg-2Zn,MAB00389,98,0,2,0,0,0,0,0,0,0,0,0,0,0,0,0,0,0,0,0,0,0,0,0,0,0,0,0,Mg7Zn3¡¢Mg4Zn7,,,,,,,,,,,,,,,,,ÖýÌ¬,10 mA cm-2,20,0.3mg¡¤cm?2 40%²¬·Û,0.85*,54.4,1185.5,1000*,,ËÎæ©æ©,ÁèÄþ
,Mg-4Zn,MAB00390,96,0,4,0,0,0,0,0,0,0,0,0,0,0,0,0,0,0,0,0,0,0,0,0,0,0,0,0,Mg7Zn3¡¢Mg4Zn7,,,,,,,,,,,,,,,,,ÖýÌ¬,1 mA cm-2,20,0.3mg¡¤cm?2 40%²¬·Û,1.4*,33*,710*,1090*,,ËÎæ©æ©,ÁèÄþ
,Mg-4Zn,MAB00391,96,0,4,0,0,0,0,0,0,0,0,0,0,0,0,0,0,0,0,0,0,0,0,0,0,0,0,0,Mg7Zn3¡¢Mg4Zn7,,,,,,,,,,,,,,,,,ÖýÌ¬,2 mA cm-2,20,0.3mg¡¤cm?2 40%²¬·Û,1.33*,35*,750*,1010*,,ËÎæ©æ©,ÁèÄþ
,Mg-4Zn,MAB00392,96,0,4,0,0,0,0,0,0,0,0,0,0,0,0,0,0,0,0,0,0,0,0,0,0,0,0,0,Mg7Zn3¡¢Mg4Zn7,,,,,,,,,,,,,,,,,ÖýÌ¬,5 mA cm-2,20,0.3mg¡¤cm?2 40%²¬·Û,1.18*,36*,780*,920*,,ËÎæ©æ©,ÁèÄþ
,Mg-4Zn,MAB00393,96,0,4,0,0,0,0,0,0,0,0,0,0,0,0,0,0,0,0,0,0,0,0,0,0,0,0,0,Mg7Zn3¡¢Mg4Zn7,,,,,,,,,,,,,,,,,ÖýÌ¬,10 mA cm-2,20,0.3mg¡¤cm?2 40%²¬·Û,0.83*,47*,1000*,830*,,ËÎæ©æ©,ÁèÄþ
,Mg-6Zn,MAB00394,94,0,6,0,0,0,0,0,0,0,0,0,0,0,0,0,0,0,0,0,0,0,0,0,0,0,0,0,Mg7Zn3¡¢Mg4Zn7,,,,,,,,,,,,,,,,,ÖýÌ¬,1 mA cm-2,20,0.3mg¡¤cm?2 40%²¬·Û,1.4*,30*,620*,900*,,ËÎæ©æ©,ÁèÄþ
,Mg-6Zn,MAB00395,94,0,6,0,0,0,0,0,0,0,0,0,0,0,0,0,0,0,0,0,0,0,0,0,0,0,0,0,Mg7Zn3¡¢Mg4Zn7,,,,,,,,,,,,,,,,,ÖýÌ¬,2 mA cm-2,20,0.3mg¡¤cm?2 40%²¬·Û,1.32*,32.5*,690*,920*,,ËÎæ©æ©,ÁèÄþ
,Mg-6Zn,MAB00396,94,0,6,0,0,0,0,0,0,0,0,0,0,0,0,0,0,0,0,0,0,0,0,0,0,0,0,0,Mg7Zn3¡¢Mg4Zn7,,,,,,,,,,,,,,,,,ÖýÌ¬,5 mA cm-2,20,0.3mg¡¤cm?2 40%²¬·Û,1.08*,32*,670*,710*,,ËÎæ©æ©,ÁèÄþ
,Mg-6Zn,MAB00397,94,0,6,0,0,0,0,0,0,0,0,0,0,0,0,0,0,0,0,0,0,0,0,0,0,0,0,0,Mg7Zn3¡¢Mg4Zn7,,,,,,,,,,,,,,,,,ÖýÌ¬,10 mA cm-2,20,0.3mg¡¤cm?2 40%²¬·Û,0.78*,40*,900*,690*,,ËÎæ©æ©,ÁèÄþ
,Mg-15Zn,MAB00398,85,0,15,0,0,0,0,0,0,0,0,0,0,0,0,0,0,0,0,0,0,0,0,0,0,0,0,0,Mg7Zn3¡¢Mg4Zn7,,,,,,,,,,,,,,,,,ÖýÌ¬,1 mA cm-2,20,0.3mg¡¤cm?2 40%²¬·Û,1.38*,22.5*,440*,600*,,ËÎæ©æ©,ÁèÄþ
,Mg-15Zn,MAB00399,85,0,15,0,0,0,0,0,0,0,0,0,0,0,0,0,0,0,0,0,0,0,0,0,0,0,0,0,Mg7Zn3¡¢Mg4Zn7,,,,,,,,,,,,,,,,,ÖýÌ¬,2 mA cm-2,20,0.3mg¡¤cm?2 40%²¬·Û,1.29*,24.5*,490*,620*,,ËÎæ©æ©,ÁèÄþ
,Mg-15Zn,MAB00400,85,0,15,0,0,0,0,0,0,0,0,0,0,0,0,0,0,0,0,0,0,0,0,0,0,0,0,0,Mg7Zn3¡¢Mg4Zn7,,,,,,,,,,,,,,,,,ÖýÌ¬,5 mA cm-2,20,0.3mg¡¤cm?2 40%²¬·Û,1.0*,26*,540*,550*,,ËÎæ©æ©,ÁèÄþ
,Mg-15Zn,MAB00401,85,0,15,0,0,0,0,0,0,0,0,0,0,0,0,0,0,0,0,0,0,0,0,0,0,0,0,0,Mg7Zn3¡¢Mg4Zn7,,,,,,,,,,,,,,,,,ÖýÌ¬,10 mA cm-2,20,0.3mg¡¤cm?2 40%²¬·Û,0.65*,35*,700*,445*,,ËÎæ©æ©,ÁèÄþ
,recast Mg,MAB00402,100,0,0,0,0,0,0,0,0,0,0,0,0,0,0,0,0,0,0,0,0,0,0,0,0,0,0,0,,,,,,,,,,,,,,,,,,ÖýÌ¬,1 mA cm-2,20,0.3mg¡¤cm?2 40%²¬·Û,1.45*,21*,460*,680*,,ËÎæ©æ©,ÁèÄþ
,recast Mg,MAB00403,100,0,0,0,0,0,0,0,0,0,0,0,0,0,0,0,0,0,0,0,0,0,0,0,0,0,0,0,,,,,,,,,,,,,,,,,,ÖýÌ¬,2 mA cm-2,20,0.3mg¡¤cm?2 40%²¬·Û,1.35*,27.5*,600*,850*,,ËÎæ©æ©,ÁèÄþ
,recast Mg,MAB00404,100,0,0,0,0,0,0,0,0,0,0,0,0,0,0,0,0,0,0,0,0,0,0,0,0,0,0,0,,,,,,,,,,,,,,,,,,ÖýÌ¬,5 mA cm-2,20,0.3mg¡¤cm?2 40%²¬·Û,1.23*,34*,750*,950*,,ËÎæ©æ©,ÁèÄþ
,recast Mg,MAB00405,100,0,0,0,0,0,0,0,0,0,0,0,0,0,0,0,0,0,0,0,0,0,0,0,0,0,0,0,,,,,,,,,,,,,,,,,,ÖýÌ¬,10 mA cm-2,20,0.3mg¡¤cm?2 40%²¬·Û,0.98*,50.5*,1100*,1100*,,ËÎæ©æ©,ÁèÄþ
,Mg-1Ca,MAB00406,99.1467,0,0,0,0,0,0,0,0.8533,0,0,0,0,0,0,0,0,0,0,0,0,0,0,0,0,0,0,0,Mg2Ca,,,,,,,,,,,,,,,105.3,,ÖýÌ¬,2 mA cm-2,9,C/MnO2,1.38*,39*,830*,1180*,,ËÎæ©æ©,ÁèÄþ
,Mg-1Ca,MAB00407,99.1467,0,0,0,0,0,0,0,0.8533,0,0,0,0,0,0,0,0,0,0,0,0,0,0,0,0,0,0,0,Mg2Ca,,,,,,,,,,,,,,,105.3,,ÖýÌ¬,10 mA cm-2,9,C/MnO2,1.22*,51*,1180*,1400*,,ËÎæ©æ©,ÁèÄþ
,Mg-2Zn-1Ca,MAB00408,97.4117,0,1.7242,0,0,0,0,0,0.8641,0,0,0,0,0,0,0,0,0,0,0,0,0,0,0,0,0,0,0,Mg2Ca¡¢Ca2Mg6Zn3,,,,,,,,,,,,,,,87.5,,ÖýÌ¬,2 mA cm-2,9,C/MnO2,1.375*,53*,1180*,1600*,,ËÎæ©æ©,ÁèÄþ
,Mg-2Zn-1Ca,MAB00409,97.4117,0,1.7242,0,0,0,0,0,0.8641,0,0,0,0,0,0,0,0,0,0,0,0,0,0,0,0,0,0,0,Mg2Ca¡¢Ca2Mg6Zn3,,,,,,,,,,,,,,,87.5,,ÖýÌ¬,10 mA cm-2,9,C/MnO2,1.2*,60.4,1350*,1580*,,ËÎæ©æ©,ÁèÄþ
,Mg-5Zn-1Ca,MAB00410,94.5102,0,4.6224,0,0,0,0,0,0.8674,0,0,0,0,0,0,0,0,0,0,0,0,0,0,0,0,0,0,0,Mg2Ca¡¢Ca2Mg6Zn3,,,,,,,,,,,,,,,78.4,,ÖýÌ¬,2 mA cm-2,9,C/MnO2,1.355*,42*,920*,1220*,,ËÎæ©æ©,ÁèÄþ
,Mg-5Zn-1Ca,MAB00411,94.5102,0,4.6224,0,0,0,0,0,0.8674,0,0,0,0,0,0,0,0,0,0,0,0,0,0,0,0,0,0,0,Mg2Ca¡¢Ca2Mg6Zn3,,,,,,,,,,,,,,,78.4,,ÖýÌ¬,10 mA cm-2,9,C/MnO2,1.025*,45*,980*,1000*,,ËÎæ©æ©,ÁèÄþ
,AZ31,MAB00412,95.694,2.834,1.118,0,0,0,0.354,0,0,0,0,0,0,0,0,0,0,0,0,0,0,0,0,0,0,0,0,0,Mg17Al12,,,,,,,,,,,,,,,,,ÖýÌ¬,5 mA cm-2,3,C/MnO2,1.15*,41.457,920*,975*,,ÁèÄþ,ËÎæ©æ©
,AZ31,MAB00413,95.694,2.834,1.118,0,0,0,0.354,0,0,0,0,0,0,0,0,0,0,0,0,0,0,0,0,0,0,0,0,0,Mg17Al12,,,,,,,,,,,,,,,,,ÖýÌ¬,10 mA cm-2,3,C/MnO2,0.95*,47.463,1050*,990*,,ÁèÄþ,ËÎæ©æ©
