Repository: qixinke/Magweb

File: Mag力学性能.csv (part 3 of 16)
ID,Name,Mg,Al,Zn,Y,Zr,Ca,Mn,Li,Sn,Nd,Gd,La,Si,Sm,Ce,Er,Cu,Dy,Sr,Sc,Co,Yb,Te,Bi,Sb,Ho,Be,Rm,¦ÄRm,W,W,I2,¦ÄI2,Rc,¦ÄRc,ab XP,¦Äab XP,AW,¦ÄAW,AN,¦ÄAN,Tb,¦ÄTb,Eea,¦ÄEea,I1,¦ÄI1,XP,¦ÄXP,Hf,¦ÄHf,Cm,¦ÄCm,fp,fd,VEC,¦ÄVEC,K,¦ÄK,Tm,¦ÄTm,Vm,Sf,density,Hmix,1/¦¸,XRD,µÚ¶þÏà,¾§Á£³ß´ç£¨¦Ìm£©,ÔþÖÆÖÖÀà,ÔþÖÆÎÂ¶È¡æ,ÔþÖÆ´ÎÊý,ÔþÖÆ×ÜÑ¹ÏÂÁ¿ %,¼·Ñ¹ÎÂ¶È¡æ,¼·Ñ¹±È,¼·Ñ¹ËÙ¶È,À­ÉìËÙÂÊ,Ó¦±äËÙÂÊ,¾ùÔÈ»¯ÎÂ¶È¡æ,¾ùÔÈ»¯Ê±¼äh,ÍË»ðÎÂ¶È¡æ,ÍË»ðÊ±¼äh,¹ÌÈÜÎÂ¶È¡æ,¹ÌÈÜÊ±¼äh,Ê±Ð§ÎÂ¶È¡æ,Ê±Ð§Ê±¼äh,´ã»ð¡æ,ÊÇ·ñË®´ã,Ó²¶È ¼Ó¹¤·½Ê½,Ó²¶È,YS¼Ó¹¤·½Ê½,YS²âÊÔÎÂ¶È,Çü·þÇ¿¶È£¨YS£©MPa,UST¼Ó¹¤·½Ê½,UST²âÊÔÎÂ¶È,¿¹À­Ç¿¶È£¨UTS£©MPa,Éì³¤ÂÊ¼Ó¹¤·½Ê½,Éì³¤ÂÊ²âÊÔÎÂ¶È,Éì³¤ÂÊ(Elong)%
124,Mg-5.5Al-1.2Y-1Ca,93.3,5.5,0,1.2,0,1,0,0,0,0,0,0,0,0,0,0,0,0,0,0,0,0,0,0,0,0,0,0.159551612,0.03064019,3.678812629,0.038664351,15.19634845,0.058121885,0.140377068,0.042157633,3.712697565,0.044941969,24.74878662,0.158999321,12.18816044,0.137704761,1444.244452,0.232924437,-0.353108351,0.535843852,7.548945285,0.05121599,1.32279175,0.053166975,8.80785006,0.052328766,24.84755839,0.007833917,0.024326816,0.001610795,2.05325657,0.109360258,191.736678,0.073338137,927.7366271,0.056501187,0.01705876,0.009493912,1783490.899,-0.637210314,0.000321061,,,,,,,,,,,1,,,,,,415,15,250,8,,,,,,,,ÖýÔì,175,171,ÖýÔì,175,14.01
125,Mg-5.5Al-1.2Y-1.2Ca,93.3,5.5,0,1.2,0,1.2,0,0,0,0,0,0,0,0,0,0,0,0,0,0,0,0,0,0,0,0,0,0.159598081,0.031724711,3.677629409,0.039733103,15.19228752,0.058602591,0.140420575,0.043040677,3.710850093,0.047138332,24.76750833,0.160246755,12.19770112,0.139320291,1444.626424,0.232843412,-0.352647053,0.537520303,7.547191552,0.051626048,1.322397521,0.05382972,8.807522932,0.052309528,24.84887917,0.00797491,0.024297875,0.001608879,2.053191527,0.109300673,191.7467701,0.073304935,927.9655168,0.056891713,0.017077389,0.009491218,1782960.066,-0.667889123,0.000329023,,,,,,,,,,,1,,,,,,415,15,250,8,,,,,,,,ÖýÔì,175,149,ÖýÔì,175,12.35
126,Mg-1Al-4Y-Ca,94.5,1,0,4,0,0.5,0,0,0,0,0,0,0,0,0,0,0,0,0,0,0,0,0,0,0,0,0,0.160287266,0.021241279,3.655630005,0.025900492,15.02919391,0.033543956,0.141477068,0.04149036,3.733979153,0.030918302,25.10910953,0.274033673,12.33938375,0.233900461,1403.007146,0.195630406,-0.382865921,0.291833369,7.609631069,0.030730759,1.310804001,0.026749492,8.748612609,0.03914733,24.88485897,0.007895176,0.004605572,0.005590877,2.020602976,0.070301305,188.4957255,0.099957066,933.7436067,0.099738592,0.017270815,0.009369395,1787043.537,-0.427523549,0.000405872,,,200,,,,,,,,0.2,,,,,,,,,,,,ÖýÌ¬,39.2 HV,ÖýÌ¬,#N/A,43,ÖýÌ¬,#N/A,126£¨ÖýÌ¬£©,ÖýÌ¬,#N/A,9.6£¨ÖýÌ¬£©
127,Mg-1Al-4Y-Ca,94.5,1,0,4,0,0.5,0,0,0,0,0,0,0,0,0,0,0,0,0,0,0,0,0,0,0,0,0,0.160287266,0.021241279,3.655630005,0.025900492,15.02919391,0.033543956,0.141477068,0.04149036,3.733979153,0.030918302,25.10910953,0.274033673,12.33938375,0.233900461,1403.007146,0.195630406,-0.382865921,0.291833369,7.609631069,0.030730759,1.310804001,0.026749492,8.748612609,0.03914733,24.88485897,0.007895176,0.004605572,0.005590877,2.020602976,0.070301305,188.4957255,0.099957066,933.7436067,0.099738592,0.017270815,0.009369395,1787043.537,-0.427523549,0.000405872,,,44.8,,500,,40,,,,0.2,,,,,,540,36,,,,ÊÇ,ÔþÖÆ,65.3 HV,ÔþÖÆ,#N/A,91,ÔþÖÆ,#N/A,236£¨ÔþÖÆ£©,ÔþÖÆ,#N/A,10.78£¨ÔþÖÆ£©
128,Mg-1Al-4Y-Ca,94.5,1,0,4,0,0.5,0,0,0,0,0,0,0,0,0,0,0,0,0,0,0,0,0,0,0,0,0,0.160287266,0.021241279,3.655630005,0.025900492,15.02919391,0.033543956,0.141477068,0.04149036,3.733979153,0.030918302,25.10910953,0.274033673,12.33938375,0.233900461,1403.007146,0.195630406,-0.382865921,0.291833369,7.609631069,0.030730759,1.310804001,0.026749492,8.748612609,0.03914733,24.88485897,0.007895176,0.004605572,0.005590877,2.020602976,0.070301305,188.4957255,0.099957066,933.7436067,0.099738592,0.017270815,0.009369395,1787043.537,-0.427523549,0.000405872,,,36.93,,500,,60,,,,0.2,,,,,,540,36,,,,ÊÇ,ÔþÖÆ,66.4 HV,ÔþÖÆ,#N/A,110,ÔþÖÆ,#N/A,243£¨ÔþÖÆ£©,ÔþÖÆ,#N/A,9.58£¨ÔþÖÆ£©
129,Mg-1Al-4Y-Ca,94.5,1,0,4,0,0.5,0,0,0,0,0,0,0,0,0,0,0,0,0,0,0,0,0,0,0,0,0,0.160287266,0.021241279,3.655630005,0.025900492,15.02919391,0.033543956,0.141477068,0.04149036,3.733979153,0.030918302,25.10910953,0.274033673,12.33938375,0.233900461,1403.007146,0.195630406,-0.382865921,0.291833369,7.609631069,0.030730759,1.310804001,0.026749492,8.748612609,0.03914733,24.88485897,0.007895176,0.004605572,0.005590877,2.020602976,0.070301305,188.4957255,0.099957066,933.7436067,0.099738592,0.017270815,0.009369395,1787043.537,-0.427523549,0.000405872,,,35.07,,500,,80,,,,0.2,,,,,,540,36,,,,ÊÇ,ÔþÖÆ,71.2 HV,ÔþÖÆ,#N/A,185,ÔþÖÆ,#N/A,257£¨ÔþÖÆ£©,ÔþÖÆ,#N/A,7.65£¨ÔþÖÆ£©
130,Mg-11.58Li-3.47Al-1.02Sr-1.06Y,82.87,3.47,0,1.06,0,0,0,11.58,0,0,0,0,0,0,0,0,0,0,1.02,0,0,0,0,0,0,0,0,0.157236939,0.033625852,3.491100695,0.08149405,34.4474642,0.818671712,0.136592846,0.054927315,3.495967188,0.100865589,19.11919859,0.490419997,9.272818313,0.501136116,1484.320441,0.175076785,-0.05196477,9.197336242,6.878173987,0.153424462,1.211093338,0.13687385,6.935356172,0.391362109,24.85687294,0.00601973,0.017003815,0.001334738,1.707847418,0.29887145,156.8699749,0.324490213,775.9158586,0.289391311,0.016337333,0.008938284,1403885.224,-0.301461429,6.13E-05,Al2Y£¬¦Â-Li£¬LiMgAl2£¬Al4Sr£¬Mg127Sr2,,,,,,,,,,,,,,,,,,,,,,,,ÖýÌ¬,ÊÒÎÂ,142.412,ÖýÌ¬,ÊÒÎÂ,161.877,ÖýÌ¬,ÊÒÎÂ,10.1
131,Mg-11.58Li-3.47Al-1.02Sr-1.06Y,82.87,3.47,0,1.06,0,0,0,11.58,0,0,0,0,0,0,0,0,0,0,1.02,0,0,0,0,0,0,0,0,0.157236939,0.033625852,3.491100695,0.08149405,34.4474642,0.818671712,0.136592846,0.054927315,3.495967188,0.100865589,19.11919859,0.490419997,9.272818313,0.501136116,1484.320441,0.175076785,-0.05196477,9.197336242,6.878173987,0.153424462,1.211093338,0.13687385,6.935356172,0.391362109,24.85687294,0.00601973,0.017003815,0.001334738,1.707847418,0.29887145,156.8699749,0.324490213,775.9158586,0.289391311,0.016337333,0.008938284,1403885.224,-0.301461429,6.13E-05,Al2Y£¬¦Â-Li£¬LiMgAl2£¬Al4Sr£¬Mg127Sr2,,,,,,,300,25,,1,,220,6,,,,,,,,,,,¼·Ñ¹,ÊÒÎÂ,223.51,¼·Ñ¹,ÊÒÎÂ,253.56,¼·Ñ¹,ÊÒÎÂ,14.638
132,Mg-9Li-3Al-0.4Y,88,2.91,0,0.38,0,0,0,8.71,0,0,0,0,0,0,0,0,0,0,0,0,0,0,0,0,0,0,0,0.1576885,0.026623942,3.530072288,0.07407111,30.36444489,0.864781839,0.137338451,0.0459493,3.552076317,0.091107186,20.04882645,0.391125502,9.780166959,0.410267056,1459.24018,0.161048915,-0.125080241,3.58314563,7.04145594,0.140260305,1.233374691,0.124246194,7.311317421,0.344374655,24.853693,0.004375847,0.012210441,0.000483903,1.770858449,0.265825474,164.4045345,0.284546157,805.9976137,0.255447521,0.016455794,0.00907114,1469042.489,-0.223467009,4.99E-05,¦Â(Li)£¬¦Á(Mg)£¬Al2Y£¬MgAlLi2,,,,,,,,,,2,,,,,,,,,,,,,,ÖýÌ¬,ÊÒÎÂ,113.1,ÖýÌ¬,ÊÒÎÂ,121.5,ÖýÌ¬,ÊÒÎÂ,8
133,Mg-9Li-3Al-0.8Y,87.56,2.92,0,0.76,0,0,0,8.76,0,0,0,0,0,0,0,0,0,0,0,0,0,0,0,0,0,0,0,0.157689602,0.026998651,3.528658226,0.074361042,30.46921289,0.863841567,0.137355607,0.047378472,3.550238449,0.091385107,20.07399571,0.404157458,9.787604294,0.420042712,1461.766561,0.166764617,-0.122593721,3.664490923,7.036088612,0.140688499,1.232746332,0.124603772,7.303795825,0.345895747,24.85503613,0.004808322,0.012273338,0.00096946,1.77005693,0.267355153,164.0754594,0.286960303,805.9239582,0.258556949,0.016457166,0.009062636,1470577.081,-0.235295177,5.19E-05,¦Â(Li)£¬¦Á(Mg)£¬Al2Y£¬MgAlLi2,,,,,,,,,,2,,,,,,,,,,,,,,ÖýÌ¬,ÊÒÎÂ,130.5,ÖýÌ¬,ÊÒÎÂ,155.4,ÖýÌ¬,ÊÒÎÂ,8.9
134,Mg-9Li-3Al-1.2Y,87.21,2.91,0,1.15,0,0,0,8.73,0,0,0,0,0,0,0,0,0,0,0,0,0,0,0,0,0,0,0,0.157708615,0.027320466,3.528222566,0.074436836,30.45940656,0.864037687,0.137400899,0.048706191,3.549835204,0.09141666,20.13343553,0.415533214,9.812657605,0.428141165,1463.724645,0.172187752,-0.122096566,3.679742562,7.035109737,0.140706096,1.232702915,0.124572469,7.30685781,0.346050645,24.8565195,0.005209575,0.012260611,0.00147046,1.771054948,0.267928889,163.9339306,0.288364128,806.7583296,0.260805692,0.01646402,0.009057059,1474348.17,-0.24612691,5.39E-05,¦Â(Li)£¬¦Á(Mg)£¬Al2Y£¬MgAlLi2,,,,,,,,,,2,,,,,,,,,,,,,,ÖýÌ¬,ÊÒÎÂ,152.6,ÖýÌ¬,ÊÒÎÂ,179.4,ÖýÌ¬,ÊÒÎÂ,9.5
135,Mg-9Li-3Al-1.6Y,86.69,2.93,0,1.57,0,0,0,8.81,0,0,0,0,0,0,0,0,0,0,0,0,0,0,0,0,0,0,0,0.157704055,0.027747061,3.526350903,0.074825781,30.61176296,0.862614556,0.137411167,0.050235117,3.547327912,0.091797749,20.1512953,0.429453185,9.815663517,0.438968044,1466.759506,0.17812467,-0.118686805,3.797902048,7.027724048,0.14130476,1.231826919,0.125094187,7.295250427,0.348167818,24.85796882,0.00561915,0.012365774,0.002010897,1.76963028,0.269934523,163.5089334,0.291346601,806.4000306,0.264463932,0.016463791,0.009046689,1475399.896,-0.259482939,5.61E-05,¦Â(Li)£¬¦Á(Mg)£¬Al2Y£¬MgAlLi2,,,,,,,,,,2,,,,,,,,,,,,,,ÖýÌ¬,ÊÒÎÂ,170.8,ÖýÌ¬,ÊÒÎÂ,193.6,ÖýÌ¬,ÊÒÎÂ,14.5
136,Mg-9Li-3Al-2.0Y,86.35,2.92,0,1.94,0,0,0,8.79,0,0,0,0,0,0,0,0,0,0,0,0,0,0,0,0,0,0,0,0.157720665,0.028049821,3.525813212,0.074916285,30.6149953,0.862678168,0.137451952,0.051439361,3.546791249,0.091852996,20.20454882,0.439655573,9.837759549,0.446434195,1468.676098,0.182895053,-0.118004545,3.821042626,7.026328467,0.141363713,1.231714337,0.125100217,7.296977559,0.348463587,24.85939166,0.00594998,0.012350977,0.002490328,1.77036972,0.27056991,163.3512261,0.292786385,807.1006619,0.266652444,0.016469863,0.009040976,1478758.975,-0.269597842,5.79E-05,¦Â(Li)£¬¦Á(Mg)£¬Al2Y£¬MgAlLi2,,,,,,,,,,2,,,,,,,,,,,,,,ÖýÌ¬,ÊÒÎÂ,142.4,ÖýÌ¬,ÊÒÎÂ,171.3,ÖýÌ¬,ÊÒÎÂ,19
137,Mg-11.31Li-3.17Al-2.03Y,83.49,3.17,0,2.03,0,0,0,11.31,0,0,0,0,0,0,0,0,0,0,0,0,0,0,0,0,0,0,0,0.157239344,0.029204961,3.494174057,0.080135396,34.08360993,0.823331444,0.136693299,0.053722078,3.504116979,0.098226054,19.21192848,0.485332997,9.323170425,0.496365702,1484.046451,0.182842562,-0.059209203,8.037005797,6.896227143,0.152162036,1.21305583,0.134865343,6.972354242,0.387772232,24.85836801,0.005982613,0.013170035,0.002559529,1.713864815,0.296471877,157.3820069,0.321796851,780.240788,0.292119448,0.016322834,0.008936157,1412409.143,-0.272821369,5.63E-05,Al2Y£¬¦Â-Li£¬LiMgAl2,,,,,,,,,,,,,,,,,,,,,,,,ÖýÌ¬,ÊÒÎÂ,183.181,ÖýÌ¬,ÊÒÎÂ,216.819,ÖýÌ¬,ÊÒÎÂ,10.314
138,Mg-11.31Li-3.17Al-2.03Y,83.49,3.17,0,2.03,0,0,0,11.31,0,0,0,0,0,0,0,0,0,0,0,0,0,0,0,0,0,0,0,0.157239344,0.029204961,3.494174057,0.080135396,34.08360993,0.823331444,0.136693299,0.053722078,3.504116979,0.098226054,19.21192848,0.485332997,9.323170425,0.496365702,1484.046451,0.182842562,-0.059209203,8.037005797,6.896227143,0.152162036,1.21305583,0.134865343,6.972354242,0.387772232,24.85836801,0.005982613,0.013170035,0.002559529,1.713864815,0.296471877,157.3820069,0.321796851,780.240788,0.292119448,0.016322834,0.008936157,1412409.143,-0.272821369,5.63E-05,Al2Y£¬¦Â-Li£¬LiMgAl2,,,,,,,300,25,,1,,220,6,,,,,,,,,,,¼·Ñ¹,ÊÒÎÂ,226.904,¼·Ñ¹,ÊÒÎÂ,240.561,¼·Ñ¹,ÊÒÎÂ,18.037
139,Mg-10.73Li-4.49Al-0.52Y,84.26,4.49,0,0.52,0,0,0,10.73,0,0,0,0,0,0,0,0,0,0,0,0,0,0,0,0,0,0,0,0.15713521,0.029080983,3.509396808,0.080694967,33.2250845,0.832347789,0.136537052,0.049684935,3.512026002,0.096845351,19.28586431,0.432765518,9.378924592,0.454077213,1486.546948,0.184157972,-0.068696024,6.865827068,6.918686744,0.150074742,1.221126973,0.135730208,7.067603544,0.378597073,24.84671936,0.005248101,0.018497326,0.000650133,1.735041046,0.294561492,159.9401064,0.311526805,784.4854849,0.277403383,0.016289835,0.009009222,1422249.336,-0.337616788,6.92E-05,,,400,,,,,,,,,1.5¡Á10?3s?1,,,,,,,,,,,ÖýÌ¬,"59.2 (HV,4.9 N£¬20 s)",ÖýÌ¬,ÊÒÎÂ,129.4,ÖýÌ¬,ÊÒÎÂ,137.5,ÖýÌ¬,ÊÒÎÂ,42
140,Mg-9Li-3Al-1.6Y,86.8,2.89,0,1.57,0,0,0,8.74,0,0,0,0,0,0,0,0,0,0,0,0,0,0,0,0,0,0,0,0.157722397,0.027671743,3.527142236,0.074600731,30.50941035,0.863665536,0.13743851,0.050129053,3.548701646,0.091575339,20.17993633,0.428133507,9.830578716,0.437509673,1465.96654,0.177614356,-0.120610353,3.729591935,7.031932127,0.140930279,1.232297757,0.124696336,7.304257534,0.346925525,24.8581716,0.005604436,0.012204577,0.002012153,1.77103913,0.26895764,163.6715404,0.290400071,807.1865643,0.263678313,0.016469331,0.009049033,1477194.51,-0.256874373,5.57E-05,,,325,,,,,,,,33.3,,,,,,,,,,,,,,#N/A,#N/A,154.31,ÖýÌ¬,ÊÒÎÂ,177.54,ÖýÌ¬,ÊÒÎÂ,19.42
141,Mg-9Li-3Al-1.6Y,86.8,2.89,0,1.57,0,0,0,8.74,0,0,0,0,0,0,0,0,0,0,0,0,0,0,0,0,0,0,0,0.157722397,0.027671743,3.527142236,0.074600731,30.50941035,0.863665536,0.13743851,0.050129053,3.548701646,0.091575339,20.17993633,0.428133507,9.830578716,0.437509673,1465.96654,0.177614356,-0.120610353,3.729591935,7.031932127,0.140930279,1.232297757,0.124696336,7.304257534,0.346925525,24.8581716,0.005604436,0.012204577,0.002012153,1.77103913,0.26895764,163.6715404,0.290400071,807.1865643,0.263678313,0.016469331,0.009049033,1477194.51,-0.256874373,5.57E-05,,,75,,,,,280,,,33.3,,280,2,,,,,,,,,,,#N/A,#N/A,182.45,¼·Ñ¹,ÊÒÎÂ,208.07,¼·Ñ¹,ÊÒÎÂ,29.02
142,Mg-7.28Li-2.19Al-0.091Y,90.439,2.19,0,0.091,0,0,0,7.28,0,0,0,0,0,0,0,0,0,0,0,0,0,0,0,0,0,0,0,0.158048786,0.024661291,3.547681529,0.069014061,28.20036042,0.88364751,0.137865317,0.042236919,3.581203189,0.085831436,20.60927011,0.351682113,10.07671826,0.371089452,1441.85952,0.143384725,-0.165718599,2.567697141,7.130407003,0.131566369,1.243656846,0.115543945,7.501745316,0.317041847,24.85621375,0.003580987,0.00928938,0.000117144,1.80074933,0.244233798,168.0163657,0.262176399,822.0151164,0.235835928,0.01656385,0.009126043,1504412.286,-0.163446515,3.95E-05,¦Á-Mg£¬¦Â-Li£¬MgLi2Al£¬AlLi£¬Al2Y,Al?2?Y£¨ÎªLavesÏà£©¡¾½ðÊô¼ä»¯ºÏÎï¡¿,,ÈÈÔþ+ÀäÔþ,300ÈÈÔþ+300ÀäÔþ,,77.3£¨ÈÈÔþ£©+60£¨ÀäÔþ£©,,,,3,,200,20,,,,,,,,,,,,,,ÀäÔþ,ÊÒÎÂ,299,ÀäÔþ,ÊÒÎÂ,15.7
143,Mg-7.28Li-2.19Al-0.091Y,90.439,2.19,0,0.091,0,0,0,7.28,0,0,0,0,0,0,0,0,0,0,0,0,0,0,0,0,0,0,0,0.158048786,0.024661291,3.547681529,0.069014061,28.20036042,0.88364751,0.137865317,0.042236919,3.581203189,0.085831436,20.60927011,0.351682113,10.07671826,0.371089452,1441.85952,0.143384725,-0.165718599,2.567697141,7.130407003,0.131566369,1.243656846,0.115543945,7.501745316,0.317041847,24.85621375,0.003580987,0.00928938,0.000117144,1.80074933,0.244233798,168.0163657,0.262176399,822.0151164,0.235835928,0.01656385,0.009126043,1504412.286,-0.163446515,3.95E-05,¦Á-Mg£¬¦Â-Li£¬MgLi2Al£¬AlLi£¬Al2Y,Al?2?Y,,,,,,,,,3,,200,20,350,2,,,,,,,,,,,,ÖýÔì,ÊÒÎÂ,211,ÖýÔì,ÊÒÎÂ,26.5
144,Mg-6Al-1.2Y-0.9Nd,91.9,6,0,1.2,0,0,0,0,0,0.9,0,0,0,0,0,0,0,0,0,0,0,0,0,0,0,0,0,0.159239374,0.025450636,3.686547257,0.034695154,15.22915321,0.059182624,0.14015199,0.042228891,3.718216336,0.033870117,24.85567378,0.242738361,12.22029722,0.200873324,1452.667118,0.246433788,-0.349772278,0.567979256,7.546118676,0.052393496,1.326016195,0.052193871,8.817121974,0.055073832,24.84159792,0.008403017,0.026829046,0.002381236,2.060178391,0.115435177,191.6385696,0.083501417,927.2393193,0.05686871,0.016942601,0.009509004,1802017.215,-0.567439937,0.00029738,"¦Á-Mg,Mg17Al12,Al2Y.Al2Nd",,99.6,,,,,,,,1,,,,,,420,20,200,10,,,,,,,,ÖýÔì,25,219.939,ÖýÔì,25,5.2049
145,Mg-6Al-1.2Y-0.9Nd,91.9,6,0,1.2,0,0,0,0,0,0.9,0,0,0,0,0,0,0,0,0,0,0,0,0,0,0,0,0,0.159239374,0.025450636,3.686547257,0.034695154,15.22915321,0.059182624,0.14015199,0.042228891,3.718216336,0.033870117,24.85567378,0.242738361,12.22029722,0.200873324,1452.667118,0.246433788,-0.349772278,0.567979256,7.546118676,0.052393496,1.326016195,0.052193871,8.817121974,0.055073832,24.84159792,0.008403017,0.026829046,0.002381236,2.060178391,0.115435177,191.6385696,0.083501417,927.2393193,0.05686871,0.016942601,0.009509004,1802017.215,-0.567439937,0.00029738,"¦Á-Mg,Mg17Al12,Al2Y.Al2Nd",,99.6,,,,,,,,1,,,,,,420,20,200,10,,,,,,,,ÖýÔì,150,198.181,ÖýÔì,150,6.8946
146,Mg-6Al-1.2Y-0.9Nd,91.9,6,0,1.2,0,0,0,0,0,0.9,0,0,0,0,0,0,0,0,0,0,0,0,0,0,0,0,0,0.159239374,0.025450636,3.686547257,0.034695154,15.22915321,0.059182624,0.14015199,0.042228891,3.718216336,0.033870117,24.85567378,0.242738361,12.22029722,0.200873324,1452.667118,0.246433788,-0.349772278,0.567979256,7.546118676,0.052393496,1.326016195,0.052193871,8.817121974,0.055073832,24.84159792,0.008403017,0.026829046,0.002381236,2.060178391,0.115435177,191.6385696,0.083501417,927.2393193,0.05686871,0.016942601,0.009509004,1802017.215,-0.567439937,0.00029738,"¦Á-Mg,Mg17Al12,Al2Y.Al2Nd",,99.6,,,,,,,,1,,,,,,420,20,200,10,,,,,,,,ÖýÔì,175,163.225,ÖýÔì,175,7.2053
147,Mg-6Al-1.2Y-0.9Nd-0.5Sn,91.4,6,0,1.2,0,0,0,0,0.5,0.9,0,0,0,0,0,0,0,0,0,0,0,0,0,0,0,0,0,0.159237858,0.025506035,3.687380965,0.035239677,15.22952009,0.0593085,0.140146425,0.042315293,3.718664714,0.034306423,24.95715899,0.271162954,12.2611416,0.224081834,1454.622614,0.248590923,-0.347977813,0.587948149,7.545393406,0.052503922,1.326764857,0.05450862,8.815813172,0.055589095,24.84384384,0.008924728,0.027927235,0.002388236,2.062526462,0.119471339,191.5159645,0.086338603,926.8165483,0.058889758,0.016942257,0.009511929,1809166.057,-0.604835671,0.000306056,"¦Á-Mg,Mg17Al12,Al2Y.Al2Nd,Mg2Sn",,47.2,,,,,,,,1,,,,,,420,20,200,10,,,,,,,,ÖýÔì,25,233.201,ÖýÔì,25,5.3038
148,Mg-6Al-1.2Y-0.9Nd-1Sn,90.9,6,0,1.2,0,0,0,0,1,0.9,0,0,0,0,0,0,0,0,0,0,0,0,0,0,0,0,0,0.159236328,0.025561766,3.688221508,0.035778343,15.22988998,0.059435116,0.140140815,0.042402201,3.719116768,0.034740126,25.05947632,0.296618166,12.30232088,0.244950043,1456.594144,0.250727672,-0.346168633,0.607757116,7.544662189,0.052614883,1.327519658,0.056736186,8.814493638,0.0561037,24.84610818,0.009420463,0.0290319,0.002395278,2.064893786,0.123378603,191.3923541,0.089109969,926.3903109,0.060859549,0.01694191,0.009514881,1816371.846,-0.642435064,0.000315932,"¦Á-Mg,Mg17Al12,Al2Y.Al2Nd,Mg2Sn",,30.3,,,,,,,,1,,,,,,420,20,200,10,,,,,,,,ÖýÔì,25,242,ÖýÔì,25,7.4995
149,Mg-6Al-1.2Y-0.9Nd-1.5Sn,90.4,6,0,1.2,0,0,0,0,1.5,0.9,0,0,0,0,0,0,0,0,0,0,0,0,0,0,0,0,0,0.159234787,0.025617831,3.689068972,0.03631142,15.23026291,0.059562479,0.140135158,0.04248962,3.719572544,0.035171352,25.16263605,0.31981382,12.34383919,0.264032752,1458.581906,0.252844428,-0.344344559,0.627438818,7.543924951,0.052726384,1.328280673,0.058886453,8.81316324,0.056617712,24.84839115,0.009894149,0.030143099,0.002402362,2.0672806,0.127168706,191.267726,0.091821801,925.9605641,0.062783095,0.016941561,0.00951786,1823635.265,-0.680239354,0.000325979,"¦Á-Mg,Mg17Al12,Al2Y.Al2Nd,Mg2Sn",,44.5,,,,,,,,1,,,,,,420,20,200,10,,,,,,,,ÖýÔì,25,200.097,ÖýÔì,25,6.0138
150,Mg-6Al-1.2Y-0.9Nd-2Sn,89.9,6,0,1.2,0,0,0,0,2,0.9,0,0,0,0,0,0,0,0,0,0,0,0,0,0,0,0,0,0.159233232,0.025674234,3.689923442,0.036839159,15.23063892,0.059690598,0.140129455,0.042577556,3.720032089,0.035600216,25.26664862,0.341211044,12.38570075,0.281692411,1460.586101,0.25494156,-0.342505404,0.647022643,7.543181619,0.052838429,1.329047979,0.060967589,8.811821844,0.057131196,24.850693,0.010348835,0.03126089,0.002409487,2.069687147,0.130851689,191.1420675,0.094479545,925.5272645,0.064664711,0.016941208,0.009520867,1830957.007,-0.718249777,0.000336013,"¦Á-Mg,Mg17Al12,Al2Y.Al2Nd,Mg2Sn",,45.4,,,,,,,,1,,,,,,420,20,200,10,,,,,,,,ÖýÔì,25,192.694,ÖýÔì,25,6.8044
151,Mg-6Al-1.2Y-0.9Nd-0.5Sn,91.4,6,0,1.2,0,0,0,0,0.5,0.9,0,0,0,0,0,0,0,0,0,0,0,0,0,0,0,0,0,0.159237858,0.025506035,3.687380965,0.035239677,15.22952009,0.0593085,0.140146425,0.042315293,3.718664714,0.034306423,24.95715899,0.271162954,12.2611416,0.224081834,1454.622614,0.248590923,-0.347977813,0.587948149,7.545393406,0.052503922,1.326764857,0.05450862,8.815813172,0.055589095,24.84384384,0.008924728,0.027927235,0.002388236,2.062526462,0.119471339,191.5159645,0.086338603,926.8165483,0.058889758,0.016942257,0.009511929,1809166.057,-0.604835671,0.000306056,"¦Á-Mg,Mg17Al12,Al2Y.Al2Nd,Mg2Sn",,47.2,,,,,,,,1,,,,,,420,20,200,10,,,,,,,,ÖýÔì,150,205.162,ÖýÔì,150,7.7902
152,Mg-6Al-1.2Y-0.9Nd-1Sn,90.9,6,0,1.2,0,0,0,0,1,0.9,0,0,0,0,0,0,0,0,0,0,0,0,0,0,0,0,0,0.159236328,0.025561766,3.688221508,0.035778343,15.22988998,0.059435116,0.140140815,0.042402201,3.719116768,0.034740126,25.05947632,0.296618166,12.30232088,0.244950043,1456.594144,0.250727672,-0.346168633,0.607757116,7.544662189,0.052614883,1.327519658,0.056736186,8.814493638,0.0561037,24.84610818,0.009420463,0.0290319,0.002395278,2.064893786,0.123378603,191.3923541,0.089109969,926.3903109,0.060859549,0.01694191,0.009514881,1816371.846,-0.642435064,0.000315932,"¦Á-Mg,Mg17Al12,Al2Y.Al2Nd,Mg2Sn",,30.3,,,,,,,,1,,,,,,420,20,200,10,,,,,,,,ÖýÔì,150,210,ÖýÔì,150,8.9966
153,Mg-6Al-1.2Y-0.9Nd-1.5Sn,90.4,6,0,1.2,0,0,0,0,1.5,0.9,0,0,0,0,0,0,0,0,0,0,0,0,0,0,0,0,0,0.159234787,0.025617831,3.689068972,0.03631142,15.23026291,0.059562479,0.140135158,0.04248962,3.719572544,0.035171352,25.16263605,0.31981382,12.34383919,0.264032752,1458.581906,0.252844428,-0.344344559,0.627438818,7.543924951,0.052726384,1.328280673,0.058886453,8.81316324,0.056617712,24.84839115,0.009894149,0.030143099,0.002402362,2.0672806,0.127168706,191.267726,0.091821801,925.9605641,0.062783095,0.016941561,0.00951786,1823635.265,-0.680239354,0.000325979,"¦Á-Mg,Mg17Al12,Al2Y.Al2Nd,Mg2Sn",,44.5,,,,,,,,1,,,,,,420,20,200,10,,,,,,,,ÖýÔì,150,176.247,ÖýÔì,150,8.0055
154,Mg-6Al-1.2Y-0.9Nd-2Sn,89.9,6,0,1.2,0,0,0,0,2,0.9,0,0,0,0,0,0,0,0,0,0,0,0,0,0,0,0,0,0.159233232,0.025674234,3.689923442,0.036839159,15.23063892,0.059690598,0.140129455,0.042577556,3.720032089,0.035600216,25.26664862,0.341211044,12.38570075,0.281692411,1460.586101,0.25494156,-0.342505404,0.647022643,7.543181619,0.052838429,1.329047979,0.060967589,8.811821844,0.057131196,24.850693,0.010348835,0.03126089,0.002409487,2.069687147,0.130851689,191.1420675,0.094479545,925.5272645,0.064664711,0.016941208,0.009520867,1830957.007,-0.718249777,0.000336013,"¦Á-Mg,Mg17Al12,Al2Y.Al2Nd,Mg2Sn",,45.4,,,,,,,,1,,,,,,420,20,200,10,,,,,,,,ÖýÔì,150,168.206,ÖýÔì,150,7.6886
155,Mg-6Al-1.2Y-0.9Nd-0.5Sn,91.4,6,0,1.2,0,0,0,0,0.5,0.9,0,0,0,0,0,0,0,0,0,0,0,0,0,0,0,0,0,0.159237858,0.025506035,3.687380965,0.035239677,15.22952009,0.0593085,0.140146425,0.042315293,3.718664714,0.034306423,24.95715899,0.271162954,12.2611416,0.224081834,1454.622614,0.248590923,-0.347977813,0.587948149,7.545393406,0.052503922,1.326764857,0.05450862,8.815813172,0.055589095,24.84384384,0.008924728,0.027927235,0.002388236,2.062526462,0.119471339,191.5159645,0.086338603,926.8165483,0.058889758,0.016942257,0.009511929,1809166.057,-0.604835671,0.000306056,"¦Á-Mg,Mg17Al12,Al2Y.Al2Nd,Mg2Sn",,47.2,,,,,,,,1,,,,,,420,20,200,10,,,,,,,,ÖýÔì,175,172.299,ÖýÔì,175,8.0134
156,Mg-6Al-1.2Y-0.9Nd-1Sn,90.9,6,0,1.2,0,0,0,0,1,0.9,0,0,0,0,0,0,0,0,0,0,0,0,0,0,0,0,0,0.159236328,0.025561766,3.688221508,0.035778343,15.22988998,0.059435116,0.140140815,0.042402201,3.719116768,0.034740126,25.05947632,0.296618166,12.30232088,0.244950043,1456.594144,0.250727672,-0.346168633,0.607757116,7.544662189,0.052614883,1.327519658,0.056736186,8.814493638,0.0561037,24.84610818,0.009420463,0.0290319,0.002395278,2.064893786,0.123378603,191.3923541,0.089109969,926.3903109,0.060859549,0.01694191,0.009514881,1816371.846,-0.642435064,0.000315932,"¦Á-Mg,Mg17Al12,Al2Y.Al2Nd,Mg2Sn",,30.3,,,,,,,,1,,,,,,420,20,200,10,,,,,,,,ÖýÔì,175,192,ÖýÔì,175,9.4913
157,Mg-6Al-1.2Y-0.9Nd-1.5Sn,90.4,6,0,1.2,0,0,0,0,1.5,0.9,0,0,0,0,0,0,0,0,0,0,0,0,0,0,0,0,0,0.159234787,0.025617831,3.689068972,0.03631142,15.23026291,0.059562479,0.140135158,0.04248962,3.719572544,0.035171352,25.16263605,0.31981382,12.34383919,0.264032752,1458.581906,0.252844428,-0.344344559,0.627438818,7.543924951,0.052726384,1.328280673,0.058886453,8.81316324,0.056617712,24.84839115,0.009894149,0.030143099,0.002402362,2.0672806,0.127168706,191.267726,0.091821801,925.9605641,0.062783095,0.016941561,0.00951786,1823635.265,-0.680239354,0.000325979,"¦Á-Mg,Mg17Al12,Al2Y.Al2Nd,Mg2Sn",,44.5,,,,,,,,1,,,,,,420,20,200,10,,,,,,,,ÖýÔì,175,158.312,ÖýÔì,175,8.5002
158,Mg-6Al-1.2Y-0.9Nd-2Sn,89.9,6,0,1.2,0,0,0,0,2,0.9,0,0,0,0,0,0,0,0,0,0,0,0,0,0,0,0,0,0.159233232,0.025674234,3.689923442,0.036839159,15.23063892,0.059690598,0.140129455,0.042577556,3.720032089,0.035600216,25.26664862,0.341211044,12.38570075,0.281692411,1460.586101,0.25494156,-0.342505404,0.647022643,7.543181619,0.052838429,1.329047979,0.060967589,8.811821844,0.057131196,24.850693,0.010348835,0.03126089,0.002409487,2.069687147,0.130851689,191.1420675,0.094479545,925.5272645,0.064664711,0.016941208,0.009520867,1830957.007,-0.718249777,0.000336013,"¦Á-Mg,Mg17Al12,Al2Y.Al2Nd,Mg2Sn",,45.4,,,,,,,,1,,,,,,420,20,200,10,,,,,,,,ÖýÔì,175,153.914,ÖýÔì,175,8.0038
159,Mg-2.0Zn-0.3Zr-0.9Y,96.8,2,0,0.9,0.3,0,0,0,0,0,0,0,0,0,0,0,0,0,0,0,0,0,0,0,0,0,0,0.159842381,0.015501918,3.668533942,0.020966434,15.09609058,0.035101487,0.140785111,0.026713267,3.739048469,0.020003466,24.56847902,0.152612823,12.1079855,0.129355118,1397.31398,0.17169549,-0.382276743,0.313147165,7.611386752,0.030792339,1.315255719,0.030713686,8.753075696,0.052403172,24.86134438,0.004950631,0.00900519,0.002028867,2.02231433,0.075693575,190.2543146,0.0607946,926.4902194,0.059827994,0.017115468,0.009447564,1764222.569,-0.191391466,0.000216266,¦Á-Mg£¬MgZn,,8.4,,,,,480,28,3,50,,420,12,,,,,,,,,,,¼·Ñ¹,25,185,¼·Ñ¹,25,255,¼·Ñ¹,25,24.3
160,Mg-2.0Zn-0.3Zr-0.9Y,96.8,2,0,0.9,0.3,0,0,0,0,0,0,0,0,0,0,0,0,0,0,0,0,0,0,0,0,0,0,0.159842381,0.015501918,3.668533942,0.020966434,15.09609058,0.035101487,0.140785111,0.026713267,3.739048469,0.020003466,24.56847902,0.152612823,12.1079855,0.129355118,1397.31398,0.17169549,-0.382276743,0.313147165,7.611386752,0.030792339,1.315255719,0.030713686,8.753075696,0.052403172,24.86134438,0.004950631,0.00900519,0.002028867,2.02231433,0.075693575,190.2543146,0.0607946,926.4902194,0.059827994,0.017115468,0.009447564,1764222.569,-0.191391466,0.000216266,¦Á-Mg£¬MgZn,,1.76,,,,,330,28,3,50,,420,12,,,,,,,,,,,¼·Ñ¹,25,303,¼·Ñ¹,25,323,¼·Ñ¹,25,21.9
161,Mg-2.0Zn-0.3Zr-1.9Y,95.7,2.1,0,1.9,0.3,0,0,0,0,0,0,0,0,0,0,0,0,0,0,0,0,0,0,0,0,0,0,0.159880906,0.01723333,3.667525049,0.022987995,15.09221378,0.037393618,0.140901575,0.032784306,3.736930147,0.021915852,24.75276965,0.204642566,12.1848851,0.173699526,1405.160602,0.192845266,-0.379404788,0.337215944,7.605633113,0.033031066,1.315319788,0.0317931,8.762825835,0.055301056,24.8652977,0.006151885,0.009508185,0.003414271,2.026183264,0.081285318,189.8158462,0.07814132,928.9636624,0.077696646,0.017130832,0.009432905,1775885.262,-0.273004047,0.000262511,WÏàºÍ¦Á-Mg,WÏà,9.4,,,,,480,28,3,50,,420,12,,,,,,,,,,,¼·Ñ¹,25,212,¼·Ñ¹,25,269.3,¼·Ñ¹,25,22.9
162,Mg-2.0Zn-0.3Zr-3.7Y,93.9,2.1,0,3.7,0.3,0,0,0,0,0,0,0,0,0,0,0,0,0,0,0,0,0,0,0,0,0,0,0.159980039,0.019548395,3.664782321,0.025642738,15.07872929,0.040020664,0.141149124,0.041194466,3.733909389,0.024406336,25.08693092,0.272675733,12.32451767,0.231951422,1417.183216,0.22214742,-0.375535806,0.366665165,7.597845317,0.035712782,1.314934482,0.032424488,8.777387643,0.059531588,24.87368416,0.007808119,0.009610777,0.005951157,2.031615872,0.088416473,188.9346699,0.102342783,933.4914682,0.102217491,0.017167262,0.009402751,1796079.625,-0.408569205,0.000327686,¦Á-MgºÍLPSOÏà£¨Mg?12?YZn£©,LPSOÏà,6.9,,,,,480,28,3,50,,420,12,,,,,,,,,,,¼·Ñ¹,25,200,¼·Ñ¹,25,273,¼·Ñ¹,25,25.65
163,Mg-2.0Zn-0.3Zr-5.8Y,91.9,2,0,5.8,0.3,0,0,0,0,0,0,0,0,0,0,0,0,0,0,0,0,0,0,0,0,0,0,0.160115094,0.021736254,3.660986608,0.028144375,15.05894403,0.042265364,0.141465358,0.049090965,3.730773662,0.026754018,25.48572017,0.332665835,12.49126776,0.28366449,1430.269518,0.249975145,-0.371684312,0.393674595,7.590064442,0.038107326,1.314187767,0.032441536,8.7929823,0.063821517,24.88438951,0.009363449,0.009273162,0.008984178,2.037193738,0.095039858,187.8337953,0.125370199,938.9195024,0.124792825,0.017215641,0.009365001,1819548.701,-0.560801671,0.00038892,¦Á-MgºÍLPSOÏà£¨Mg?12?YZn£©,LPSOÏà,4.5,,,,,480,28,3,50,,420,12,,,,,,,,,,,¼·Ñ¹,25,202,¼·Ñ¹,25,281,¼·Ñ¹,25,30.1
164,Mg-1Al-3Y,96.0171,1.0053,0,2.9776,0,0,0,0,0,0,0,0,0,0,0,0,0,0,0,0,0,0,0,0,0,0,0,0.160110819,0.015312788,3.660246656,0.019728526,15.04727995,0.029627099,0.141222794,0.034438474,3.740517924,0.018955578,24.86783651,0.236220269,12.2341387,0.200651292,1395.021422,0.175948155,-0.386328667,0.265414259,7.618733433,0.026820877,1.31203006,0.022830143,8.741018243,0.035464075,24.87663528,0.006613408,0.004592331,0.004128005,2.017594098,0.065162117,188.9760912,0.086463761,930.541507,0.085550971,0.017201904,0.009393475,1776768.011,-0.280919663,0.000360612,¦Á-Mg£¬Al2Y,,,,,,,,,,,,,1.5,,,,,,,,,,,ÖýÌ¬,25,42,ÖýÌ¬,25,110,ÖýÌ¬,25,5.7
165,Mg-1Al-5Y,94.0678,0.8693,0,5.0629,0,0,0,0,0,0,0,0,0,0,0,0,0,0,0,0,0,0,0,0,0,0,0,0.160251571,0.017772689,3.656258472,0.022523845,15.02601484,0.03193127,0.141541998,0.043260454,3.737714595,0.02166876,25.25589523,0.304585513,12.3964622,0.259342032,1407.060153,0.210600197,-0.382996531,0.293563999,7.611975078,0.029533282,1.311146691,0.02220355,8.755106569,0.041867036,24.88744552,0.008330299,0.004023213,0.007111137,2.02251944,0.073356762,187.8780086,0.111955213,935.8329686,0.111442487,0.017251731,0.009355416,1799325.348,-0.418823567,0.000439712,¦Á-Mg£¬Al2Y,,,,,,,,,,,,,1.5,,,,,,,,,,,ÖýÌ¬,25,80,ÖýÌ¬,25,133,ÖýÌ¬,25,3.5
166,Mg-1Al-8Y,91.0836,0.9798,0,7.9366,0,0,0,0,0,0,0,0,0,0,0,0,0,0,0,0,0,0,0,0,0,0,0,0.160404825,0.021502916,3.652061991,0.027104801,15.00640012,0.037429862,0.141941864,0.053747945,3.73221734,0.026042409,25.81905375,0.375437541,12.63168795,0.320722618,1428.372685,0.254430253,-0.375828922,0.35251318,7.597559402,0.034920457,1.310738384,0.024484851,8.780982925,0.050798406,24.90101127,0.01037633,0.00461314,0.011340444,2.032424454,0.087149393,186.4345065,0.141516767,943.437329,0.139319881,0.017309109,0.009307436,1833417.932,-0.640652252,0.000502407,¦Á-Mg£¬Al2Y,,,,,,,,,,,,,1.5,,,,,,,,,,,ÖýÌ¬,25,89,ÖýÌ¬,25,157,ÖýÌ¬,25,3.8
167,Mg-1Al-3Y,96.0171,1.0053,0,2.9776,0,0,0,0,0,0,0,0,0,0,0,0,0,0,0,0,0,0,0,0,0,0,0,0.160110819,0.015312788,3.660246656,0.019728526,15.04727995,0.029627099,0.141222794,0.034438474,3.740517924,0.018955578,24.86783651,0.236220269,12.2341387,0.200651292,1395.021422,0.175948155,-0.386328667,0.265414259,7.618733433,0.026820877,1.31203006,0.022830143,8.741018243,0.035464075,24.87663528,0.006613408,0.004592331,0.004128005,2.017594098,0.065162117,188.9760912,0.086463761,930.541507,0.085550971,0.017201904,0.009393475,1776768.011,-0.280919663,0.000360612,¦Á-Mg£¬Al2Y,,,,,,,400,20,,,,,1.5,,,,,,,,,,,¼·Ñ¹,25,163,¼·Ñ¹,25,252,¼·Ñ¹,25,13.2
168,Mg-1Al-5Y,94.0678,0.8693,0,5.0629,0,0,0,0,0,0,0,0,0,0,0,0,0,0,0,0,0,0,0,0,0,0,0,0.160251571,0.017772689,3.656258472,0.022523845,15.02601484,0.03193127,0.141541998,0.043260454,3.737714595,0.02166876,25.25589523,0.304585513,12.3964622,0.259342032,1407.060153,0.210600197,-0.382996531,0.293563999,7.611975078,0.029533282,1.311146691,0.02220355,8.755106569,0.041867036,24.88744552,0.008330299,0.004023213,0.007111137,2.02251944,0.073356762,187.8780086,0.111955213,935.8329686,0.111442487,0.017251731,0.009355416,1799325.348,-0.418823567,0.000439712,¦Á-Mg£¬Al2Y,,,,,,,400,20,,,,,1.5,,,,,,,,,,,¼·Ñ¹,25,150,¼·Ñ¹,25,316,¼·Ñ¹,25,17
169,Mg-1Al-8Y,91.0836,0.9798,0,7.9366,0,0,0,0,0,0,0,0,0,0,0,0,0,0,0,0,0,0,0,0,0,0,0,0.160404825,0.021502916,3.652061991,0.027104801,15.00640012,0.037429862,0.141941864,0.053747945,3.73221734,0.026042409,25.81905375,0.375437541,12.63168795,0.320722618,1428.372685,0.254430253,-0.375828922,0.35251318,7.597559402,0.034920457,1.310738384,0.024484851,8.780982925,0.050798406,24.90101127,0.01037633,0.00461314,0.011340444,2.032424454,0.087149393,186.4345065,0.141516767,943.437329,0.139319881,0.017309109,0.009307436,1833417.932,-0.640652252,0.000502407,¦Á-Mg£¬Al2Y,,,,,,,400,20,,,,,1.5,,,,,,,,,,,¼·Ñ¹,25,174,¼·Ñ¹,25,288,¼·Ñ¹,25,20
170,Mg-5.5Al-1.2Y,93.3,5.5,0,1.2,0,0,0,0,0,0,0,0,0,0,0,0,0,0,0,0,0,0,0,0,0,0,0,0.159317553,0.024379389,3.684772402,0.032732199,15.21680303,0.055626153,0.140157929,0.03733582,3.722003115,0.031617969,24.65448703,0.152441736,12.14010492,0.129103817,1442.320497,0.23332861,-0.355431872,0.52739032,7.557778684,0.049087865,1.324777444,0.049680325,8.809497774,0.052425112,24.84090577,0.007074612,0.024472561,0.001620445,2.053584185,0.109659635,191.6858452,0.073504674,926.5837301,0.054468413,0.016964926,0.009507503,1786181.77,-0.481514279,0.000282309,,,,,,,,,,,1,,,,,,415,15,250,8,,,,,,,,ÖýÔì,ÊÒÎÂ,205,ÖýÔì,ÊÒÎÂ,8.03
171,Mg-5.5Al-1.2Y,93.3,5.5,0,1.2,0,0,0,0,0,0,0,0,0,0,0,0,0,0,0,0,0,0,0,0,0,0,0,0.159317553,0.024379389,3.684772402,0.032732199,15.21680303,0.055626153,0.140157929,0.03733582,3.722003115,0.031617969,24.65448703,0.152441736,12.14010492,0.129103817,1442.320497,0.23332861,-0.355431872,0.52739032,7.557778684,0.049087865,1.324777444,0.049680325,8.809497774,0.052425112,24.84090577,0.007074612,0.024472561,0.001620445,2.053584185,0.109659635,191.6858452,0.073504674,926.5837301,0.054468413,0.016964926,0.009507503,1786181.77,-0.481514279,0.000282309,,,,,,,,,,,1,,,,,,415,15,250,8,,,,,,,,ÖýÔì,150,173,ÖýÔì,150,9.43
172,Mg-5.5Al-1.2Y,93.3,5.5,0,1.2,0,0,0,0,0,0,0,0,0,0,0,0,0,0,0,0,0,0,0,0,0,0,0,0.159317553,0.024379389,3.684772402,0.032732199,15.21680303,0.055626153,0.140157929,0.03733582,3.722003115,0.031617969,24.65448703,0.152441736,12.14010492,0.129103817,1442.320497,0.23332861,-0.355431872,0.52739032,7.557778684,0.049087865,1.324777444,0.049680325,8.809497774,0.052425112,24.84090577,0.007074612,0.024472561,0.001620445,2.053584185,0.109659635,191.6858452,0.073504674,926.5837301,0.054468413,0.016964926,0.009507503,1786181.77,-0.481514279,0.000282309,,,,,,,,,,,1,,,,,,415,15,250,8,,,,,,,,ÖýÔì,175,154,ÖýÔì,175,11.21
173,Mg-7.08Bi-1.12Al-1.02Zn,90.78,1.12,1.02,0,0,0,0,0,0,0,0,0,0,0,0,0,0,0,0,0,0,0,0,7.08,0,0,0,0.159796342,0.013832377,3.673318539,0.023287126,15.10324864,0.030395435,0.140723248,0.017070423,3.755536215,0.030037235,26.13679588,0.668838538,12.71293932,0.53036277,1381.9547,0.111918247,-0.379792332,0.403020844,7.631954609,0.02727041,1.320928125,0.05761548,8.735674516,0.034799371,24.86995693,0.004037039,0.018003082,0.019621054,2.078190107,0.337584077,188.5912083,0.09680071,918.9684289,0.041728385,0.017098084,0.009505957,1868733.466,-0.489593396,0.000468196,,,2.9,,,,,300,36,25,1,,,,,,,,,,1,,,,¼·Ñ¹,ÊÒÎÂ,244,¼·Ñ¹,ÊÒÎÂ,305,¼·Ñ¹,ÊÒÎÂ,14
174,Mg-7.08Bi-1.12Al-1.02Zn,90.78,1.12,1.02,0,0,0,0,0,0,0,0,0,0,0,0,0,0,0,0,0,0,0,0,7.08,0,0,0,0.159796342,0.013832377,3.673318539,0.023287126,15.10324864,0.030395435,0.140723248,0.017070423,3.755536215,0.030037235,26.13679588,0.668838538,12.71293932,0.53036277,1381.9547,0.111918247,-0.379792332,0.403020844,7.631954609,0.02727041,1.320928125,0.05761548,8.735674516,0.034799371,24.86995693,0.004037039,0.018003082,0.019621054,2.078190107,0.337584077,188.5912083,0.09680071,918.9684289,0.041728385,0.017098084,0.009505957,1868733.466,-0.489593396,0.000468196,,,,,,,,,,,1,,,,,,,,,,1,,,,ÖýÌ¬,ÊÒÎÂ,81,ÖýÌ¬,ÊÒÎÂ,120,ÖýÌ¬,ÊÒÎÂ,3.5
175,ZA84-wt¸ü¸ÄÁË,88,4,8,0,0,0,0,0,0,0,0,0,0,0,0,0,0,0,0,0,0,0,0,0,0,0,0,0.159032371,0.03585312,3.700316873,0.040044236,15.25602403,0.060312815,0.139853634,0.041410958,3.743106371,0.055031289,26.00113543,0.357981191,12.73379481,0.306584176,1415.288733,0.197682652,-0.369890576,0.472415095,7.627287604,0.061296626,1.331076736,0.066469655,8.735294074,0.053193251,24.86985828,0.007677167,0.017600901,0.13482892,2.359686609,0.746110959,189.3912392,0.086309521,917.0839412,0.049239993,0.016909588,0.009525076,1889500.752,-0.96675362,0.000362792,Mg/Mg0.97Zn0.03£¬Mg32(Al£¬Zn)49£¬Bi2Mg3£¬MgZn2£¬Ca2Mg6Zn3,,,,,,,,,,,,,,,,,,,,,,ÖýÌ¬,"59.6 (HV ,500 g)",ÖýÌ¬,ÊÒÎÂ,122,ÖýÌ¬,ÊÒÎÂ,165,ÖýÌ¬,ÊÒÎÂ,3.8
176,Mg-8Zn-4Al-1Ca-0.8Bi,86.2,4,8,0,0,1,0,0,0,0,0,0,0,0,0,0,0,0,0,0,0,0,0,0.8,0,0,0,0.159032371,0.03585312,3.695185676,0.045916985,15.25602403,0.060312815,0.139853634,0.041410958,3.743106371,0.055031289,26.00113543,0.357981191,12.73379481,0.306584176,1415.288733,0.197682652,-0.369890576,0.472415095,7.627287604,0.061296626,1.331076736,0.066469655,8.735294074,0.053193251,24.86985828,0.007677167,0.017600901,0.13482892,2.359686609,0.746110959,189.3912392,0.086309521,917.0839412,0.049239993,0.016909588,0.009525076,1889500.752,-0.96675362,0.000362792,Mg/Mg0.97Zn0.03£¬Mg32(Al£¬Zn)49£¬Bi2Mg3£¬MgZn2£¬Ca2Mg6Zn3,,,,,,,,,,,,,,,,,,,,,,ÖýÌ¬,"72.7 (HV ,500 g)",ÖýÌ¬,ÊÒÎÂ,146,ÖýÌ¬,ÊÒÎÂ,189,ÖýÌ¬,ÊÒÎÂ,6.58
177,Mg-Al-Zn-1.5Sm-0.8Ca,87.87,8.9,0.77,0,0,0.79,0,0,0,0,0,0,0,1.45,0,0,0,0,0,0,0,0,0,0,0,0,0,0.1588767,0.035270576,3.699331734,0.045706397,15.33284957,0.071882996,0.139599881,0.048648697,3.699802541,0.049987942,25.030774,0.267166652,12.29644464,0.219974471,1484.378421,0.266370692,-0.326757909,0.724728658,7.501295012,0.064995815,1.333957133,0.065941297,8.860473086,0.062916527,24.83195912,0.012416678,0.039219117,0.015149571,2.109872668,0.287730406,193.1380741,0.081616035,925.2933389,0.030071933,0.016857857,0.009575853,1825252.406,-0.867359819,0.000319551,¦Á-Mg£¬¦Â-Mg17Al12£¬Al2Sm£¬Al11Sm3£¬Al2Ca,,,,,,,,,,,,,,,,,,,,,,,,ÖýÌ¬,25,135,ÖýÌ¬,25,199,ÖýÌ¬,25,4.32
178,Mg-Al-Zn-1.5Sm-0.8Ca,87.87,8.9,0.77,0,0,0.79,0,0,0,0,0,0,0,1.45,0,0,0,0,0,0,0,0,0,0,0,0,0,0.1588767,0.035270576,3.699331734,0.045706397,15.33284957,0.071882996,0.139599881,0.048648697,3.699802541,0.049987942,25.030774,0.267166652,12.29644464,0.219974471,1484.378421,0.266370692,-0.326757909,0.724728658,7.501295012,0.064995815,1.333957133,0.065941297,8.860473086,0.062916527,24.83195912,0.012416678,0.039219117,0.015149571,2.109872668,0.287730406,193.1380741,0.081616035,925.2933389,0.030071933,0.016857857,0.009575853,1825252.406,-0.867359819,0.000319551,¦Á-Mg£¬¦Â-Mg17Al12£¬Al2Sm£¬Al11Sm3£¬Al2Ca,,,,,,,,,,,,410,20,,,,,200,4,20,,,,ÖýÔì,25,154,ÖýÔì,25,259.94,ÖýÔì,25,7.1
179,Mg-4.5Zn-4.5Sn-2Al-0.2Ca,88.8,2,4.5,0,0,0.2,0,0,4.5,0,0,0,0,0,0,0,0,0,0,0,0,0,0,0,0,0,0,0.159471933,0.023952415,3.687283211,0.036279561,15.15314825,0.043393554,0.140299011,0.027911175,3.755925168,0.037726884,26.04559968,0.412930514,12.72756901,0.348182668,1402.748448,0.17638416,-0.371887908,0.512709518,7.640294101,0.043795097,1.327901655,0.066448472,8.697418876,0.04278255,24.89038152,0.010305154,0.017604631,0.080812342,2.218320375,0.605440365,188.4124963,0.087841717,915.3395054,0.056417829,0.017013352,0.00950185,1879455.723,-0.789058399,0.000415162,a-Mg£¬Mg32(Al£¬Zn)49£¬Mg51Zn20andMg2Sn,,40,,,,,,,,,1.1¡Á10-3s-1,,,,,,,,,,,,,ÖýÌ¬,ÊÒÎÂ,170,ÖýÌ¬,ÊÒÎÂ,243,ÖýÌ¬,ÊÒÎÂ,13.9
180,Mg-4.5Zn-4.5Sn-2Al-0.4Ca,88.6,2,4.5,0,0,0.4,0,0,4.5,0,0,0,0,0,0,0,0,0,0,0,0,0,0,0,0,0,0,0.159520184,0.025456759,3.686070443,0.037541968,15.14913142,0.044118486,0.140343949,0.029380503,3.753913864,0.040610728,26.06758729,0.41320027,12.73858996,0.348625713,1403.294536,0.176619459,-0.371311838,0.515148978,7.638295092,0.044413666,1.327513506,0.067086525,8.697208562,0.042806609,24.89177846,0.010417964,0.017618029,0.080873844,2.21850468,0.605638792,188.4241645,0.087900446,915.5826736,0.056970988,0.017032882,0.009499097,1878962.651,-0.824659415,0.000419916,a-Mg£¬Mg32(Al£¬Zn)49£¬Mg51Zn20andMg2Sn,,40,,,,,,,,,1.1¡Á10-3s-1,,,,,,,,,,,,,ÖýÌ¬,ÊÒÎÂ,153,ÖýÌ¬,ÊÒÎÂ,219,ÖýÌ¬,ÊÒÎÂ,13.7
181,Mg-4.5Zn-4.5Sn-2Al-0.6Ca,88.4,2,4.5,0,0,0.6,0,0,4.5,0,0,0,0,0,0,0,0,0,0,0,0,0,0,0,0,0,0,0.159568517,0.026874282,3.684855626,0.038764097,15.1451078,0.04483207,0.140388963,0.030776985,3.751899161,0.043306295,26.08961204,0.413467379,12.74962954,0.349065004,1403.841546,0.176853591,-0.370734795,0.517590232,7.636292706,0.04502387,1.327124701,0.067719095,8.696997893,0.042830684,24.89317776,0.010529427,0.017631447,0.08093544,2.218689297,0.605837408,188.4358525,0.087959175,915.8262527,0.057517935,0.017052446,0.00949634,1878469.837,-0.86024551,0.000425432,a-Mg£¬Mg32(Al£¬Zn)49£¬Mg51Zn20andMg2Sn,,30,,,,,,,,,1.1¡Á10-3s-1,,,,,,,,,,,,,ÖýÌ¬,ÊÒÎÂ,150,ÖýÌ¬,ÊÒÎÂ,218,ÖýÌ¬,ÊÒÎÂ,12.6
182,Mg-4.5Zn-4.5Sn-2Al-0.2Ca,88.8,2,4.5,0,0,0.2,0,0,4.5,0,0,0,0,0,0,0,0,0,0,0,0,0,0,0,0,0,0,0.159471933,0.023952415,3.687283211,0.036279561,15.15314825,0.043393554,0.140299011,0.027911175,3.755925168,0.037726884,26.04559968,0.412930514,12.72756901,0.348182668,1402.748448,0.17638416,-0.371887908,0.512709518,7.640294101,0.043795097,1.327901655,0.066448472,8.697418876,0.04278255,24.89038152,0.010305154,0.017604631,0.080812342,2.218320375,0.605440365,188.4124963,0.087841717,915.3395054,0.056417829,0.017013352,0.00950185,1879455.723,-0.789058399,0.000415162,a-Mg£¬Mg32(Al£¬Zn)49£¬Mg51Zn20andMg2Sn,,1,,370,3,45,,,,,1.1¡Á10-3s-1,,,370,0.07,310+440,4+2,,,,,,,ÔþÖÆ,ÊÒÎÂ,285,ÔþÖÆ,ÊÒÎÂ,406,ÔþÖÆ,ÊÒÎÂ,6.6
183,Mg-Al-Zn-Ce,90.239,8,0.5,0,0,0,0,0,0,0,0,0,0,0,1,0,0,0,0,0,0,0,0,0,0,0,0,0.15885536,0.028978675,3.69874227,0.039445421,15.31319934,0.066275647,0.139601994,0.042525395,3.711685729,0.038466046,24.7856722,0.210768641,12.18947417,0.172209531,1471.969196,0.261169596,-0.336855881,0.66100975,7.523200002,0.059723686,1.332413656,0.060100912,8.839122113,0.061654729,24.82452226,0.00798494,0.035179277,0.009920581,2.094459841,0.241845963,192.8651696,0.074623079,923.7295603,0.013069369,0.016829674,0.00956895,1810112.357,-0.637450036,0.000286623,¦Á-MgºÍ¦Â-Mg17Al12£¬Al11Ce3,,15,,,,,,,,,,,,,,,,,,,,,,#N/A,#N/A,220,#N/A,#N/A,355,#N/A,#N/A,9
184,Mg-Gd-Al-Zn,93,1.2,1,0,0,0,0,0,0,0,4.8,0,0,0,0,0,0,0,0,0,0,0,0,0,0,0,0,0.15998352,0.017684147,3.67974027,0.038966978,15.06733894,0.033961432,0.14112734,0.038492958,3.743321779,0.021566821,25.53190708,0.46821842,12.48691129,0.376591979,1395.346059,0.173537176,-0.384072556,0.3136455,7.622305984,0.032173589,1.313877049,0.029990687,8.727570176,0.029200719,24.95852735,0.042986317,0.005517091,0.022760213,2.058200357,0.309687381,188.8425859,0.090255755,927.5264777,0.064732625,0.017164737,0.009409511,1828157.03,-0.349924596,0.000340862,¦Á-Mg£¬(Mg£¬Al)3Gd£¬Al2Gd,,700,,,,,,,,,6.2¡Á10-2s-1,,,,,,,,,,,,,,,,ÖýÌ¬,ÊÒÎÂ,204,ÖýÌ¬,ÊÒÎÂ,14
