Repository: qixinke/Magweb

File: 镁合金储氢数据库.csv (part 3 of 20)
ID,Name,Mg,Ni,Cu,Ce,La,Nd,Pr,Sm,Y,Ag,Al,Ca,Co,Fe,In,Li,Mn,Nb,Ti,V,Zn,Cr,Pd,Si,Zr,Gd,B,C,ÃÜ(XM),¦ÄÃÜ(XM),×åGp,¦Ä×åGp,I2(ev),¦ÄI2(ev),Ô­¾¶(Rm),¦ÄÔ­¾¶(Rm),¹²¾¶(Rc),¦Ä¹²¾¶(Rc,×ÔÄÜ(W),¦Ä×ÔÄÜ(W),¾§Ìå(LP),¦Ä¾§Ìå(LP),¹¦º¯Êý,¦Ä¹¦º¯Êý,¾ø¶Ôµç¸ºÐÔ,¦Ä¾ø¶Ôµç¸ºÐÔ,AW,¦ÄAW,AN,¦ÄAN,Tb,¦ÄTb,Eea(ev),¦ÄEea(ev),I1,¦ÄI1,XP,¦ÄXP,Hf,¦ÄHf,Cm,¦ÄCm,VEC,fs,fp,fd,¦ÄVEC,K,¦ÄK,Tm,¦ÄTm,Vm,B,ÈÛ»¯ìÊSf,ÃÜ¶È,»ìºÏìÊHmix,¼ª²¼Ë¹×ÔÓÉÄÜGmix,oumigaµÄµ¹Êý,ìØSmix,¼Ó¹¤·½Ê½,ÇòÄ¥»úH2Ñ¹Á¦£¨MPa£©,ÇòÄ¥»úAr2Ñ¹Á¦£¨MPa£©,Çò·ÛÖÊÁ¿±È,ÇòÄ¥»ú×ªËÙ(Ô²ÅÌ×ªËÙ)£¨rpm£©,Ä¥·ÛÊ±¼ä£¨h£©,¡æ/min²îÊ¾É¨ÃèÁ¿ÈÈ·¨ (DSC) ºÍÈÈÖØ·¨ (TG) ¼ÓÈÈËÙÂÊ,ë²ÆøMPa,ÉÕ½áÎÂ¶È¡æ,ÉÕ½áÊ±¼äh,m/sÈÛÌå·ÄË¿ËÙÂÊ£¨Í­¹õÏßËÙ¶È½üËÆ±íÊ¾£©,ÑùÆ·µÄ¼ÓÈÈËÙÂÊ,ÎüÇâ±¥ºÍ±È£¨Ra(t))t min%,ÍÑÇâ±È£¨R d ( t )£©%,ÎÂ¶ÈC?a?(t)£¨tµÄÇâ»¯ÄÜÁ¦£©ÇâÈÝÁ¿,C?d?(t)£¨tµÄÇâ»¯ÄÜÁ¦£©Çâ½âÎüÈÝÁ¿,ÎüÇâËÙÂÊ,³õÊ¼ÎüÇâÎÂ¶È¡æ,ÇâÎüÊÕÎÂ¶È,ÇâÎüÊÕÑ¹Á¦,ÇâÎüÊÕÊ±¼ämin,ÎüHÁ¿,´¢ÇâÁ¿,¿ÉÄæ´¢ÇâÄÜÁ¦wt%,Çâ½âÎüÐ§ÂÊ,½âÎü¶¯Á¦Ñ§ÎÂ¶È,½âÎü¶¯Á¦Ñ§H2Ñ¹Á¦(MPa),½âÎü¶¯Á¦Ñ§H2Ñ¹Á¦Ê±¼ämin,½âÎüH2º¬Á¿,ÍÑÇâÁ¿,¿ªÊ¼½âÎüÎÂ¶È¡æ,·åÖµ½âÎüÎÂ¶È£¨´ÓµÚ70¸öÅ²¶¯£©¡æ,×îÖÕÍÑÇâÎÂ¶È¡æ,ÍêÈ«ÍÑÇâÊ±¼ä,ÎüÇâ»î»¯ÄÜE?ae(k)kJ/mol,Çâ½âÎü¹ý³ÌµÄ»î»¯ÄÜ (E de(a)),ÍÑÇâ»î»¯ÄÜE?de(k),ìÊ±ä¦¤H £¨ÐÎ³ÉìÊ£©?(kJ/mol)£¨ÎüÇâ,ìØ±ä¦¤S J/mol/K)£¨ÎüÇâ,ìÊ±ä¦¤H (kJ/mol)£¨·Ö½âìÊ£©Çâ½âÎü,ìØ±ä¦¤S J/mol/K)£¨Çâ½âÎü,ÎüÊÕPCTÆ½ºâÑ¹Á¦MPa,½âÎüPCTÆ½ºâÑ¹Á¦MPa,»î»¯ÎÂ¶È¡æ,H2»î»¯Ñ¹Á¦MPa,»î»¯Ñ­»·´ÎÊý
MHS0104,Mg75Ni20Y5,0.529710731,0.341112934,,,,,,,0.129176335,,,,,,,,,,,,,,,,,,,,1.685999792,0.05359124,3.64999129,0.871883377,15.52184111,0.09381221,0.154005042,0.099561626,0.140050026,0.094981522,3.929998267,0.158252305,159.0044941,0.503051893,3.929998267,0.158252305,3.851999197,0.077784545,34.412694,0.538188668,16.54998629,0.494389661,1840.348316,0.451705688,-0.052651623,11.87707085,7.573499795,0.041001359,1.425499322,0.170488969,10.53499099,0.321155985,25.19224892,0.022522536,3.64999129,0.547946513,0,0.452053487,0.871883377,161.550084,0.31848571,1127.949239,0.314737303,0.015735264,71.79984992,0.009339951,2688529.723,-4.539990414,-6451.144368,0.000704245,5.715332,,,,,,,,,,,,,,,,,,,120,3,0.5,1.46,,,,,,,,,,,,,,,,,,,,,,,,
MHS0105,Mg73Ni20Y7,0.496927993,0.328769318,,,,,,,0.174302689,,,,,,,,,,,,,,,,,,,,1.680399775,0.059151021,3.669991293,0.865143248,15.46572853,0.09868088,0.154407044,0.10197374,0.141030029,0.106565586,3.918798225,0.161186911,156.2234075,0.516966955,3.918798225,0.161186911,3.840799161,0.081592428,35.70471445,0.55923026,17.08998772,0.511190538,1885.448432,0.458604327,-0.038511593,16.23735172,7.544979714,0.048180208,1.423699313,0.171532787,10.58899108,0.318745558,25.225469,0.023604205,3.669991293,0.544960421,0,0.455039579,0.865143248,158.0900748,0.348591262,1145.469283,0.319446811,0.015881658,71.71984878,0.009244238,2764002.116,-5.298390439,-7031.435464,0.000754097,6.133850273,,,,,,,,,,,,,,,,,,,120,3,0.5,2.53,,,,,,,,,,,,,,,,,,,,,,,,
MHS0106,CeMg11Ni,0.5735,0.1259,,0.3005,,,,,,,,,,,,,,,,,,,,,,,,,1.653851281,0.064664569,2.692291681,0.789734203,14.95710885,0.096317817,0.159091994,0.072901785,0.144537562,0.122786869,3.708473548,0.127995171,176.1039054,0.381870384,3.716164422,0.123913491,3.742318302,0.073521298,35.85713337,0.87705921,16.76856829,0.753607982,1677.813245,0.443153745,-0.20924428,2.220649811,7.48349173,0.075001357,1.341541058,0.127971745,9.107736371,0.272927768,25.12066238,0.024457859,2.692291681,0.742861561,0,0.257138439,0.789734203,168.6179702,0.3116208,996.2246761,0.215581295,0.017123442,53.61568577,0.009142251,2570283.026,-3.526208841,-4442.394842,0.000794394,4.455690307,ÇòÄ¥,,,35,135,5,,,,,,,,R?d?(20)?32.1%,,,,,320,3,100,5.31,,,,,,,,,,,,,,,,,,,,,,,,
MHS0107,CeMg11Ni,0.5735,0.1259,,0.3005,,,,,,,,,,,,,,,,,,,,,,,,,1.653851281,0.064664569,2.692291681,0.789734203,14.95710885,0.096317817,0.159091994,0.072901785,0.144537562,0.122786869,3.708473548,0.127995171,176.1039054,0.381870384,3.716164422,0.123913491,3.742318302,0.073521298,35.85713337,0.87705921,16.76856829,0.753607982,1677.813245,0.443153745,-0.20924428,2.220649811,7.48349173,0.075001357,1.341541058,0.127971745,9.107736371,0.272927768,25.12066238,0.024457859,2.692291681,0.742861561,0,0.257138439,0.789734203,168.6179702,0.3116208,996.2246761,0.215581295,0.017123442,53.61568577,0.009142251,2570283.026,-3.526208841,-4442.394842,0.000794394,4.455690307,ÇòÄ¥,,,35,135,10,,,,,,,,,,,,,320,3,100,5.48,,,,,,,,,,,,,,,,,,,,,,,,
MHS0108,CeMg11Ni,0.5735,0.1259,,0.3005,,,,,,,,,,,,,,,,,,,,,,,,,1.653851281,0.064664569,2.692291681,0.789734203,14.95710885,0.096317817,0.159091994,0.072901785,0.144537562,0.122786869,3.708473548,0.127995171,176.1039054,0.381870384,3.716164422,0.123913491,3.742318302,0.073521298,35.85713337,0.87705921,16.76856829,0.753607982,1677.813245,0.443153745,-0.20924428,2.220649811,7.48349173,0.075001357,1.341541058,0.127971745,9.107736371,0.272927768,25.12066238,0.024457859,2.692291681,0.742861561,0,0.257138439,0.789734203,168.6179702,0.3116208,996.2246761,0.215581295,0.017123442,53.61568577,0.009142251,2570283.026,-3.526208841,-4442.394842,0.000794394,4.455690307,ÇòÄ¥,,,35,135,20,,,,,,,,,,,,,320,3,100,5.7,,,,,,,,,,,,,,,,,,,,,,,,
MHS0109,CeMg11Ni,0.5735,0.1259,,0.3005,,,,,,,,,,,,,,,,,,,,,,,,,1.653851281,0.064664569,2.692291681,0.789734203,14.95710885,0.096317817,0.159091994,0.072901785,0.144537562,0.122786869,3.708473548,0.127995171,176.1039054,0.381870384,3.716164422,0.123913491,3.742318302,0.073521298,35.85713337,0.87705921,16.76856829,0.753607982,1677.813245,0.443153745,-0.20924428,2.220649811,7.48349173,0.075001357,1.341541058,0.127971745,9.107736371,0.272927768,25.12066238,0.024457859,2.692291681,0.742861561,0,0.257138439,0.789734203,168.6179702,0.3116208,996.2246761,0.215581295,0.017123442,53.61568577,0.009142251,2570283.026,-3.526208841,-4442.394842,0.000794394,4.455690307,ÇòÄ¥,,,35,135,40,,,,,,,,,,,,,320,3,100,5.32,,,,,,,,,,,,,,,,,,,,,,,,
MHS0110,CeMg11Ni,0.5735,0.1259,,0.3005,,,,,,,,,,,,,,,,,,,,,,,,,1.653851281,0.064664569,2.692291681,0.789734203,14.95710885,0.096317817,0.159091994,0.072901785,0.144537562,0.122786869,3.708473548,0.127995171,176.1039054,0.381870384,3.716164422,0.123913491,3.742318302,0.073521298,35.85713337,0.87705921,16.76856829,0.753607982,1677.813245,0.443153745,-0.20924428,2.220649811,7.48349173,0.075001357,1.341541058,0.127971745,9.107736371,0.272927768,25.12066238,0.024457859,2.692291681,0.742861561,0,0.257138439,0.789734203,168.6179702,0.3116208,996.2246761,0.215581295,0.017123442,53.61568577,0.009142251,2570283.026,-3.526208841,-4442.394842,0.000794394,4.455690307,ÇòÄ¥,,,35,135,60,,,,,,,,R?d?(20)43.6%?,,,,,320,3,100,5.16,,,,,,,,,,,,,,,,,,,,,,,,
MHS0111,CeMg11Ni+100wt.%Ni,0.2868,0.5631,,0.1507,,,,,,,,,,,,,,,,,,,,,,,,,1.716814347,0.067974676,5.463669378,0.717720584,16.17448049,0.119240364,0.146014586,0.130612262,0.136757011,0.125671685,4.25502805,0.186430375,113.3921147,0.847749268,4.259814705,0.184216461,3.991634073,0.096682451,44.53147157,0.609965335,21.03346668,0.539962278,2250.033125,0.416636135,0.310118773,2.445859509,7.54258334,0.059561214,1.557090569,0.197305161,12.17611757,0.360388691,25.48092901,0.026230078,5.463669378,0.36605436,0,0.63394564,0.717720584,139.1613286,0.402276327,1273.805809,0.308812382,0.013703098,101.5407423,0.009558849,3990372.986,-6.58056062,-8977.538238,0.00073354,7.042641518,ÇòÄ¥,,,35,135,5,,,,,,,,R?d?(20)?37.55%,,,,,320,3,100,5.65,5.949,,,,,,,,,,,,,,80.07,,,,,,,,,
MHS0112,CeMg11Ni+100wt.%Ni,0.2868,0.5631,,0.1507,,,,,,,,,,,,,,,,,,,,,,,,,1.716814347,0.067974676,5.463669378,0.717720584,16.17448049,0.119240364,0.146014586,0.130612262,0.136757011,0.125671685,4.25502805,0.186430375,113.3921147,0.847749268,4.259814705,0.184216461,3.991634073,0.096682451,44.53147157,0.609965335,21.03346668,0.539962278,2250.033125,0.416636135,0.310118773,2.445859509,7.54258334,0.059561214,1.557090569,0.197305161,12.17611757,0.360388691,25.48092901,0.026230078,5.463669378,0.36605436,0,0.63394564,0.717720584,139.1613286,0.402276327,1273.805809,0.308812382,0.013703098,101.5407423,0.009558849,3990372.986,-6.58056062,-8977.538238,0.00073354,7.042641518,ÇòÄ¥,,,35,135,10,,,,,,,,,,,,,320,3,100,5.8,,,,,,,,,,,,,,,78.1,,,,,,,,,
MHS0113,CeMg11Ni+100wt.%Ni,0.2868,0.5631,,0.1507,,,,,,,,,,,,,,,,,,,,,,,,,1.716814347,0.067974676,5.463669378,0.717720584,16.17448049,0.119240364,0.146014586,0.130612262,0.136757011,0.125671685,4.25502805,0.186430375,113.3921147,0.847749268,4.259814705,0.184216461,3.991634073,0.096682451,44.53147157,0.609965335,21.03346668,0.539962278,2250.033125,0.416636135,0.310118773,2.445859509,7.54258334,0.059561214,1.557090569,0.197305161,12.17611757,0.360388691,25.48092901,0.026230078,5.463669378,0.36605436,0,0.63394564,0.717720584,139.1613286,0.402276327,1273.805809,0.308812382,0.013703098,101.5407423,0.009558849,3990372.986,-6.58056062,-8977.538238,0.00073354,7.042641518,ÇòÄ¥,,,35,135,20,,,,,,,,,,,,,320,3,100,5.95,,,,,,,,,,,,,,,73.84,,,,,,,,,
MHS0114,CeMg11Ni+100wt.%Ni,0.2868,0.5631,,0.1507,,,,,,,,,,,,,,,,,,,,,,,,,1.716814347,0.067974676,5.463669378,0.717720584,16.17448049,0.119240364,0.146014586,0.130612262,0.136757011,0.125671685,4.25502805,0.186430375,113.3921147,0.847749268,4.259814705,0.184216461,3.991634073,0.096682451,44.53147157,0.609965335,21.03346668,0.539962278,2250.033125,0.416636135,0.310118773,2.445859509,7.54258334,0.059561214,1.557090569,0.197305161,12.17611757,0.360388691,25.48092901,0.026230078,5.463669378,0.36605436,0,0.63394564,0.717720584,139.1613286,0.402276327,1273.805809,0.308812382,0.013703098,101.5407423,0.009558849,3990372.986,-6.58056062,-8977.538238,0.00073354,7.042641518,ÇòÄ¥,,,35,135,40,,,,,,,,,,,,,320,3,100,5.59,,,,,,,,,,,,,,,71.22,,,,,,,,,
MHS0115,CeMg11Ni+100wt.%Ni,0.2868,0.5631,,0.1507,,,,,,,,,,,,,,,,,,,,,,,,,1.716814347,0.067974676,5.463669378,0.717720584,16.17448049,0.119240364,0.146014586,0.130612262,0.136757011,0.125671685,4.25502805,0.186430375,113.3921147,0.847749268,4.259814705,0.184216461,3.991634073,0.096682451,44.53147157,0.609965335,21.03346668,0.539962278,2250.033125,0.416636135,0.310118773,2.445859509,7.54258334,0.059561214,1.557090569,0.197305161,12.17611757,0.360388691,25.48092901,0.026230078,5.463669378,0.36605436,0,0.63394564,0.717720584,139.1613286,0.402276327,1273.805809,0.308812382,0.013703098,101.5407423,0.009558849,3990372.986,-6.58056062,-8977.538238,0.00073354,7.042641518,ÇòÄ¥,,,35,135,60,,,,,,,,R?d?(20)?47.21%,,,,,320,3,100,5.43,,,,,,,,,,,,,,,70.76,,,,,,,,,
MHS0116,CeMg11Ni+200wt.%Ni,0.1913,0.7085,,0.1002,,,,,,,,,,,,,,,,,,,,,,,,,1.745191299,0.062719486,6.709499023,0.582110955,16.72260551,0.111668253,0.140130676,0.134463072,0.133246853,0.117749944,4.500924448,0.174346729,85.23068237,1.100691368,4.504386311,0.172586538,4.103870057,0.091544683,48.40942566,0.495052129,22.94221792,0.442618821,2506.872667,0.359447674,0.543450819,1.378597289,7.569552379,0.050799764,1.654038489,0.184626826,13.55628079,0.321465136,25.64251161,0.024448879,6.709499023,0.298084849,0,0.701915151,0.582110955,125.9516198,0.415166193,1398.579541,0.280020257,0.012163725,123.092378,0.009692892,4888068.378,-6.197522011,-9285.440377,0.000667891,6.63476233,ÇòÄ¥,,,35,135,5,,,,,,,,R?d?(20)??47.29%,,,,,320,3,100,5.98,6.157,,,,,,,,,,,,,,67.82,,,,,,,,,
MHS0117,CeMg11Ni+200wt.%Ni,0.1913,0.7085,,0.1002,,,,,,,,,,,,,,,,,,,,,,,,,1.745191299,0.062719486,6.709499023,0.582110955,16.72260551,0.111668253,0.140130676,0.134463072,0.133246853,0.117749944,4.500924448,0.174346729,85.23068237,1.100691368,4.504386311,0.172586538,4.103870057,0.091544683,48.40942566,0.495052129,22.94221792,0.442618821,2506.872667,0.359447674,0.543450819,1.378597289,7.569552379,0.050799764,1.654038489,0.184626826,13.55628079,0.321465136,25.64251161,0.024448879,6.709499023,0.298084849,0,0.701915151,0.582110955,125.9516198,0.415166193,1398.579541,0.280020257,0.012163725,123.092378,0.009692892,4888068.378,-6.197522011,-9285.440377,0.000667891,6.63476233,ÇòÄ¥,,,35,135,10,,,,,,,,,,,,,320,3,100,6.16,,,,,,,,,,,,,,,65.53,,,,,,,,,
MHS0118,CeMg11Ni+200wt.%Ni,0.1913,0.7085,,0.1002,,,,,,,,,,,,,,,,,,,,,,,,,1.745191299,0.062719486,6.709499023,0.582110955,16.72260551,0.111668253,0.140130676,0.134463072,0.133246853,0.117749944,4.500924448,0.174346729,85.23068237,1.100691368,4.504386311,0.172586538,4.103870057,0.091544683,48.40942566,0.495052129,22.94221792,0.442618821,2506.872667,0.359447674,0.543450819,1.378597289,7.569552379,0.050799764,1.654038489,0.184626826,13.55628079,0.321465136,25.64251161,0.024448879,6.709499023,0.298084849,0,0.701915151,0.582110955,125.9516198,0.415166193,1398.579541,0.280020257,0.012163725,123.092378,0.009692892,4888068.378,-6.197522011,-9285.440377,0.000667891,6.63476233,ÇòÄ¥,,,35,135,20,,,,,,,,,,,,,320,3,100,5.81,,,,,,,,,,,,,,,62.94,,,,,,,,,
MHS0119,CeMg11Ni+200wt.%Ni,0.1913,0.7085,,0.1002,,,,,,,,,,,,,,,,,,,,,,,,,1.745191299,0.062719486,6.709499023,0.582110955,16.72260551,0.111668253,0.140130676,0.134463072,0.133246853,0.117749944,4.500924448,0.174346729,85.23068237,1.100691368,4.504386311,0.172586538,4.103870057,0.091544683,48.40942566,0.495052129,22.94221792,0.442618821,2506.872667,0.359447674,0.543450819,1.378597289,7.569552379,0.050799764,1.654038489,0.184626826,13.55628079,0.321465136,25.64251161,0.024448879,6.709499023,0.298084849,0,0.701915151,0.582110955,125.9516198,0.415166193,1398.579541,0.280020257,0.012163725,123.092378,0.009692892,4888068.378,-6.197522011,-9285.440377,0.000667891,6.63476233,ÇòÄ¥,,,35,135,40,,,,,,,,,,,,,320,3,100,5.66,,,,,,,,,,,,,,,60.72,,,,,,,,,
MHS0120,CeMg11Ni+200wt.%Ni,0.1913,0.7085,,0.1002,,,,,,,,,,,,,,,,,,,,,,,,,1.745191299,0.062719486,6.709499023,0.582110955,16.72260551,0.111668253,0.140130676,0.134463072,0.133246853,0.117749944,4.500924448,0.174346729,85.23068237,1.100691368,4.504386311,0.172586538,4.103870057,0.091544683,48.40942566,0.495052129,22.94221792,0.442618821,2506.872667,0.359447674,0.543450819,1.378597289,7.569552379,0.050799764,1.654038489,0.184626826,13.55628079,0.321465136,25.64251161,0.024448879,6.709499023,0.298084849,0,0.701915151,0.582110955,125.9516198,0.415166193,1398.579541,0.280020257,0.012163725,123.092378,0.009692892,4888068.378,-6.197522011,-9285.440377,0.000667891,6.63476233,ÇòÄ¥,,,35,135,60,,,,,,,,R?d?(20)?61.7%,,,,,320,3,100,5.59,,,,,,,,,,,,,,,58.64,,,,,,,,,
MHS0121,Mg86Y10Ni4£¨at%£©,0.650339041,0.073045262,,,,,,,0.276615697,,,,,,,,,,,,,,,,,,,,1.64799991,0.055135049,2.419998032,0.651215113,14.88026186,0.072246022,0.160690013,0.059189639,0.145220013,0.105303771,3.6635995,0.09461387,183.0844272,0.297615541,3.6635995,0.09461387,3.719999725,0.058500907,32.14062334,0.62477506,15.34000054,0.553087694,1661.419915,0.447342382,-0.266900292,1.348884934,7.503159746,0.057005577,1.324999823,0.092387082,9.309998202,0.19354582,25.08313998,0.021385156,2.419998032,0.826446953,0,0.173553047,0.651215113,168.7399956,0.320947991,1042.949941,0.28492658,0.017554812,49.99996304,0.008926601,2251075.754,-3.110397834,-4240.850297,0.000733976,4.063224642,ÈÛ·Ä,,,,,,,,,,20,,,,,,,,,,,,,5.3 wt%,,290,0.01,16,,,,,,,,,71,(Mg/MgH2)-78.9,-139,80.5,141,,,380 ¡ãC,3,
MHS0122,Mg86Y10Ni4£¨at%£©,0.650339041,0.073045262,,,,,,,0.276615697,,,,,,,,,,,,,,,,,,,,1.64799991,0.055135049,2.419998032,0.651215113,14.88026186,0.072246022,0.160690013,0.059189639,0.145220013,0.105303771,3.6635995,0.09461387,183.0844272,0.297615541,3.6635995,0.09461387,3.719999725,0.058500907,32.14062334,0.62477506,15.34000054,0.553087694,1661.419915,0.447342382,-0.266900292,1.348884934,7.503159746,0.057005577,1.324999823,0.092387082,9.309998202,0.19354582,25.08313998,0.021385156,2.419998032,0.826446953,0,0.173553047,0.651215113,168.7399956,0.320947991,1042.949941,0.28492658,0.017554812,49.99996304,0.008926601,2251075.754,-3.110397834,-4240.850297,0.000733976,4.063224642,ÈÛ·Ä,,,,,,,,,,20,,,,,,,,380,3,1200,,5.9,,,,,,,,,,,,,,,,,,,,,,,
MHS0123,Mg86Y10Ni4£¨at%£©,0.650339041,0.073045262,,,,,,,0.276615697,,,,,,,,,,,,,,,,,,,,1.64799991,0.055135049,2.419998032,0.651215113,14.88026186,0.072246022,0.160690013,0.059189639,0.145220013,0.105303771,3.6635995,0.09461387,183.0844272,0.297615541,3.6635995,0.09461387,3.719999725,0.058500907,32.14062334,0.62477506,15.34000054,0.553087694,1661.419915,0.447342382,-0.266900292,1.348884934,7.503159746,0.057005577,1.324999823,0.092387082,9.309998202,0.19354582,25.08313998,0.021385156,2.419998032,0.826446953,0,0.173553047,0.651215113,168.7399956,0.320947991,1042.949941,0.28492658,0.017554812,49.99996304,0.008926601,2251075.754,-3.110397834,-4240.850297,0.000733976,4.063224642,ÈÛ·Ä,,,,,,,,,,20,,,,,,,,380,3,,,5.36,,,380,0.01,3,5.25,,,,,,,,,,,,,,,,,
MHS0124,Mg86Y10Ni4£¨at%£©,0.650339041,0.073045262,,,,,,,0.276615697,,,,,,,,,,,,,,,,,,,,1.64799991,0.055135049,2.419998032,0.651215113,14.88026186,0.072246022,0.160690013,0.059189639,0.145220013,0.105303771,3.6635995,0.09461387,183.0844272,0.297615541,3.6635995,0.09461387,3.719999725,0.058500907,32.14062334,0.62477506,15.34000054,0.553087694,1661.419915,0.447342382,-0.266900292,1.348884934,7.503159746,0.057005577,1.324999823,0.092387082,9.309998202,0.19354582,25.08313998,0.021385156,2.419998032,0.826446953,0,0.173553047,0.651215113,168.7399956,0.320947991,1042.949941,0.28492658,0.017554812,49.99996304,0.008926601,2251075.754,-3.110397834,-4240.850297,0.000733976,4.063224642,ÈÛ·Ä,,,,,,,,,,20,,,,,,,,290,3,,,5.3,,,350,0.01,6,5.27,,,,,,,,,,,,,,,,,
MHS0125,Mg86Y10Ni4£¨at%£©,0.650339041,0.073045262,,,,,,,0.276615697,,,,,,,,,,,,,,,,,,,,1.64799991,0.055135049,2.419998032,0.651215113,14.88026186,0.072246022,0.160690013,0.059189639,0.145220013,0.105303771,3.6635995,0.09461387,183.0844272,0.297615541,3.6635995,0.09461387,3.719999725,0.058500907,32.14062334,0.62477506,15.34000054,0.553087694,1661.419915,0.447342382,-0.266900292,1.348884934,7.503159746,0.057005577,1.324999823,0.092387082,9.309998202,0.19354582,25.08313998,0.021385156,2.419998032,0.826446953,0,0.173553047,0.651215113,168.7399956,0.320947991,1042.949941,0.28492658,0.017554812,49.99996304,0.008926601,2251075.754,-3.110397834,-4240.850297,0.000733976,4.063224642,ÈÛ·Ä,,,,,,,,,,20,,,,,,,,200,3,,,5.22,,,320,0.01,9,5.24,,,,,,,,,,,,,,,,,
MHS0126,Mg86Y10Ni4£¨at%£©,0.650339041,0.073045262,,,,,,,0.276615697,,,,,,,,,,,,,,,,,,,,1.64799991,0.055135049,2.419998032,0.651215113,14.88026186,0.072246022,0.160690013,0.059189639,0.145220013,0.105303771,3.6635995,0.09461387,183.0844272,0.297615541,3.6635995,0.09461387,3.719999725,0.058500907,32.14062334,0.62477506,15.34000054,0.553087694,1661.419915,0.447342382,-0.266900292,1.348884934,7.503159746,0.057005577,1.324999823,0.092387082,9.309998202,0.19354582,25.08313998,0.021385156,2.419998032,0.826446953,0,0.173553047,0.651215113,168.7399956,0.320947991,1042.949941,0.28492658,0.017554812,49.99996304,0.008926601,2251075.754,-3.110397834,-4240.850297,0.000733976,4.063224642,ÈÛ·Ä,,,,,,,,,,20,,,,,,,,150,3,120,4.8,,,,290,0.01,15,5.16,,,,,,,,,,,,,,,,,
MHS0127,Mg86Y10Ni4£¨at%£©,0.650339041,0.073045262,,,,,,,0.276615697,,,,,,,,,,,,,,,,,,,,1.64799991,0.055135049,2.419998032,0.651215113,14.88026186,0.072246022,0.160690013,0.059189639,0.145220013,0.105303771,3.6635995,0.09461387,183.0844272,0.297615541,3.6635995,0.09461387,3.719999725,0.058500907,32.14062334,0.62477506,15.34000054,0.553087694,1661.419915,0.447342382,-0.266900292,1.348884934,7.503159746,0.057005577,1.324999823,0.092387082,9.309998202,0.19354582,25.08313998,0.021385156,2.419998032,0.826446953,0,0.173553047,0.651215113,168.7399956,0.320947991,1042.949941,0.28492658,0.017554812,49.99996304,0.008926601,2251075.754,-3.110397834,-4240.850297,0.000733976,4.063224642,ÈÛ·Ä,,,,,,,,,,20,,,,,,,,100,3,120,3.6,,,,,0.01,,,,,,,,,,,,,,,,,,,
MHS0128,Mg24YNi9Cu,0.461484056,0.417906043,0.050273376,,,,,,0.070336525,,,,,,,,,,,,,,,,,,,,1.70571407,0.051363996,4.342847164,0.840099228,15.91119072,0.104635898,0.150622904,0.110216762,0.137771455,0.084274006,4.056855181,0.165950608,145.3903749,0.606099384,4.055426607,0.16568494,3.921999127,0.081926745,36.11460441,0.501367148,17.37141099,0.46788669,1938.255037,0.441063424,0.067826669,10.39212018,7.606028445,0.031306019,1.47857066,0.184393653,11.08856073,0.3330024,25.21302713,0.023011894,4.342847164,0.4539484,0,0.5460516,0.840099228,165.6001236,0.3838226,1167.595334,0.313753312,0.014818012,82.31411253,0.009496921,2996076.949,-4.391829521,-7878.148246,0.000557781,6.74356619,ÈÛ·Ä,,,,,,,,,,30,,Ra(5)80.15,Rd(10)69.45,,,,,300,3,,,3.21,,,,,,,,,,,,,64.79,,,,,,,,,,
MHS0129,Mg18Y7Ni9Cu,0.264886187,0.31983059,0.038475068,,,,,,0.376808154,,,,,,,,,,,,,,,,,,,,1.657713911,0.089962742,4.51427559,0.787867355,15.43022555,0.14098148,0.154068632,0.129535436,0.146171482,0.157510781,3.960854768,0.191277097,121.5524895,0.721058476,3.959426195,0.191005368,3.825998779,0.111139711,47.18906677,0.544026859,21.99999522,0.497692964,2324.827499,0.431935806,0.18902691,3.566231284,7.361570555,0.077559268,1.463141992,0.194136749,11.55141862,0.305567255,25.49777077,0.028621697,4.51427559,0.436709831,0,0.563290169,0.787867355,135.9428958,0.608548366,1317.767158,0.312686975,0.01607282,81.62838533,0.008765903,3611901.43,-11.52325661,-12223.95439,0.000943568,9.267518213,ÖýÌ¬,,,,,,,,,,,,Ra(5)91.41,Rd(10)68.47,,,,,300,3,,,2.81,,,,,,,,,,,,,67.37,,,,,,,,,,
MHS0130,Mg18Y7Ni9Cu,0.264886187,0.31983059,0.038475068,,,,,,0.376808154,,,,,,,,,,,,,,,,,,,,1.657713911,0.089962742,4.51427559,0.787867355,15.43022555,0.14098148,0.154068632,0.129535436,0.146171482,0.157510781,3.960854768,0.191277097,121.5524895,0.721058476,3.959426195,0.191005368,3.825998779,0.111139711,47.18906677,0.544026859,21.99999522,0.497692964,2324.827499,0.431935806,0.18902691,3.566231284,7.361570555,0.077559268,1.463141992,0.194136749,11.55141862,0.305567255,25.49777077,0.028621697,4.51427559,0.436709831,0,0.563290169,0.787867355,135.9428958,0.608548366,1317.767158,0.312686975,0.01607282,81.62838533,0.008765903,3611901.43,-11.52325661,-12223.95439,0.000943568,9.267518213,ÈÛ·Ä,,,,,,,,,,15,,Ra(5)80.25,Rd(10)69.46,,,,,300,3,,,2.7,,,,,,,,,,,,,65.48,,,,,,,,,,
MHS0131,Mg18Y7Ni9Cu,0.264886187,0.31983059,0.038475068,,,,,,0.376808154,,,,,,,,,,,,,,,,,,,,1.657713911,0.089962742,4.51427559,0.787867355,15.43022555,0.14098148,0.154068632,0.129535436,0.146171482,0.157510781,3.960854768,0.191277097,121.5524895,0.721058476,3.959426195,0.191005368,3.825998779,0.111139711,47.18906677,0.544026859,21.99999522,0.497692964,2324.827499,0.431935806,0.18902691,3.566231284,7.361570555,0.077559268,1.463141992,0.194136749,11.55141862,0.305567255,25.49777077,0.028621697,4.51427559,0.436709831,0,0.563290169,0.787867355,135.9428958,0.608548366,1317.767158,0.312686975,0.01607282,81.62838533,0.008765903,3611901.43,-11.52325661,-12223.95439,0.000943568,9.267518213,ÈÛ·Ä,,,,,,,,,,20,,Ra(5)79.63,Rd(10)71.43,,,,,300,3,,,2.58,,,,,,,,,,,,,61.09,,,,,,,,,,
MHS0132,Mg18Y7Ni9Cu,0.264886187,0.31983059,0.038475068,,,,,,0.376808154,,,,,,,,,,,,,,,,,,,,1.657713911,0.089962742,4.51427559,0.787867355,15.43022555,0.14098148,0.154068632,0.129535436,0.146171482,0.157510781,3.960854768,0.191277097,121.5524895,0.721058476,3.959426195,0.191005368,3.825998779,0.111139711,47.18906677,0.544026859,21.99999522,0.497692964,2324.827499,0.431935806,0.18902691,3.566231284,7.361570555,0.077559268,1.463141992,0.194136749,11.55141862,0.305567255,25.49777077,0.028621697,4.51427559,0.436709831,0,0.563290169,0.787867355,135.9428958,0.608548366,1317.767158,0.312686975,0.01607282,81.62838533,0.008765903,3611901.43,-11.52325661,-12223.95439,0.000943568,9.267518213,ÈÛ·Ä,,,,,,,,,,25,,Ra(5)78.16,Rd(10)73.17,,,,,300,3,,,2.35,,,,,,,,,,,,,58.84,,,,,,,,,,
MHS0133,Mg18Y7Ni9Cu,0.264886187,0.31983059,0.038475068,,,,,,0.376808154,,,,,,,,,,,,,,,,,,,,1.657713911,0.089962742,4.51427559,0.787867355,15.43022555,0.14098148,0.154068632,0.129535436,0.146171482,0.157510781,3.960854768,0.191277097,121.5524895,0.721058476,3.959426195,0.191005368,3.825998779,0.111139711,47.18906677,0.544026859,21.99999522,0.497692964,2324.827499,0.431935806,0.18902691,3.566231284,7.361570555,0.077559268,1.463141992,0.194136749,11.55141862,0.305567255,25.49777077,0.028621697,4.51427559,0.436709831,0,0.563290169,0.787867355,135.9428958,0.608548366,1317.767158,0.312686975,0.01607282,81.62838533,0.008765903,3611901.43,-11.52325661,-12223.95439,0.000943568,9.267518213,ÈÛ·Ä,,,,,,,,,,30,,Ra(5)77.75,Rd(10)75.55,,,,,300,3,,,2.24,,,,,,,,,,,,,55.08,,,,,,,,,,
MHS0134,Mg80Ni20,0.623552879,0.376447121,,,,,,,,,,,,,,,,,,,,,,,,,,,1.699999836,0.035294049,3.599991277,0.888889225,15.66212258,0.080017854,0.153000039,0.092810244,0.137600019,0.049418497,3.957998375,0.150580856,165.9572115,0.467480989,3.957998375,0.150580856,3.879999291,0.067010185,31.1826425,0.441121431,15.19998255,0.421052254,1727.598012,0.422088069,-0.088001701,7.090757529,7.644800007,0.000313938,1.429999346,0.167831901,10.39999073,0.3269227,25.10919869,0.019132391,3.599991277,0.555556902,0,0.444443098,0.888889225,170.200108,0.232666827,1084.149122,0.297006505,0.015369278,71.99985279,0.009592768,2493620.323,-2.559989532,-4512.981556,0.000567572,4.160333182,,,,,,,,,,,,,,,,,,,360,3,30,4.39,,,,,,,,,,,,,,,,,,,,,,,,
MHS0135,Mg77Y3Ni20,0.565051148,0.354419587,,,,,,,0.080529265,,,,,,,,,,,,,,,,,,,,1.69159981,0.047238649,3.629991286,0.878658631,15.5779537,0.088604865,0.153603041,0.09699203,0.139070023,0.080748186,3.94119831,0.155243143,161.7855809,0.488964426,3.94119831,0.155243143,3.863199234,0.073713309,33.12067347,0.508809283,16.00998482,0.471528196,1795.248197,0.442257227,-0.066791653,9.358175693,7.602019878,0.031972878,1.427299332,0.169434369,10.48099089,0.323507323,25.15902883,0.021298315,3.629991286,0.55096551,0,0.44903449,0.878658631,165.0100934,0.286410497,1110.429193,0.308762393,0.01558887,71.87985107,0.009438685,2611653.552,-3.762390203,-5804.609898,0.000648593,5.223968844,,,,,,,,,,,,,,,,,,,360,3,30,4.16,,,,,,,,,,,,,,,,,,,,,,,,
MHS0136,Mg73Y7Ni20,0.496927993,0.328769318,,,,,,,0.174302689,,,,,,,,,,,,,,,,,,,,1.680399775,0.059151021,3.669991293,0.865143248,15.46572853,0.09868088,0.154407044,0.10197374,0.141030029,0.106565586,3.918798225,0.161186911,156.2234075,0.516966955,3.918798225,0.161186911,3.840799161,0.081592428,35.70471445,0.55923026,17.08998772,0.511190538,1885.448432,0.458604327,-0.038511593,16.23735172,7.544979714,0.048180208,1.423699313,0.171532787,10.58899108,0.318745558,25.225469,0.023604205,3.669991293,0.544960421,0,0.455039579,0.865143248,158.0900748,0.348591262,1145.469283,0.319446811,0.015881658,71.71984878,0.009244238,2764002.116,-5.298390439,-7031.435464,0.000754097,6.133850273,,,,,,,,,,,,,,,,,,,360,3,30,3.85,,,,,,,,,,,,,,,,,,,,,,,,
MHS0137,Mg82Ni18,0.648,0.345,,,,,,,,,,,,,,,,,,,,,,,,,,,1.697096577,0.034004207,3.445150755,0.893366576,15.60148065,0.077261039,0.153687144,0.08886664,0.137929055,0.047417768,3.929159328,0.14589304,169.7112232,0.43968167,3.929159328,0.14589304,3.867418499,0.06466066,30.51705278,0.433528172,14.89030151,0.413394253,1692.313728,0.414432433,-0.118195603,5.077748925,7.644916137,0.000301944,1.418386307,0.16274388,10.23547268,0.319491248,25.08595326,0.018418758,3.445150755,0.58052612,0,0.41947388,0.893366576,172.1162594,0.22128972,1068.568295,0.289828801,0.015545115,69.386919,0.009578679,2412777.129,-2.368186334,-4198.925116,0.000564317,3.927270676,,,,5,,,,,,,,,,,,,,,300,2.0265,,,5.1,,,,,,,,,,,,,,,,,,,,,,,
MHS0138,Mg82Ni18 -12 wt% Li,0.631,0.339,,,,,,,,,,,,,,0.023,,,,,,,,,,,,,1.658787986,0.079142941,3.223683203,0.937977226,21.28188625,0.827140241,0.153475034,0.084987097,0.136969609,0.050241585,3.852573051,0.155391972,155.3318426,0.537846723,3.833663114,0.162957261,3.787139655,0.091475935,28.32963469,0.508074432,13.7855186,0.495474,1687.218841,0.396926957,-0.046693006,13.10025,7.431801783,0.088737434,1.37766607,0.185114501,9.561689234,0.394584082,25.06604877,0.017790353,3.223683203,0.591078649,0,0.408921351,0.937977226,163.759151,0.270955726,1011.409889,0.342258465,0.015452133,64.03049068,0.009453822,2236040.736,-1.890435026,-6245.280552,0.00030279,6.17295736,,,,5,,,,,,,,,,,,,,,300,2.0265,,,3.6,,,,,,,,,,,,,,,,,,,,,,,
MHS0139,Mg82Ni18 -15 wt% Li,0.611,0.329,,,,,,,,,,,,,,0.052,,,,,,,,,,,,,1.617525976,0.104991422,2.976811781,0.986510018,27.37059238,0.871514988,0.153288999,0.080305273,0.135960435,0.052052807,3.768692494,0.162510092,140.1361286,0.639038355,3.729501216,0.176603756,3.700279686,0.110363374,25.94341993,0.584269978,12.58192884,0.578956923,1679.625556,0.376253182,0.028173396,21.77920838,7.203238768,0.124202028,1.333292005,0.203437085,8.829114766,0.466185713,25.04329821,0.016992263,2.976811781,0.606032139,0,0.393967861,0.986510018,154.9115731,0.313996162,949.166111,0.390681096,0.015363016,58.12794565,0.00930197,2042597.043,-1.427161507,-6918.877145,0.000206313,7.287923477,,,,5,,,,,,,,,,,,,,,300,2.0265,,,2.5,,,,,,,,,,,,,,,,,,,,,,,
MHS0140,Mg0.5Ni0.5,0.292838382,0.707161618,,,,,,,,,,,,,,,,,,,,,,,,,,,1.744999744,0.042979949,5.99998637,0.666668181,16.60205966,0.094359678,0.14235006,0.124692606,0.132500029,0.064150929,4.404997461,0.169126091,107.7708305,0.899849241,4.404997461,0.169126091,4.074998893,0.079754623,41.49914141,0.414326644,19.99997274,0.400000545,2274.496894,0.400747964,0.379997342,2.052645936,7.64300001,0.000392516,1.609998978,0.186335522,12.94998552,0.328185695,25.46949795,0.023577222,5.99998637,0.333334091,0,0.666665909,0.666668181,140.5001687,0.352312744,1325.648628,0.303624951,0.012643838,112.49977,0.009768792,4034364.849,-4,-7643.481931,0.000523596,5.762825659,ÑÐÄ¥,,,60,450,10,5,,,,,,,,,,,,150,4,,,1.79,,,,,,,,,,,,,,,,,,,,,,,
MHS0141,Mg0.5Ni0.5,0.292838382,0.707161618,,,,,,,,,,,,,,,,,,,,,,,,,,,1.744999744,0.042979949,5.99998637,0.666668181,16.60205966,0.094359678,0.14235006,0.124692606,0.132500029,0.064150929,4.404997461,0.169126091,107.7708305,0.899849241,4.404997461,0.169126091,4.074998893,0.079754623,41.49914141,0.414326644,19.99997274,0.400000545,2274.496894,0.400747964,0.379997342,2.052645936,7.64300001,0.000392516,1.609998978,0.186335522,12.94998552,0.328185695,25.46949795,0.023577222,5.99998637,0.333334091,0,0.666665909,0.666668181,140.5001687,0.352312744,1325.648628,0.303624951,0.012643838,112.49977,0.009768792,4034364.849,-4,-7643.481931,0.000523596,5.762825659,ÑÐÄ¥,,,60,450,30,5,,,,,,,,,,,,150,4,,,1.85,,,,,,,,,,,,,,,,,,,,,,,
MHS0142,Mg0.5Ni0.5,0.292838382,0.707161618,,,,,,,,,,,,,,,,,,,,,,,,,,,1.744999744,0.042979949,5.99998637,0.666668181,16.60205966,0.094359678,0.14235006,0.124692606,0.132500029,0.064150929,4.404997461,0.169126091,107.7708305,0.899849241,4.404997461,0.169126091,4.074998893,0.079754623,41.49914141,0.414326644,19.99997274,0.400000545,2274.496894,0.400747964,0.379997342,2.052645936,7.64300001,0.000392516,1.609998978,0.186335522,12.94998552,0.328185695,25.46949795,0.023577222,5.99998637,0.333334091,0,0.666665909,0.666668181,140.5001687,0.352312744,1325.648628,0.303624951,0.012643838,112.49977,0.009768792,4034364.849,-4,-7643.481931,0.000523596,5.762825659,ÑÐÄ¥,,,60,450,60,5,,,,,,,,,,,,150,4,,,1.83,,,,,,,,,,,,,,,,,,,,,,,
MHS0143,Mg2Ni,0.453016225,0.546983775,,,,,,,,,,,,,,,,,,,,,,,,,,,1.719999773,0.041110818,4.666654551,0.808123216,16.07987192,0.091852098,0.14826672,0.112869843,0.135333359,0.05921576,4.15666441,0.168979708,140.0966271,0.652629274,4.15666441,0.168979708,3.966665682,0.077246891,35.76774792,0.453224756,17.3333091,0.435142749,1970.663906,0.436081192,0.119997637,6.128372465,7.644000009,0.000370019,1.509999091,0.187312955,11.53332046,0.3474224,25.26933151,0.022404874,4.666654551,0.428572541,0,0.571427459,0.808123216,157.0001499,0.297254458,1191.482114,0.318494255,0.014157973,89.99979555,0.00967981,3105123.722,-3.555547478,-6308.843232,0.000563899,5.291970068,,,,,,,,,,,,,,,,,,,150,4,,,0.98,,,,,,,,,,,,,,,,,,,,,,,
MHS0144,Mg-20wt%Ti0.25Cr0.55V0.2,0.833333333,,,,,,,,,,,,,,,,,,0.039297387,0.033457497,,0.093911782,,,,,,,1.657675736,0.025135405,2.28844022,0.421568732,15.0667077,0.025627934,0.157605866,0.05375075,0.141528807,0.022696579,3.718824324,0.052232622,188.7635433,0.274914347,3.726210142,0.057874642,3.739380156,0.012798552,26.61671289,0.281283867,12.98768924,0.246476382,1527.515813,0.35401054,-0.322134251,0.812496131,7.570135852,0.032402885,1.337445524,0.067216629,9.525987904,0.284352346,24.8005173,0.013191904,2.28844022,0.852950675,0,0.147049325,0.421568732,178.9343843,0.207554386,1027.839597,0.330464676,0.016529167,53.95912806,0.009267971,1973479.807,6.916428705,-3271.65768,0.002109584,3.189772139,ÑÐÄ¥,,,100,400,4,10,,,,,,,,,,,,,1,,,6.1,,,,,,,,,,,,,,,,,,,,,,,
MHS0145,Mg-20wt%Ti0.55Cr0.25V0.2,0.833333333,,,,,,,,,,,,,,,,,,0.088617082,0.034294504,,0.043755081,,,,,,,1.654713063,0.030550314,2.241372683,0.36161077,14.98937936,0.02602748,0.158120297,0.043722324,0.142104057,0.030830942,3.71211862,0.046596347,189.4653634,0.259246893,3.723159185,0.0545016,3.731897049,0.018014923,26.55863864,0.271623725,12.956551,0.236425777,1547.784199,0.3849663,-0.336103287,0.650901157,7.570043592,0.032054465,1.334852447,0.060639317,9.593078928,0.300013823,24.84481803,0.009247377,2.241372683,0.882339065,0,0.117660935,0.36161077,176.7513216,0.244669472,1023.818724,0.315749389,0.016646341,52.82226289,0.0093699,1957623.028,6.276061855,-3315.922178,0.001889129,3.244908656,ÑÐÄ¥,,,100,400,4,10,,,,,,,,,,,,,1,,,6.63,,,,,,,,,,,,,,,,,,,,,,,
MHS0146,Mg-20wt%Ti0.35Cr0.45V0.2,0.833333333,,,,,,,,,,,,,,,,,,0.055467598,0.033731923,,0.077467146,,,,,,,1.656702952,0.027041894,2.272985749,0.403533164,15.04131719,0.025871869,0.157774778,0.050686563,0.141717688,0.025739406,3.716622528,0.050462973,188.9939836,0.269850937,3.72520837,0.056791723,3.736923102,0.014741851,26.5976444,0.278160267,12.9774651,0.243235418,1534.170871,0.364707818,-0.326720938,0.760689842,7.570105559,0.032288899,1.336594096,0.065142194,9.548017021,0.289657554,24.8150633,0.012066351,2.272985749,0.862466048,0,0.137533952,0.403533164,178.2175828,0.220304581,1026.519356,0.325737225,0.016567641,53.58584212,0.009301351,1968252.691,6.701527676,-3324.907793,0.002011499,3.245539697,ÑÐÄ¥,,,100,400,4,10,,,,,,,,,,,,200,1,10,5.33,,,,300,0.01,20,6.3,,,,,,,,,,,,,,,,,
MHS0147,Mg-20wt%Ti0.35Cr0.45V0.2,0.833333333,,,,,,,,,,,,,,,,,,0.055467598,0.033731923,,0.077467146,,,,,,,1.656702952,0.027041894,2.272985749,0.403533164,15.04131719,0.025871869,0.157774778,0.050686563,0.141717688,0.025739406,3.716622528,0.050462973,188.9939836,0.269850937,3.72520837,0.056791723,3.736923102,0.014741851,26.5976444,0.278160267,12.9774651,0.243235418,1534.170871,0.364707818,-0.326720938,0.760689842,7.570105559,0.032288899,1.336594096,0.065142194,9.548017021,0.289657554,24.8150633,0.012066351,2.272985749,0.862466048,0,0.137533952,0.403533164,178.2175828,0.220304581,1026.519356,0.325737225,0.016567641,53.58584212,0.009301351,1968252.691,6.701527676,-3324.907793,0.002011499,3.245539697,ÑÐÄ¥,,,100,400,4,10,,,,,,,,,,,,270,1,30,6.05,,,,270,0.01,20,4.53,,,,,,,,,-69.35,107.76,70.6,108.45,,,,,
MHS0148,Mg-20wt%Ti0.35Cr0.45V0.2,0.833333333,,,,,,,,,,,,,,,,,,0.055467598,0.033731923,,0.077467146,,,,,,,1.656702952,0.027041894,2.272985749,0.403533164,15.04131719,0.025871869,0.157774778,0.050686563,0.141717688,0.025739406,3.716622528,0.050462973,188.9939836,0.269850937,3.72520837,0.056791723,3.736923102,0.014741851,26.5976444,0.278160267,12.9774651,0.243235418,1534.170871,0.364707818,-0.326720938,0.760689842,7.570105559,0.032288899,1.336594096,0.065142194,9.548017021,0.289657554,24.8150633,0.012066351,2.272985749,0.862466048,0,0.137533952,0.403533164,178.2175828,0.220304581,1026.519356,0.325737225,0.016567641,53.58584212,0.009301351,1968252.691,6.701527676,-3324.907793,0.002011499,3.245539697,ÑÐÄ¥,,,100,400,4,10,,,,,,,,,,,,,,,,,,,270,0.01,80,5.3,,,,,,,,,,,,,,,,,
MHS0149,Mg15Al5Ni,0.653151862,0.105151045,,,,,,,,,0.241697093,,,,,,,,,,,,,,,,,,1.605713259,0.084402809,5.000030851,0.956180466,16.08788093,0.103751307,0.154385679,0.06325263,0.135428517,0.0651966,3.857143789,0.094810242,150.6839292,0.567344699,3.878572645,0.099678978,3.657140882,0.075320945,26.57980549,0.273489916,12.99999513,0.260046244,1790.051233,0.379748412,-0.125712407,3.633575784,7.250232833,0.097554656,1.41000065,0.119879927,9.580954451,0.198495487,24.76690204,0.016392279,2.61904677,0.763636611,0.090910331,0.145453058,0.650489584,196.0001924,0.154150422,963.9401045,0.177331786,0.015589754,58.80955426,0.009939367,2096052.664,-2.902502348,-5829.252396,0.000498168,6.044306972,ÑÐÄ¥,,,20,875,5,,,,,,,,,,,0.015 wt%/s£¨3·ÖÖÓÄÚ´ïµ½×Ü´¢ÇâÈÝÁ¿µÄ85%£©,,350,3,5,4.36,4.36,,,350,,6,4.37,,,,,,,,,,,,,,,,,
MHS0150,Mg15Al5Ni,0.653151862,0.105151045,,,,,,,,,0.241697093,,,,,,,,,,,,,,,,,,1.605713259,0.084402809,5.000030851,0.956180466,16.08788093,0.103751307,0.154385679,0.06325263,0.135428517,0.0651966,3.857143789,0.094810242,150.6839292,0.567344699,3.878572645,0.099678978,3.657140882,0.075320945,26.57980549,0.273489916,12.99999513,0.260046244,1790.051233,0.379748412,-0.125712407,3.633575784,7.250232833,0.097554656,1.41000065,0.119879927,9.580954451,0.198495487,24.76690204,0.016392279,2.61904677,0.763636611,0.090910331,0.145453058,0.650489584,196.0001924,0.154150422,963.9401045,0.177331786,0.015589754,58.80955426,0.009939367,2096052.664,-2.902502348,-5829.252396,0.000498168,6.044306972,ÑÐÄ¥,,,20,875,5,,,,,,,,,,,3·ÖÖÓÄÚ´ïµ½×Ü´¢ÇâÈÝÁ¿µÄ85%,,250,3,,,4.28,,,,,,,,,,,,,,,,,,,,,,,
MHS0151,Mg15Al5Ni,0.653151862,0.105151045,,,,,,,,,0.241697093,,,,,,,,,,,,,,,,,,1.605713259,0.084402809,5.000030851,0.956180466,16.08788093,0.103751307,0.154385679,0.06325263,0.135428517,0.0651966,3.857143789,0.094810242,150.6839292,0.567344699,3.878572645,0.099678978,3.657140882,0.075320945,26.57980549,0.273489916,12.99999513,0.260046244,1790.051233,0.379748412,-0.125712407,3.633575784,7.250232833,0.097554656,1.41000065,0.119879927,9.580954451,0.198495487,24.76690204,0.016392279,2.61904677,0.763636611,0.090910331,0.145453058,0.650489584,196.0001924,0.154150422,963.9401045,0.177331786,0.015589754,58.80955426,0.009939367,2096052.664,-2.902502348,-5829.252396,0.000498168,6.044306972,ÑÐÄ¥,,,20,875,5,,,,,,,,,,,,,,,,,,,,330,,15,4.24,,,,,,,,,,,,,,,,,
MHS0152,Mg15Al,0.931090493,,,,,,,,,,0.068909507,,,,,,,,,,,,,,,,,,1.6512497,0.043978194,2.687510988,0.99076652,15.27258691,0.060122483,0.159043733,0.025721662,0.13974998,0.034642333,3.693125529,0.03473847,192.9805619,0.236162144,3.698750619,0.040575654,3.717499481,0.03385956,24.47228642,0.026474519,12.062501,0.020067419,1452.313927,0.238177434,-0.347499161,0.585132758,7.542185841,0.053309092,1.3287503,0.054652089,8.825001998,0.054858518,24.82718683,0.006522701,2.062500999,0.9696965,0.0303035,0,0.11736395,192.812545,0.056494493,923.7950103,0.002704164,0.016880715,46.93753097,0.009552987,1781827.971,-0.468756993,-1796.110404,0.000261053,1.943766341,ÑÐÄ¥,,,20,875,5,,,,,,,,,,,,,350,3,,,4.03,,,,,,,,,,,,,,,,,,,,,,,
MHS0153,Mg93Cu5Y2,0.820189143,,0.115290538,,,,,,0.064520319,,,,,,,,,,,,,,,,,,,,1.67339999,0.033679896,2.470000018,0.794296473,15.242226,0.080254981,0.158887001,0.048250502,0.141530002,0.050847663,3.70079998,0.065460107,192.3231157,0.237843311,3.69829998,0.062723437,3.77529998,0.047587685,27.55906907,0.444213648,13.39000086,0.3887652,1481.700072,0.298753159,-0.304509979,1.198692514,7.621529953,0.026371957,1.337699996,0.096892947,8.974000082,0.11357011,24.88077006,0.010186988,2.470000018,0.789473679,0,0.210526321,0.794296473,197.0399939,0.266335533,962.4010282,0.158442109,0.016910403,49.66999971,0.009324595,2003225.087,-1.092400828,-2365.650282,0.000461989,2.456936154,ÑÐÄ¥,,,30,300,2,,,,,,,,,,,,,300,3,,,5.48,,,,0.1,,,,,,,,,130.4,,,,,,,,,,
MHS0154,Mg93Cu5Y2,0.820189143,,0.115290538,,,,,,0.064520319,,,,,,,,,,,,,,,,,,,,1.67339999,0.033679896,2.470000018,0.794296473,15.242226,0.080254981,0.158887001,0.048250502,0.141530002,0.050847663,3.70079998,0.065460107,192.3231157,0.237843311,3.69829998,0.062723437,3.77529998,0.047587685,27.55906907,0.444213648,13.39000086,0.3887652,1481.700072,0.298753159,-0.304509979,1.198692514,7.621529953,0.026371957,1.337699996,0.096892947,8.974000082,0.11357011,24.88077006,0.010186988,2.470000018,0.789473679,0,0.210526321,0.794296473,197.0399939,0.266335533,962.4010282,0.158442109,0.016910403,49.66999971,0.009324595,2003225.087,-1.092400828,-2365.650282,0.000461989,2.456936154,ÑÐÄ¥,,,30,300,2,,,,,,,,,,,,,325,3,,,4.73,,,,0.1,,,,,,,,,,,,,,,,,,,
MHS0155,Mg93Cu5Y2,0.820189143,,0.115290538,,,,,,0.064520319,,,,,,,,,,,,,,,,,,,,1.67339999,0.033679896,2.470000018,0.794296473,15.242226,0.080254981,0.158887001,0.048250502,0.141530002,0.050847663,3.70079998,0.065460107,192.3231157,0.237843311,3.69829998,0.062723437,3.77529998,0.047587685,27.55906907,0.444213648,13.39000086,0.3887652,1481.700072,0.298753159,-0.304509979,1.198692514,7.621529953,0.026371957,1.337699996,0.096892947,8.974000082,0.11357011,24.88077006,0.010186988,2.470000018,0.789473679,0,0.210526321,0.794296473,197.0399939,0.266335533,962.4010282,0.158442109,0.016910403,49.66999971,0.009324595,2003225.087,-1.092400828,-2365.650282,0.000461989,2.456936154,ÑÐÄ¥,,,30,300,2,,,,,,,,,,,,,350,3,,,4.52,,,,0.1,,,,,,,,,,,,,,,,,,,
MHS0156,Mg80Y5Ni15,0.594740505,0.269289532,,,,,,,0.135969963,,,,,,,,,,,,,,,,,,,,1.678499831,0.050632549,3.249993079,0.875031453,15.36518537,0.08627628,0.155780034,0.088617804,0.140900021,0.090719733,3.855498613,0.144521224,168.7022027,0.431953313,3.855498613,0.144521224,3.819499353,0.071329179,32.69328066,0.543460293,15.74998944,0.495024499,1749.198689,0.444155537,-0.130651282,4.312664059,7.573799818,0.041008574,1.395499459,0.155509005,10.10999286,0.300240928,25.13219916,0.021243004,3.249993079,0.615385926,0,0.384614074,0.875031453,166.5000646,0.295111108,1087.699405,0.302828759,0.016189503,65.04988046,0.009294841,2482485.196,-3.809990913,-5546.059818,0.000687445,5.095387384,ÑÐÄ¥,,,10,220,1,10,,,,27.2,,,,,,,,200,3,120,4.5,,,,200,0.005,,1,,,,,,,,,,,,,,,,,
