Repository: qixinke/Magweb

File: 镁空气电池数据收集.csv (part 3 of 6)
DOI,NAME,ID,Mg (wt%»òÕßat %),Al,Zn,Y,Zr,Sm,Mn,Gd,Ca,In,Bi,Li,Sn,Ce,Ga,Si,Ba,Nd,Pb,La,Ag,Er,Ge,Cd,Cu,Pr,Sr,Th,µÚ¶þÏà,ÔþÖÆÎÂ¶È ¡æ,ÔþÖÆ×ÜÑ¹ÏÂÁ¿%,¼·Ñ¹ÎÂ¶È ¡æ,¼·Ñ¹±È,¼·Ñ¹ËÙ¶È(µ¥Î»),¾ùÖÊÎÂ¶È ¡æ,¾ùÖÊÊ±¼ä h,ÍË»ðÎÂ¶È ¡æ,ÍË»ðÊ±¼ä h,¹ÌÈÜÎÂ¶È ¡æ,¹ÌÈÜÊ±¼ä h,Ê±Ð§ÎÂ¶È¡æ,Ê±Ð§Ê±¼ä h,´ã»ð ¡æ,¾§Á£³ß´ç (¦Ìm),ÎöÇâËÙÂÊ£¨mL cm?2 h?1£©,Ä¿±êµÄ¼Ó¹¤·½Ê½,Ä¿±êµÄ²âÊÔÌõ¼þ 1,·ÅµçÊ±¼ä£¨h£©,Òõ¼«´ß»¯¼Á,Ä¿±ê1£¨µçÑ¹/ V£©,Ä¿±ê2£¨ÀûÓÃÂÊ/%£©,Ä¿±ê3£¨±ÈÈÝÁ¿mAh g-1£©,Ä¿±ê4£¨±ÈÄÜÁ¿ mWh g-1£©,¼ÆËã±ÈÄÜÁ¿,Í³¼Æ,Ð£¶Ô
,AZ31,MAB00414,95.694,2.834,1.118,0,0,0,0.354,0,0,0,0,0,0,0,0,0,0,0,0,0,0,0,0,0,0,0,0,0,Mg17Al12,,,,,,,,,,,,,,,,,ÖýÌ¬,20 mA cm-2,3,C/MnO2,0.7*,47.772,1055*,650*,,ÁèÄþ,ËÎæ©æ©
,AZ31,MAB00415,95.694,2.834,1.118,0,0,0,0.354,0,0,0,0,0,0,0,0,0,0,0,0,0,0,0,0,0,0,0,0,0,Mg17Al12,,,,,,,,,,,,,,,,,ÖýÌ¬,40 mA cm-2,3,C/MnO2,0.4*,53.372,1150*,320*,,ÁèÄþ,ËÎæ©æ©
,AZ31-1Gd,MAB00416,94.858,2.852,1.135,0,0,0,0.31,0,0.845,0,0,0,0,0,0,0,0,0,0,0,0,0,0,0,0,0,0,0,"Mg17Al12, Al2Gd",,,,,,,,,,,,,,,,,ÖýÌ¬,5 mA cm-2,3,C/MnO2,1.19*,41.331,920*,975*,,ÁèÄþ,ËÎæ©æ©
,AZ31-1Gd,MAB00417,94.858,2.852,1.135,0,0,0,0.31,0,0.845,0,0,0,0,0,0,0,0,0,0,0,0,0,0,0,0,0,0,0,"Mg17Al12, Al2Gd",,,,,,,,,,,,,,,,,ÖýÌ¬,10 mA cm-2,3,C/MnO2,1*,48.94,1090*,1100*,,ÁèÄþ,ËÎæ©æ©
,AZ31-1Gd,MAB00418,94.858,2.852,1.135,0,0,0,0.31,0,0.845,0,0,0,0,0,0,0,0,0,0,0,0,0,0,0,0,0,0,0,"Mg17Al12, Al2Gd",,,,,,,,,,,,,,,,,ÖýÌ¬,20 mA cm-2,3,C/MnO2,0.8*,51.189,1120*,740*,,ÁèÄþ,ËÎæ©æ©
,AZ31-1Gd,MAB00419,94.858,2.852,1.135,0,0,0,0.31,0,0.845,0,0,0,0,0,0,0,0,0,0,0,0,0,0,0,0,0,0,0,"Mg17Al12, Al2Gd",,,,,,,,,,,,,,,,,ÖýÌ¬,40 mA cm-2,3,C/MnO2,0.5*,56.438,1210*,490*,,ÁèÄþ,ËÎæ©æ©
,AZ31-2.5Gd,MAB00420,93.928,2.716,1.004,0,0,0,0.357,0,1.995,0,0,0,0,0,0,0,0,0,0,0,0,0,0,0,0,0,0,0,"Mg17Al12, Al2Gd",,,,,,,,,,,,,,,,,ÖýÌ¬,5 mA cm-2,3,C/MnO2,1.23*,43.896,980*,1120*,,ÁèÄþ,ËÎæ©æ©
,AZ31-2.5Gd,MAB00421,93.928,2.716,1.004,0,0,0,0.357,0,1.995,0,0,0,0,0,0,0,0,0,0,0,0,0,0,0,0,0,0,0,"Mg17Al12, Al2Gd",,,,,,,,,,,,,,,,,ÖýÌ¬,10 mA cm-2,3,C/MnO2,1.02*,51.862,1140*,1180*,,ÁèÄþ,ËÎæ©æ©
,AZ31-2.5Gd,MAB00422,93.928,2.716,1.004,0,0,0,0.357,0,1.995,0,0,0,0,0,0,0,0,0,0,0,0,0,0,0,0,0,0,0,"Mg17Al12, Al2Gd",,,,,,,,,,,,,,,,,ÖýÌ¬,20 mA cm-2,3,C/MnO2,0.9*,52.649,1180*,880*,,ÁèÄþ,ËÎæ©æ©
,AZ31-2.5Gd,MAB00423,93.928,2.716,1.004,0,0,0,0.357,0,1.995,0,0,0,0,0,0,0,0,0,0,0,0,0,0,0,0,0,0,0,"Mg17Al12, Al2Gd",,,,,,,,,,,,,,,,,ÖýÌ¬,40 mA cm-2,3,C/MnO2,0.6*,55.399,1210*,750*,,ÁèÄþ,ËÎæ©æ©
,AZ31-5.8Gd,MAB00424,91.411,2.637,1.006,0,0,0,0.292,0,4.654,0,0,0,0,0,0,0,0,0,0,0,0,0,0,0,0,0,0,0,"Mg17Al12, Al2Gd",,,,,,,,,,,,,,,,,ÖýÌ¬,5 mA cm-2,3,C/MnO2,1.27*,42.631,960*,1200*,,ÁèÄþ,ËÎæ©æ©
,AZ31-5.8Gd,MAB00425,91.411,2.637,1.006,0,0,0,0.292,0,4.654,0,0,0,0,0,0,0,0,0,0,0,0,0,0,0,0,0,0,0,"Mg17Al12, Al2Gd",,,,,,,,,,,,,,,,,ÖýÌ¬,10 mA cm-2,3,C/MnO2,1.06*,55.221,1210*,1284*,,ÁèÄþ,ËÎæ©æ©
,AZ31-5.8Gd,MAB00426,91.411,2.637,1.006,0,0,0,0.292,0,4.654,0,0,0,0,0,0,0,0,0,0,0,0,0,0,0,0,0,0,0,"Mg17Al12, Al2Gd",,,,,,,,,,,,,,,,,ÖýÌ¬,20 mA cm-2,3,C/MnO2,1.0*,61.573,1380*,1275*,,ÁèÄþ,ËÎæ©æ©
,AZ31-5.8Gd,MAB00427,91.411,2.637,1.006,0,0,0,0.292,0,4.654,0,0,0,0,0,0,0,0,0,0,0,0,0,0,0,0,0,0,0,"Mg17Al12, Al2Gd",,,,,,,,,,,,,,,,,ÖýÌ¬,40 mA cm-2,3,C/MnO2,0.8*,63.21,1420*,1000*,,ÁèÄþ,ËÎæ©æ©
,AZ31-7.5Gd,MAB00428,89.65,2.65,1.088,0,0,0,0.236,0,6.376,0,0,0,0,0,0,0,0,0,0,0,0,0,0,0,0,0,0,0,"Mg17Al12, Al2Gd",,,,,,,,,,,,,,,,,ÖýÌ¬,5 mA cm-2,3,C/MnO2,1.29*,41.203,920*,1200*,,ÁèÄþ,ËÎæ©æ©
,AZ31-7.5Gd,MAB00429,89.65,2.65,1.088,0,0,0,0.236,0,6.376,0,0,0,0,0,0,0,0,0,0,0,0,0,0,0,0,0,0,0,"Mg17Al12, Al2Gd",,,,,,,,,,,,,,,,,ÖýÌ¬,10 mA cm-2,3,C/MnO2,1.05*,41.205,925*,1050*,,ÁèÄþ,ËÎæ©æ©
,AZ31-7.5Gd,MAB00430,89.65,2.65,1.088,0,0,0,0.236,0,6.376,0,0,0,0,0,0,0,0,0,0,0,0,0,0,0,0,0,0,0,"Mg17Al12, Al2Gd",,,,,,,,,,,,,,,,,ÖýÌ¬,20 mA cm-2,3,C/MnO2,1.01*,44.552,1100*,970*,,ÁèÄþ,ËÎæ©æ©
,AZ31-7.5Gd,MAB00431,89.65,2.65,1.088,0,0,0,0.236,0,6.376,0,0,0,0,0,0,0,0,0,0,0,0,0,0,0,0,0,0,0,"Mg17Al12, Al2Gd",,,,,,,,,,,,,,,,,ÖýÌ¬,40 mA cm-2,3,C/MnO2,0.75*,51.464,1120*,890*,,ÁèÄþ,ËÎæ©æ©
,Mg-0.5Bi,MAB00432,99.5,0,0,0,0,0,0,0,0,0,0.5,0,0,0,0,0,0,0,0,0,0,0,0,0,0,0,0,0,Mg3Bi2,,,300,25:01:00,,320¡¢500,1¡¢3,,,,,,,,13.31,0.9*,¼·Ñ¹,2.5 mA cm-2,5,C/MnO2,1.4789,41.41,1000*,1450*,,ÁèÄþ,ËÎæ©æ©
,Mg-0.5Bi,MAB00433,99.5,0,0,0,0,0,0,0,0,0,0.5,0,0,0,0,0,0,0,0,0,0,0,0,0,0,0,0,0,Mg3Bi2,,,300,25:01:00,,320¡¢500,1¡¢3,,,,,,,,13.31,1.6*,¼·Ñ¹,5 mA cm-2,5,C/MnO2,1.4523,46.33,1020*,1500*,,ÁèÄþ,ËÎæ©æ©
,Mg-0.5Bi,MAB00434,99.5,0,0,0,0,0,0,0,0,0,0.5,0,0,0,0,0,0,0,0,0,0,0,0,0,0,0,0,0,Mg3Bi2,,,300,25:01:00,,320¡¢500,1¡¢3,,,,,,,,13.31,3*,¼·Ñ¹,10 mA cm-2,5,C/MnO2,1.3884,55.41,1180*,1720*,,ÁèÄþ,ËÎæ©æ©
,Mg-0.5Bi,MAB00435,99.5,0,0,0,0,0,0,0,0,0,0.5,0,0,0,0,0,0,0,0,0,0,0,0,0,0,0,0,0,Mg3Bi2,,,300,25:01:00,,320¡¢500,1¡¢3,,,,,,,,13.31,6.9*,¼·Ñ¹,20 mA cm-2,5,C/MnO2,1.2552,57.27,1270*,1575*,,ÁèÄþ,ËÎæ©æ©
,Mg-1.0Bi,MAB00436,99,0,0,0,0,0,0,0,0,0,1,0,0,0,0,0,0,0,0,0,0,0,0,0,0,0,0,0,Mg3Bi2,,,300,25:01:00,,320¡¢500,1¡¢3,,,,,,,,11.05,1.1*,¼·Ñ¹,2.5 mA cm-2,5,C/MnO2,1.4664,40.66,920*,1350*,,ÁèÄþ,ËÎæ©æ©
,Mg-1.0Bi,MAB00437,99,0,0,0,0,0,0,0,0,0,1,0,0,0,0,0,0,0,0,0,0,0,0,0,0,0,0,0,Mg3Bi2,,,300,25:01:00,,320¡¢500,1¡¢3,,,,,,,,11.05,1.65*,¼·Ñ¹,5 mA cm-2,5,C/MnO2,1.4331,45.13,980*,1430*,,ÁèÄþ,ËÎæ©æ©
,Mg-1.0Bi,MAB00438,99,0,0,0,0,0,0,0,0,0,1,0,0,0,0,0,0,0,0,0,0,0,0,0,0,0,0,0,Mg3Bi2,,,300,25:01:00,,320¡¢500,1¡¢3,,,,,,,,11.05,3.5*,¼·Ñ¹,10 mA cm-2,5,C/MnO2,1.3716,53.77,1110*,1575*,,ÁèÄþ,ËÎæ©æ©
,Mg-1.0Bi,MAB00439,99,0,0,0,0,0,0,0,0,0,1,0,0,0,0,0,0,0,0,0,0,0,0,0,0,0,0,0,Mg3Bi2,,,300,25:01:00,,320¡¢500,1¡¢3,,,,,,,,11.05,7*,¼·Ñ¹,20 mA cm-2,5,C/MnO2,1.2541,55.92,1200*,1520*,,ÁèÄþ,ËÎæ©æ©
,Mg-2.0Bi,MAB00440,98,0,0,0,0,0,0,0,0,0,2,0,0,0,0,0,0,0,0,0,0,0,0,0,0,0,0,0,Mg3Bi2,,,300,25:01:00,,320¡¢500,1¡¢3,,,,,,,,10.72,1.15*,¼·Ñ¹,2.5 mA cm-2,5,C/MnO2,1.4377,36.62,780*,1125*,,ÁèÄþ,ËÎæ©æ©
,Mg-2.0Bi,MAB00441,98,0,0,0,0,0,0,0,0,0,2,0,0,0,0,0,0,0,0,0,0,0,0,0,0,0,0,0,Mg3Bi2,,,300,25:01:00,,320¡¢500,1¡¢3,,,,,,,,10.72,2.2*,¼·Ñ¹,5 mA cm-2,5,C/MnO2,1.4258,41.24,900*,1275*,,ÁèÄþ,ËÎæ©æ©
,Mg-2.0Bi,MAB00442,98,0,0,0,0,0,0,0,0,0,2,0,0,0,0,0,0,0,0,0,0,0,0,0,0,0,0,0,Mg3Bi2,,,300,25:01:00,,320¡¢500,1¡¢3,,,,,,,,10.72,4.5*,¼·Ñ¹,10 mA cm-2,5,C/MnO2,1.3553,51.5,1100*,1480*,,ÁèÄþ,ËÎæ©æ©
,Mg-2.0Bi,MAB00443,98,0,0,0,0,0,0,0,0,0,2,0,0,0,0,0,0,0,0,0,0,0,0,0,0,0,0,0,Mg3Bi2,,,300,25:01:00,,320¡¢500,1¡¢3,,,,,,,,10.72,8.13*,¼·Ñ¹,20 mA cm-2,5,C/MnO2,1.2433,55.45,1200*,1470*,,ÁèÄþ,ËÎæ©æ©
,Pure Mg,MAB00444,100,0,0,0,0,0,0,0,0,0,0,0,0,0,0,0,0,0,0,0,0,0,0,0,0,0,0,0,,,,300,25:01:00,,320¡¢500,1¡¢3,,,,,,,,,,ÖýÌ¬,2.5 mA cm-2,5,C/MnO2,1.4103,29.83,660*,925*,,ÁèÄþ,ËÎæ©æ©
,Pure Mg,MAB00445,100,0,0,0,0,0,0,0,0,0,0,0,0,0,0,0,0,0,0,0,0,0,0,0,0,0,0,0,,,,300,25:01:00,,320¡¢500,1¡¢3,,,,,,,,,,ÖýÌ¬,5 mA cm-2,5,C/MnO2,1.3916,33.84,750*,1000*,,ÁèÄþ,ËÎæ©æ©
,Pure Mg,MAB00446,100,0,0,0,0,0,0,0,0,0,0,0,0,0,0,0,0,0,0,0,0,0,0,0,0,0,0,0,,,,300,25:01:00,,320¡¢500,1¡¢3,,,,,,,,,,ÖýÌ¬,10 mA cm-2,5,C/MnO2,1.3211,48.16,1060*,1400*,,ÁèÄþ,ËÎæ©æ©
,Pure Mg,MAB00447,100,0,0,0,0,0,0,0,0,0,0,0,0,0,0,0,0,0,0,0,0,0,0,0,0,0,0,0,,,,300,25:01:00,,320¡¢500,1¡¢3,,,,,,,,,,ÖýÌ¬,20 mA cm-2,5,C/MnO2,1.1911,52.45,1160*,1350*,,ÁèÄþ,ËÎæ©æ©
,AZ31,MAB00448,95.682,2.861,1.058,0,0,0,0.399,0,0,0,0,0,0,0,0,0,0,0,0,0,0,0,0,0,0,0,0,0,Mg17Al12,,,,,,,,,,,,,,,552.1,,ÖýÌ¬,2.5 mA cm-2,24,C/MnO2,1.24*,33.998,759.109,649.6629,,ÁèÄþ,ËÎæ©æ©
,AZ31,MAB00449,95.682,2.861,1.058,0,0,0,0.399,0,0,0,0,0,0,0,0,0,0,0,0,0,0,0,0,0,0,0,0,0,Mg17Al12,,,,,,,,,,,,,,,552.1,,ÖýÌ¬,5 mA cm-2,12,C/MnO2,1.05*,38.598,862.069,934.5965,,ÁèÄþ,ËÎæ©æ©
,AZ31,MAB00450,95.682,2.861,1.058,0,0,0,0.399,0,0,0,0,0,0,0,0,0,0,0,0,0,0,0,0,0,0,0,0,0,Mg17Al12,,,,,,,,,,,,,,,552.1,,ÖýÌ¬,10 mA cm-2,6,C/MnO2,0.92*,44.185,986.842,1062.888,,ÁèÄþ,ËÎæ©æ©
,AZ31,MAB00451,95.682,2.861,1.058,0,0,0,0.399,0,0,0,0,0,0,0,0,0,0,0,0,0,0,0,0,0,0,0,0,0,Mg17Al12,,,,,,,,,,,,,,,552.1,,ÖýÌ¬,20 mA cm-2,3,C/MnO2,0.7*,51.762,1156.069,821.8797,,ÁèÄþ,ËÎæ©æ©
,AZ31¨C1Ce,MAB00452,94.897,2.958,1.006,0,0,0,0.248,0,0,0,0,0,0,0.891,0,0,0,0,0,0,0,0,0,0,0,0,0,0,"Mg17Al12, Al4Ce",,,,,,,,,,,,,,,483.3,,ÖýÌ¬,2.5 mA cm-2,24,C/MnO2,1.28*,40.832,911.981,793.469,,ÁèÄþ,ËÎæ©æ©
,AZ31¨C1Ce,MAB00453,94.897,2.958,1.006,0,0,0,0.248,0,0,0,0,0,0,0.891,0,0,0,0,0,0,0,0,0,0,0,0,0,0,"Mg17Al12, Al4Ce",,,,,,,,,,,,,,,483.3,,ÖýÌ¬,5 mA cm-2,12,C/MnO2,1.1*,46.966,1048.951,1158.12,,ÁèÄþ,ËÎæ©æ©
,AZ31¨C1Ce,MAB00454,94.897,2.958,1.006,0,0,0,0.248,0,0,0,0,0,0,0.891,0,0,0,0,0,0,0,0,0,0,0,0,0,0,"Mg17Al12, Al4Ce",,,,,,,,,,,,,,,483.3,,ÖýÌ¬,10 mA cm-2,6,C/MnO2,0.96*,50.373,1125.05,1219.982,,ÁèÄþ,ËÎæ©æ©
,AZ31¨C1Ce,MAB00455,94.897,2.958,1.006,0,0,0,0.248,0,0,0,0,0,0,0.891,0,0,0,0,0,0,0,0,0,0,0,0,0,0,"Mg17Al12, Al4Ce",,,,,,,,,,,,,,,483.3,,ÖýÌ¬,20 mA cm-2,3,C/MnO2,0.76*,52.376,1169.591,863.5478,,ÁèÄþ,ËÎæ©æ©
,AZ31¨C2Ce,MAB00456,93.945,3.05,1.021,0,0,0,0.23,0,0,0,0,0,0,1.754,0,0,0,0,0,0,0,0,0,0,0,0,0,0,"Mg17Al12, Al4Ce",,,,,,,,,,,,,,,380.2,,ÖýÌ¬,2.5 mA cm-2,24,C/MnO2,1.32*,43.896,980.392,873.267,,ÁèÄþ,ËÎæ©æ©
,AZ31¨C2Ce,MAB00457,93.945,3.05,1.021,0,0,0,0.23,0,0,0,0,0,0,1.754,0,0,0,0,0,0,0,0,0,0,0,0,0,0,"Mg17Al12, Al4Ce",,,,,,,,,,,,,,,380.2,,ÖýÌ¬,5 mA cm-2,12,C/MnO2,1.18*,50.297,1123.366,1300.909,,ÁèÄþ,ËÎæ©æ©
,AZ31¨C2Ce,MAB00458,93.945,3.05,1.021,0,0,0,0.23,0,0,0,0,0,0,1.754,0,0,0,0,0,0,0,0,0,0,0,0,0,0,"Mg17Al12, Al4Ce",,,,,,,,,,,,,,,380.2,,ÖýÌ¬,10 mA cm-2,6,C/MnO2,1.03*,55.84,1247.165,1447.024,,ÁèÄþ,ËÎæ©æ©
,AZ31¨C2Ce,MAB00459,93.945,3.05,1.021,0,0,0,0.23,0,0,0,0,0,0,1.754,0,0,0,0,0,0,0,0,0,0,0,0,0,0,"Mg17Al12, Al4Ce",,,,,,,,,,,,,,,380.2,,ÖýÌ¬,20 mA cm-2,3,C/MnO2,0.8*,57.604,1286.549,1014.386,,ÁèÄþ,ËÎæ©æ©
,AZ31¨C4Ce,MAB00460,92.136,3.031,0.979,0,0,0,0.199,0,0,0,0,0,0,3.655,0,0,0,0,0,0,0,0,0,0,0,0,0,0,"Mg17Al12, Al4Ce, Al2Ce",,,,,,,,,,,,,,,284.7,,ÖýÌ¬,2.5 mA cm-2,24,C/MnO2,1.35*,45.492,1016.033,911.569,,ÁèÄþ,ËÎæ©æ©
,AZ31¨C4Ce,MAB00461,92.136,3.031,0.979,0,0,0,0.199,0,0,0,0,0,0,3.655,0,0,0,0,0,0,0,0,0,0,0,0,0,0,"Mg17Al12, Al4Ce, Al2Ce",,,,,,,,,,,,,,,284.7,,ÖýÌ¬,5 mA cm-2,12,C/MnO2,1.2*,52.882,1181.102,1411.226,,ÁèÄþ,ËÎæ©æ©
,AZ31¨C4Ce,MAB00462,92.136,3.031,0.979,0,0,0,0.199,0,0,0,0,0,0,3.655,0,0,0,0,0,0,0,0,0,0,0,0,0,0,"Mg17Al12, Al4Ce, Al2Ce",,,,,,,,,,,,,,,284.7,,ÖýÌ¬,10 mA cm-2,6,C/MnO2,1.1*,57.402,1282.051,1552.37,,ÁèÄþ,ËÎæ©æ©
,AZ31¨C4Ce,MAB00463,92.136,3.031,0.979,0,0,0,0.199,0,0,0,0,0,0,3.655,0,0,0,0,0,0,0,0,0,0,0,0,0,0,"Mg17Al12, Al4Ce, Al2Ce",,,,,,,,,,,,,,,284.7,,ÖýÌ¬,20 mA cm-2,3,C/MnO2,0.86*,59.303,1324.503,1117.979,,ÁèÄþ,ËÎæ©æ©
,AZ31¨C6Ce,MAB00464,90.477,3.015,0.773,0,0,0,0.161,0,0,0,0,0,0,5.574,0,0,0,0,0,0,0,0,0,0,0,0,0,0,"Mg17Al12, Al4Ce, Al2Ce",,,,,,,,,,,,,,,455.3,,ÖýÌ¬,2.5 mA cm-2,24,C/MnO2,1.39*,42.778,955.414,883.166,,ÁèÄþ,ËÎæ©æ©
,AZ31¨C6Ce,MAB00465,90.477,3.015,0.773,0,0,0,0.161,0,0,0,0,0,0,5.574,0,0,0,0,0,0,0,0,0,0,0,0,0,0,"Mg17Al12, Al4Ce, Al2Ce",,,,,,,,,,,,,,,455.3,,ÖýÌ¬,5 mA cm-2,12,C/MnO2,1.23*,47.972,1071.429,1299.281,,ÁèÄþ,ËÎæ©æ©
,AZ31¨C6Ce,MAB00466,90.477,3.015,0.773,0,0,0,0.161,0,0,0,0,0,0,5.574,0,0,0,0,0,0,0,0,0,0,0,0,0,0,"Mg17Al12, Al4Ce, Al2Ce",,,,,,,,,,,,,,,455.3,,ÖýÌ¬,10 mA cm-2,6,C/MnO2,1.12*,52.882,1181.102,1458.781,,ÁèÄþ,ËÎæ©æ©
,AZ31¨C6Ce,MAB00467,90.477,3.015,0.773,0,0,0,0.161,0,0,0,0,0,0,5.574,0,0,0,0,0,0,0,0,0,0,0,0,0,0,"Mg17Al12, Al4Ce, Al2Ce",,,,,,,,,,,,,,,455.3,,ÖýÌ¬,20 mA cm-2,3,C/MnO2,0.89*,54.713,1221.996,1051.482,,ÁèÄþ,ËÎæ©æ©
,Mg¨C0.2Sn¨C1.4Y,MAB00468,98.44,0,0,1.38,0,0,0,0,0,0,0,0,0.18,0,0,0,0,0,0,0,0,0,0,0,0,0,0,0,"MgSnY,  Sn3Y5",,,300,25:01:00,3m ms?1,400,24,,,,,,,,2.1,,¼·Ñ¹,2.5 mA cm-2,10,C/MnO2,1.4879,34.2,747.2871068,1111.888486,1111.888486,ÁèÄþ,ËÎæ©æ©
,Mg¨C0.2Sn¨C1.4Y,MAB00469,98.44,0,0,1.38,0,0,0,0,0,0,0,0,0.18,0,0,0,0,0,0,0,0,0,0,0,0,0,0,0,"MgSnY,  Sn3Y5",,,300,25:01:00,3m ms?1,400,24,,,,,,,,2.1,,¼·Ñ¹,10 mA cm-2,10,C/MnO2,1.3565,38.5,841.2442577,1141.147836,1141.147836,ÁèÄþ,ËÎæ©æ©
,Mg¨C0.4Sn¨C1.4Y,MAB00470,98.21,0,0,1.37,0,0,0,0,0,0,0,0,0.42,0,0,0,0,0,0,0,0,0,0,0,0,0,0,0,"MgSnY,  Sn3Y5",,,300,25:01:00,3m ms?1,400,24,,,,,,,,0.9,,¼·Ñ¹,2.5 mA cm-2,10,C/MnO2,1.4979,41.5,905.7145076,1356.669761,1356.669761,ÁèÄþ,ËÎæ©æ©
,Mg¨C0.4Sn¨C1.4Y,MAB00471,98.21,0,0,1.37,0,0,0,0,0,0,0,0,0.42,0,0,0,0,0,0,0,0,0,0,0,0,0,0,0,"MgSnY,  Sn3Y5",,,300,25:01:00,3m ms?1,400,24,,,,,,,,0.9,,¼·Ñ¹,10 mA cm-2,10,C/MnO2,1.3842,48.6,1060.668074,1468.176748,1468.176748,ÁèÄþ,ËÎæ©æ©
,Mg¨C0.7Sn¨C1.4Y,MAB00472,97.95,0,0,1.38,0,0,0,0,0,0,0,0,0.67,0,0,0,0,0,0,0,0,0,0,0,0,0,0,0,"MgSnY,  Sn3Y5",,,300,25:01:00,3m ms?1,400,24,,,,,,,,0.6,,¼·Ñ¹,2.5 mA cm-2,10,C/MnO2,1.5225,46.6,1015.197991,1545.638941,1545.638941,ÁèÄþ,ËÎæ©æ©
,Mg¨C0.7Sn¨C1.4Y,MAB00473,97.95,0,0,1.38,0,0,0,0,0,0,0,0,0.67,0,0,0,0,0,0,0,0,0,0,0,0,0,0,0,"MgSnY,  Sn3Y5",,,300,25:01:00,3m ms?1,400,24,,,,,,,,0.6,,¼·Ñ¹,10 mA cm-2,10,C/MnO2,1.4151,53.1,1156.802861,1636.991729,1636.991729,ÁèÄþ,ËÎæ©æ©
,AZ31,MAB00474,96,3,1,0,0,0,0,0,0,0,0,0,0,0,0,0,0,0,0,0,0,0,0,0,0,0,0,0,,,,,,,,,,,,,,,,,,¼·Ñ¹,2.5 mA cm-2,10,C/MnO2,1.4025,31.4,695.5843601,975.557065,,ÁèÄþ,ËÎæ©æ©
,AZ31,MAB00475,96,3,1,0,0,0,0,0,0,0,0,0,0,0,0,0,0,0,0,0,0,0,0,0,0,0,0,0,,,,,,,,,,,,,,,,,,¼·Ñ¹,10 mA cm-2,10,C/MnO2,1.2257,36.3,804.130964,985.6233226,,ÁèÄþ,ËÎæ©æ©
,AZ80,MAB00476,90.84,8.62,0.47,0,0,0,0.07,0,0,0,0,0,0,0,0,0,0,0,0,0,0,0,0,0,0,0,0,0,Mg17Al12,,,,,,,,,,,,,,,113,,ÖýÌ¬,0.5 mA cm-2,10,C/MnO2,1.423,26*,620*,882.26,,ËÎæ©æ©,ÁèÄþ
,AZ80,MAB00477,90.84,8.62,0.47,0,0,0,0.07,0,0,0,0,0,0,0,0,0,0,0,0,0,0,0,0,0,0,0,0,0,Mg17Al12,,,,,,,,,,,,,,,113,,ÖýÌ¬,1.5 mA cm-2,10,C/MnO2,1.382,38*,930*,1285.26,,ËÎæ©æ©,ÁèÄþ
,AZ80,MAB00478,90.84,8.62,0.47,0,0,0,0.07,0,0,0,0,0,0,0,0,0,0,0,0,0,0,0,0,0,0,0,0,0,Mg17Al12,,,,,,,,,,,,,,,113,,ÖýÌ¬,2.5 mA cm-2,10,C/MnO2,1.325,41*,1020*,1351.5,,ËÎæ©æ©,ÁèÄþ
,AZ80,MAB00479,90.84,8.62,0.47,0,0,0,0.07,0,0,0,0,0,0,0,0,0,0,0,0,0,0,0,0,0,0,0,0,0,Mg17Al12,,,,,,,,,,,,,,,113,,ÖýÌ¬,5 mA cm-2,10,C/MnO2,1.284,42*,1160*,1310.964,,ËÎæ©æ©,ÁèÄþ
,AZ80,MAB00480,90.84,8.62,0.47,0,0,0,0.07,0,0,0,0,0,0,0,0,0,0,0,0,0,0,0,0,0,0,0,0,0,Mg17Al12,,,,,,,,,,,,,,,113,,ÖýÌ¬,10 mA cm-2,10,C/MnO2,1.185,47*,1300*,1211.07,,ËÎæ©æ©,ÁèÄþ
,AZ80,MAB00481,90.84,8.62,0.47,0,0,0,0.07,0,0,0,0,0,0,0,0,0,0,0,0,0,0,0,0,0,0,0,0,0,Mg17Al12,,,,,,,,,,,,,,,113,,ÖýÌ¬,20 mA cm-2,10,C/MnO2,1.115,50*,1250*,1140.645,,ËÎæ©æ©,ÁèÄþ
,AZ80,MAB00482,90.84,8.62,0.47,0,0,0,0.07,0,0,0,0,0,0,0,0,0,0,0,0,0,0,0,0,0,0,0,0,0,Mg17Al12,,,,,,,,,,,,,,,113,,ÖýÌ¬,50 mA cm-2,10,C/MnO2,0.854,47,1144.2,874.496,,ËÎæ©æ©,ÁèÄþ
,AZ80¨C0.5Ga,MAB00483,90.81,8.05,0.51,0,0,0,0.11,0,0,0,0,0,0,0,0.52,0,0,0,0,0,0,0,0,0,0,0,0,0,Mg17Al12,,,,,,,,,,,,,,,83,,ÖýÌ¬,0.5 mA cm-2,10,C/MnO2,1.415,29*,710*,1450.375,,ËÎæ©æ©,ÁèÄþ
,AZ80¨C0.5Ga,MAB00484,90.81,8.05,0.51,0,0,0,0.11,0,0,0,0,0,0,0,0.52,0,0,0,0,0,0,0,0,0,0,0,0,0,Mg17Al12,,,,,,,,,,,,,,,83,,ÖýÌ¬,1.5 mA cm-2,10,C/MnO2,1.345,44*,1020*,1379.97,,ËÎæ©æ©,ÁèÄþ
,AZ80¨C0.5Ga,MAB00485,90.81,8.05,0.51,0,0,0,0.11,0,0,0,0,0,0,0,0.52,0,0,0,0,0,0,0,0,0,0,0,0,0,Mg17Al12,,,,,,,,,,,,,,,83,,ÖýÌ¬,2.5 mA cm-2,10,C/MnO2,1.306,49*,1100*,1341.262,,ËÎæ©æ©,ÁèÄþ
,AZ80¨C0.5Ga,MAB00486,90.81,8.05,0.51,0,0,0,0.11,0,0,0,0,0,0,0,0.52,0,0,0,0,0,0,0,0,0,0,0,0,0,Mg17Al12,,,,,,,,,,,,,,,83,,ÖýÌ¬,5 mA cm-2,10,C/MnO2,1.284,51*,1140*,1319.952,,ËÎæ©æ©,ÁèÄþ
,AZ80¨C0.5Ga,MAB00487,90.81,8.05,0.51,0,0,0,0.11,0,0,0,0,0,0,0,0.52,0,0,0,0,0,0,0,0,0,0,0,0,0,Mg17Al12,,,,,,,,,,,,,,,83,,ÖýÌ¬,10 mA cm-2,10,C/MnO2,1.211,54*,1210*,1246.119,,ËÎæ©æ©,ÁèÄþ
,AZ80¨C0.5Ga,MAB00488,90.81,8.05,0.51,0,0,0,0.11,0,0,0,0,0,0,0,0.52,0,0,0,0,0,0,0,0,0,0,0,0,0,Mg17Al12,,,,,,,,,,,,,,,83,,ÖýÌ¬,20 mA cm-2,10,C/MnO2,1.173,58*,1400*,1208.19,,ËÎæ©æ©,ÁèÄþ
,AZ80¨C0.5Ga,MAB00489,90.81,8.05,0.51,0,0,0,0.11,0,0,0,0,0,0,0,0.52,0,0,0,0,0,0,0,0,0,0,0,0,0,Mg17Al12,,,,,,,,,,,,,,,83,,ÖýÌ¬,50 mA cm-2,10,C/MnO2,0.869,57*,1380*,895.939,,ËÎæ©æ©,ÁèÄþ
,AZ80¨C1.5Ga,MAB00490,89.86,8.07,0.53,0,0,0,0.13,0,0,0,0,0,0,0,1.41,0,0,0,0,0,0,0,0,0,0,0,0,0,Mg17Al12,,,,,,,,,,,,,,,77,,ÖýÌ¬,0.5 mA cm-2,10,C/MnO2,1.421,35*,800*,1466.472,,ËÎæ©æ©,ÁèÄþ
,AZ80¨C1.5Ga,MAB00491,89.86,8.07,0.53,0,0,0,0.13,0,0,0,0,0,0,0,1.41,0,0,0,0,0,0,0,0,0,0,0,0,0,Mg17Al12,,,,,,,,,,,,,,,77,,ÖýÌ¬,1.5 mA cm-2,10,C/MnO2,1.386,44*,1020*,1431.738,,ËÎæ©æ©,ÁèÄþ
,AZ80¨C1.5Ga,MAB00492,89.86,8.07,0.53,0,0,0,0.13,0,0,0,0,0,0,0,1.41,0,0,0,0,0,0,0,0,0,0,0,0,0,Mg17Al12,,,,,,,,,,,,,,,77,,ÖýÌ¬,2.5 mA cm-2,10,C/MnO2,1.317,45*,1040*,1361.778,,ËÎæ©æ©,ÁèÄþ
,AZ80¨C1.5Ga,MAB00493,89.86,8.07,0.53,0,0,0,0.13,0,0,0,0,0,0,0,1.41,0,0,0,0,0,0,0,0,0,0,0,0,0,Mg17Al12,,,,,,,,,,,,,,,77,,ÖýÌ¬,5 mA cm-2,10,C/MnO2,1.304,48*,1120*,1349.64,,ËÎæ©æ©,ÁèÄþ
,AZ80¨C1.5Ga,MAB00494,89.86,8.07,0.53,0,0,0,0.13,0,0,0,0,0,0,0,1.41,0,0,0,0,0,0,0,0,0,0,0,0,0,Mg17Al12,,,,,,,,,,,,,,,77,,ÖýÌ¬,10 mA cm-2,10,C/MnO2,1.204,55*,1290*,1247.344,,ËÎæ©æ©,ÁèÄþ
,AZ80¨C1.5Ga,MAB00495,89.86,8.07,0.53,0,0,0,0.13,0,0,0,0,0,0,0,1.41,0,0,0,0,0,0,0,0,0,0,0,0,0,Mg17Al12,,,,,,,,,,,,,,,77,,ÖýÌ¬,20 mA cm-2,10,C/MnO2,1.165,58*,1380*,1208.105,,ËÎæ©æ©,ÁèÄþ
,AZ80¨C1.5Ga,MAB00496,89.86,8.07,0.53,0,0,0,0.13,0,0,0,0,0,0,0,1.41,0,0,0,0,0,0,0,0,0,0,0,0,0,Mg17Al12,,,,,,,,,,,,,,,77,,ÖýÌ¬,50 mA cm-2,10,C/MnO2,0.944,60*,1400*,979.872,,ËÎæ©æ©,ÁèÄþ
,AZ80¨C2.5Ga,MAB00497,88.81,8.11,0.51,0,0,0,0.12,0,0,0,0,0,0,0,2.45,0,0,0,0,0,0,0,0,0,0,0,0,0,Mg17Al12,,,,,,,,,,,,,,,63,,ÖýÌ¬,0.5 mA cm-2,10,C/MnO2,1.421,35*,820*,1476.419,,ËÎæ©æ©,ÁèÄþ
,AZ80¨C2.5Ga,MAB00498,88.81,8.11,0.51,0,0,0,0.12,0,0,0,0,0,0,0,2.45,0,0,0,0,0,0,0,0,0,0,0,0,0,Mg17Al12,,,,,,,,,,,,,,,63,,ÖýÌ¬,1.5 mA cm-2,10,C/MnO2,1.389,42*,1050*,1444.56,,ËÎæ©æ©,ÁèÄþ
,AZ80¨C2.5Ga,MAB00499,88.81,8.11,0.51,0,0,0,0.12,0,0,0,0,0,0,0,2.45,0,0,0,0,0,0,0,0,0,0,0,0,0,Mg17Al12,,,,,,,,,,,,,,,63,,ÖýÌ¬,2.5 mA cm-2,10,C/MnO2,1.337,48*,1120*,1391.817,,ËÎæ©æ©,ÁèÄþ
,AZ80¨C2.5Ga,MAB00500,88.81,8.11,0.51,0,0,0,0.12,0,0,0,0,0,0,0,2.45,0,0,0,0,0,0,0,0,0,0,0,0,0,Mg17Al12,,,,,,,,,,,,,,,63,,ÖýÌ¬,5 mA cm-2,10,C/MnO2,1.309,50*,1200*,1363.978,,ËÎæ©æ©,ÁèÄþ
,AZ80¨C2.5Ga,MAB00501,88.81,8.11,0.51,0,0,0,0.12,0,0,0,0,0,0,0,2.45,0,0,0,0,0,0,0,0,0,0,0,0,0,Mg17Al12,,,,,,,,,,,,,,,63,,ÖýÌ¬,10 mA cm-2,10,C/MnO2,1.222,54*,1300*,1274.546,,ËÎæ©æ©,ÁèÄþ
,AZ80¨C2.5Ga,MAB00502,88.81,8.11,0.51,0,0,0,0.12,0,0,0,0,0,0,0,2.45,0,0,0,0,0,0,0,0,0,0,0,0,0,Mg17Al12,,,,,,,,,,,,,,,63,,ÖýÌ¬,20 mA cm-2,10,C/MnO2,1.181,61*,1410*,1232.964,,ËÎæ©æ©,ÁèÄþ
,AZ80¨C2.5Ga,MAB00503,88.81,8.11,0.51,0,0,0,0.12,0,0,0,0,0,0,0,2.45,0,0,0,0,0,0,0,0,0,0,0,0,0,Mg17Al12,,,,,,,,,,,,,,,63,,ÖýÌ¬,50 mA cm-2,10,C/MnO2,1.042,61,1436.8,1088.89,,ËÎæ©æ©,ÁèÄþ
,Mg-4Li,MAB00504,96.03,0,0,0,0,0,0,0,0,0,0,3.97,0,0,0,0,0,0,0,0,0,0,0,0,0,0,0,0,,,,,,,,,,,,,,,,,,ÔþÖÆ,5 mA cm-2,5,C/MnO2,1.38*,33*,750*,1050*,,ËÎæ©æ©,ÁèÄþ
,Mg-4Li,MAB00505,96.03,0,0,0,0,0,0,0,0,0,0,3.97,0,0,0,0,0,0,0,0,0,0,0,0,0,0,0,0,,,,,,,,,,,,,,,,,,ÔþÖÆ,10 mA cm-2,5,C/MnO2,1.31*,37*,870*,1123,,ËÎæ©æ©,ÁèÄþ
,Mg-4Li,MAB00506,96.03,0,0,0,0,0,0,0,0,0,0,3.97,0,0,0,0,0,0,0,0,0,0,0,0,0,0,0,0,,,,,,,,,,,,,,,,,,ÔþÖÆ,20 mA cm-2,5,C/MnO2,1.02*,44*,990*,1100*,,ËÎæ©æ©,ÁèÄþ
,Mg-4Li,MAB00507,96.03,0,0,0,0,0,0,0,0,0,0,3.97,0,0,0,0,0,0,0,0,0,0,0,0,0,0,0,0,,,,,,,,,,,,,,,,,,ÔþÖÆ,40 mA cm-2,5,C/MnO2,0.85*,51.79,1183,1040*,,ËÎæ©æ©,ÁèÄþ
,Mg-4Li-3Al,MAB00508,93.2,2.89,0,0,0,0,0,0,0,0,0,3.91,0,0,0,0,0,0,0,0,0,0,0,0,0,0,0,0,"AlLi , Mg17Al12",,,,,,,,,,,,,,,,,ÔþÖÆ,5 mA cm-2,5,C/MnO2,1.37*,33.5*,780*,1130*,,ËÎæ©æ©,ÁèÄþ
,Mg-4Li-3Al,MAB00509,93.2,2.89,0,0,0,0,0,0,0,0,0,3.91,0,0,0,0,0,0,0,0,0,0,0,0,0,0,0,0,"AlLi , Mg17Al12",,,,,,,,,,,,,,,,,ÔþÖÆ,10 mA cm-2,5,C/MnO2,1.33*,38*,915*,1225*,,ËÎæ©æ©,ÁèÄþ
,Mg-4Li-3Al,MAB00510,93.2,2.89,0,0,0,0,0,0,0,0,0,3.91,0,0,0,0,0,0,0,0,0,0,0,0,0,0,0,0,"AlLi , Mg17Al12",,,,,,,,,,,,,,,,,ÔþÖÆ,20 mA cm-2,5,C/MnO2,1.1*,41*,1080*,1200*,,ËÎæ©æ©,ÁèÄþ
,Mg-4Li-3Al,MAB00511,93.2,2.89,0,0,0,0,0,0,0,0,0,3.91,0,0,0,0,0,0,0,0,0,0,0,0,0,0,0,0,"AlLi , Mg17Al12",,,,,,,,,,,,,,,,,ÔþÖÆ,40 mA cm-2,5,C/MnO2,0.95*,53*,1240*,1180*,,ËÎæ©æ©,ÁèÄþ
,Mg-4Li-3Al-1Si,MAB00512,92.06,3.04,0,0,0,0,0,0,0,0,0,3.92,0,0,0,0.98,0,0,0,0,0,0,0,0,0,0,0,0,"AlLi , Mg17Al12, Mg2Si",,,,,,,,,,,,,,,,,ÔþÖÆ,5 mA cm-2,5,C/MnO2,1.45*,37*,860*,1140*,,ËÎæ©æ©,ÁèÄþ
,Mg-4Li-3Al-1Si,MAB00513,92.06,3.04,0,0,0,0,0,0,0,0,0,3.92,0,0,0,0.98,0,0,0,0,0,0,0,0,0,0,0,0,"AlLi , Mg17Al12, Mg2Si",,,,,,,,,,,,,,,,,ÔþÖÆ,10 mA cm-2,5,C/MnO2,1.38*,42*,980*,1240*,,ËÎæ©æ©,ÁèÄþ
,Mg-4Li-3Al-1Si,MAB00514,92.06,3.04,0,0,0,0,0,0,0,0,0,3.92,0,0,0,0.98,0,0,0,0,0,0,0,0,0,0,0,0,"AlLi , Mg17Al12, Mg2Si",,,,,,,,,,,,,,,,,ÔþÖÆ,20 mA cm-2,5,C/MnO2,1.19*,47.5*,1110*,1230*,,ËÎæ©æ©,ÁèÄþ
,Mg-4Li-3Al-1Si,MAB00515,92.06,3.04,0,0,0,0,0,0,0,0,0,3.92,0,0,0,0.98,0,0,0,0,0,0,0,0,0,0,0,0,"AlLi , Mg17Al12, Mg2Si",,,,,,,,,,,,,,,,,ÔþÖÆ,40 mA cm-2,5,C/MnO2,1.05*,57*,1330*,1225*,,ËÎæ©æ©,ÁèÄþ
,Mg-4Li-3Al-1Si-0.5Y,MAB00516,91.52,3.03,0,0.53,0,0,0,0,0,0,0,3.86,0,0,0,1.06,0,0,0,0,0,0,0,0,0,0,0,0,"AlLi , Mg17Al12, Mg2Si£¬Mg24Y5",,,,,,,,,,,,,,,,,ÔþÖÆ,5 mA cm-2,5,C/MnO2,1.42*,38*,865*,1250*,,ËÎæ©æ©,ÁèÄþ
,Mg-4Li-3Al-1Si-0.5Y,MAB00517,91.52,3.03,0,0.53,0,0,0,0,0,0,0,3.86,0,0,0,1.06,0,0,0,0,0,0,0,0,0,0,0,0,"AlLi , Mg17Al12, Mg2Si£¬Mg24Y5",,,,,,,,,,,,,,,,,ÔþÖÆ,10 mA cm-2,5,C/MnO2,1.37*,44*,1110*,1504,,ËÎæ©æ©,ÁèÄþ
,Mg-4Li-3Al-1Si-0.5Y,MAB00518,91.52,3.03,0,0.53,0,0,0,0,0,0,0,3.86,0,0,0,1.06,0,0,0,0,0,0,0,0,0,0,0,0,"AlLi , Mg17Al12, Mg2Si£¬Mg24Y5",,,,,,,,,,,,,,,,,ÔþÖÆ,20 mA cm-2,5,C/MnO2,1.15*,48*,1115*,1255*,,ËÎæ©æ©,ÁèÄþ
,Mg-4Li-3Al-1Si-0.5Y,MAB00519,91.52,3.03,0,0.53,0,0,0,0,0,0,0,3.86,0,0,0,1.06,0,0,0,0,0,0,0,0,0,0,0,0,"AlLi , Mg17Al12, Mg2Si£¬Mg24Y5",,,,,,,,,,,,,,,,,ÔþÖÆ,40 mA cm-2,5,C/MnO2,1.0*,57.78,1333,1225*,,ËÎæ©æ©,ÁèÄþ
,Mg-2Zn-0.1Ca,MAB00520,97.5908,0,2.2885,0,0,0,0,0,0.1207,0,0,0,0,0,0,0,0,0,0,0,0,0,0,0,0,0,0,0,Ca2Mg6Zn3,,,,,,,,,,,,,,,303.14,,ÖýÌ¬,1 mA cm-2,2,C/MnO2,1.64,48.5,1069.1,1753.324,,ÁèÄþ,ËÎæ©æ©
,Mg-2Zn-0.1Ca,MAB00521,97.5908,0,2.2885,0,0,0,0,0,0.1207,0,0,0,0,0,0,0,0,0,0,0,0,0,0,0,0,0,0,0,Ca2Mg6Zn3,,,,,,,,,,,,,,,303.14,,ÖýÌ¬,10 mA cm-2,2,C/MnO2,1.41,51.3,1130.8,1594.428,,ÁèÄþ,ËÎæ©æ©
,Mg-2Zn-0.1Ca,MAB00522,97.5908,0,2.2885,0,0,0,0,0,0.1207,0,0,0,0,0,0,0,0,0,0,0,0,0,0,0,0,0,0,0,Ca2Mg6Zn3,,,,,,,,,,,,,,,303.14,,ÖýÌ¬,50 mA cm-2,2,C/MnO2,0.75,49.1,1082.2,811.65,,ÁèÄþ,ËÎæ©æ©
,Mg-2Zn-0.2Ca,MAB00523,97.6134,0,2.1416,0,0,0,0,0,0.245,0,0,0,0,0,0,0,0,0,0,0,0,0,0,0,0,0,0,0,Ca2Mg6Zn3,,,,,,,,,,,,,,,255.58,,ÖýÌ¬,1 mA cm-2,2,C/MnO2,1.65,51.4,1132.5,1868.625,,ÁèÄþ,ËÎæ©æ©
,Mg-2Zn-0.2Ca,MAB00524,97.6134,0,2.1416,0,0,0,0,0,0.245,0,0,0,0,0,0,0,0,0,0,0,0,0,0,0,0,0,0,0,Ca2Mg6Zn3,,,,,,,,,,,,,,,255.58,,ÖýÌ¬,10 mA cm-2,2,C/MnO2,1.43,61,1344.1,1922.063,,ÁèÄþ,ËÎæ©æ©
,Mg-2Zn-0.2Ca,MAB00525,97.6134,0,2.1416,0,0,0,0,0,0.245,0,0,0,0,0,0,0,0,0,0,0,0,0,0,0,0,0,0,0,Ca2Mg6Zn3,,,,,,,,,,,,,,,255.58,,ÖýÌ¬,50 mA cm-2,2,C/MnO2,0.76,57.9,1275.8,969.608,,ÁèÄþ,ËÎæ©æ©
,Mg-2Zn-0.5Ca,MAB00526,97.4898,0,1.9695,0,0,0,0,0,0.5407,0,0,0,0,0,0,0,0,0,0,0,0,0,0,0,0,0,0,0,"Mg2Ca, Ca2Mg6Zn3",,,,,,,,,,,,,,,235.33,,ÖýÌ¬,1 mA cm-2,2,C/MnO2,1.64,50.9,1119.7,1836.308,,ÁèÄþ,ËÎæ©æ©
,Mg-2Zn-0.5Ca,MAB00527,97.4898,0,1.9695,0,0,0,0,0,0.5407,0,0,0,0,0,0,0,0,0,0,0,0,0,0,0,0,0,0,0,"Mg2Ca, Ca2Mg6Zn3",,,,,,,,,,,,,,,235.33,,ÖýÌ¬,10 mA cm-2,2,C/MnO2,1.41,60.6,1340.4,1889.964,,ÁèÄþ,ËÎæ©æ©
,Mg-2Zn-0.5Ca,MAB00528,97.4898,0,1.9695,0,0,0,0,0,0.5407,0,0,0,0,0,0,0,0,0,0,0,0,0,0,0,0,0,0,0,"Mg2Ca, Ca2Mg6Zn3",,,,,,,,,,,,,,,235.33,,ÖýÌ¬,50 mA cm-2,2,C/MnO2,0.6,56.7,1249.3,749.58,,ÁèÄþ,ËÎæ©æ©
,Mg-2Zn-1.0Ca,MAB00529,96.867,0,2.0362,0,0,0,0,0,1.0968,0,0,0,0,0,0,0,0,0,0,0,0,0,0,0,0,0,0,0,"Mg2Ca, Ca2Mg6Zn3",,,,,,,,,,,,,,,114.65,,ÖýÌ¬,1 mA cm-2,2,C/MnO2,1.64,44.3,972.5,1594.9,,ÁèÄþ,ËÎæ©æ©
,Mg-2Zn-1.0Ca,MAB00530,96.867,0,2.0362,0,0,0,0,0,1.0968,0,0,0,0,0,0,0,0,0,0,0,0,0,0,0,0,0,0,0,"Mg2Ca, Ca2Mg6Zn3",,,,,,,,,,,,,,,114.65,,ÖýÌ¬,10 mA cm-2,2,C/MnO2,1.42,54.6,1194.2,1695.764,,ÁèÄþ,ËÎæ©æ©
,Mg-2Zn-1.0Ca,MAB00531,96.867,0,2.0362,0,0,0,0,0,1.0968,0,0,0,0,0,0,0,0,0,0,0,0,0,0,0,0,0,0,0,"Mg2Ca, Ca2Mg6Zn3",,,,,,,,,,,,,,,114.65,,ÖýÌ¬,50 mA cm-2,2,C/MnO2,0.69,52.1,1178,812.82,,ÁèÄþ,ËÎæ©æ©
,Mg-0.5Sn- 0.5Zn-0.5Ca£¨LS£©,MAB00532,98.5,0,0.5,0,0,0,0,0,0.5,0,0,0,0.5,0,0,0,0,0,0,0,0,0,0,0,0,0,0,0,Mg2Sn,,,300,25:01:00,0.1m ms?1,500,3,,,,,,,,17.16,0.8*,¼·Ñ¹,2.5 mA cm-2,10,C/MnO2,1.484,45.4,990*,1500*,,ÁèÄþ,ËÎæ©æ©
,Mg-0.5Sn- 0.5Zn-0.5Ca£¨LS£©,MAB00533,98.5,0,0.5,0,0,0,0,0,0.5,0,0,0,0.5,0,0,0,0,0,0,0,0,0,0,0,0,0,0,0,Mg2Sn,,,300,25:01:00,0.1m ms?1,500,3,,,,,,,,17.16,1.6*,¼·Ñ¹,5 mA cm-2,10,C/MnO2,1.381,51.88,1140*,1565.76,,ÁèÄþ,ËÎæ©æ©
,Mg-0.5Sn- 0.5Zn-0.5Ca£¨LS£©,MAB00534,98.5,0,0.5,0,0,0,0,0,0.5,0,0,0,0.5,0,0,0,0,0,0,0,0,0,0,0,0,0,0,0,Mg2Sn,,,300,25:01:00,0.1m ms?1,500,3,,,,,,,,17.16,3*,¼·Ñ¹,10 mA cm-2,10,C/MnO2,1.294,54.7,1196,1580*,,ÁèÄþ,ËÎæ©æ©
,Mg-0.5Sn- 0.5Zn-0.5Ca£¨LS£©,MAB00535,98.5,0,0.5,0,0,0,0,0,0.5,0,0,0,0.5,0,0,0,0,0,0,0,0,0,0,0,0,0,0,0,Mg2Sn,,,300,25:01:00,0.1m ms?1,500,3,,,,,,,,17.16,6*,¼·Ñ¹,20 mA cm-2,10,C/MnO2,1.164,56.35,1230*,1420*,,ÁèÄþ,ËÎæ©æ©
,Mg-0.5Sn- 0.5Zn-0.5Ca£¨LS£©,MAB00536,98.5,0,0.5,0,0,0,0,0,0.5,0,0,0,0.5,0,0,0,0,0,0,0,0,0,0,0,0,0,0,0,Mg2Sn,,,300,25:01:00,0.1m ms?1,500,3,,,,,,,,17.16,11.2*,¼·Ñ¹,40 mA cm-2,10,C/MnO2,0.438,57.72,1261.43,550*,,ÁèÄþ,ËÎæ©æ©
,Mg-0.5Sn- 0.5Zn-0.5Ca£¨TS£©,MAB00537,98.5,0,0.5,0,0,0,0,0,0.5,0,0,0,0.5,0,0,0,0,0,0,0,0,0,0,0,0,0,0,0,Mg2Sn,,,300,25:01:00,0.1m ms?1,500,3,,,,,,,,16.29,0.8*,¼·Ñ¹,2.5 mA cm-2,10,C/MnO2,1.493,50.57,1110*,1700*,,ÁèÄþ,ËÎæ©æ©
,Mg-0.5Sn- 0.5Zn-0.5Ca£¨TS£©,MAB00538,98.5,0,0.5,0,0,0,0,0,0.5,0,0,0,0.5,0,0,0,0,0,0,0,0,0,0,0,0,0,0,0,Mg2Sn,,,300,25:01:00,0.1m ms?1,500,3,,,,,,,,16.29,1.2*,¼·Ñ¹,5 mA cm-2,10,C/MnO2,1.428,55.67,1220*,1737.23,,ÁèÄþ,ËÎæ©æ©
,Mg-0.5Sn- 0.5Zn-0.5Ca£¨TS£©,MAB00539,98.5,0,0.5,0,0,0,0,0,0.5,0,0,0,0.5,0,0,0,0,0,0,0,0,0,0,0,0,0,0,0,Mg2Sn,,,300,25:01:00,0.1m ms?1,500,3,,,,,,,,16.29,3*,¼·Ñ¹,10 mA cm-2,10,C/MnO2,1.357,56.2,1276,1740*,,ÁèÄþ,ËÎæ©æ©
,Mg-0.5Sn- 0.5Zn-0.5Ca£¨TS£©,MAB00540,98.5,0,0.5,0,0,0,0,0,0.5,0,0,0,0.5,0,0,0,0,0,0,0,0,0,0,0,0,0,0,0,Mg2Sn,,,300,25:01:00,0.1m ms?1,500,3,,,,,,,,16.29,6*,¼·Ñ¹,20 mA cm-2,10,C/MnO2,1.238,58.97,1310*,1600*,,ÁèÄþ,ËÎæ©æ©
,Mg-0.5Sn- 0.5Zn-0.5Ca£¨TS£©,MAB00541,98.5,0,0.5,0,0,0,0,0,0.5,0,0,0,0.5,0,0,0,0,0,0,0,0,0,0,0,0,0,0,0,Mg2Sn,,,300,25:01:00,0.1m ms?1,500,3,,,,,,,,16.29,12*,¼·Ñ¹,40 mA cm-2,10,C/MnO2,0.489,59.58,1336.01,640*,,ÁèÄþ,ËÎæ©æ©
,Mg-2Zn,MAB00542,97.624,0,2.376,0,0,0,0,0,0,0,0,0,0,0,0,0,0,0,0,0,0,0,0,0,0,0,0,0,Mg4Zn7,,,,,,,,,,,,,,,,,ÖýÌ¬,1 mA cm-2,20,0.3mg cm?2 45%²¬ÄÉÃ×¿ÅÁ£,1.43*,36*,800*,1040*,,ÁèÄþ,ËÎæ©æ©
,Mg-2Zn,MAB00543,97.624,0,2.376,0,0,0,0,0,0,0,0,0,0,0,0,0,0,0,0,0,0,0,0,0,0,0,0,0,Mg4Zn7,,,,,,,,,,,,,,,,,ÖýÌ¬,2 mA cm-2,20,0.3mg cm?2 45%²¬ÄÉÃ×¿ÅÁ£,1.37*,38.5*,850*,1150*,,ÁèÄþ,ËÎæ©æ©
,Mg-2Zn,MAB00544,97.624,0,2.376,0,0,0,0,0,0,0,0,0,0,0,0,0,0,0,0,0,0,0,0,0,0,0,0,0,Mg4Zn7,,,,,,,,,,,,,,,,,ÖýÌ¬,5 mA cm-2,20,0.3mg cm?2 45%²¬ÄÉÃ×¿ÅÁ£,1.22*,42*,900*,1100*,,ÁèÄþ,ËÎæ©æ©
,Mg-2Zn,MAB00545,97.624,0,2.376,0,0,0,0,0,0,0,0,0,0,0,0,0,0,0,0,0,0,0,0,0,0,0,0,0,Mg4Zn7,,,,,,,,,,,,,,,,,ÖýÌ¬,10 mA cm-2,20,0.3mg cm?2 40%²¬ÄÉÃ×¿ÅÁ£,0.84*,54.5*,1180*,1000*,,ÁèÄþ,ËÎæ©æ©
,ZT21,MAB00546,96.65,0,2.254,0,0,0,0,0,0,0,0,0,1.096,0,0,0,0,0,0,0,0,0,0,0,0,0,0,0,Mg2Sn¡¢Mg4Zn7,,,,,,,,,,,,,,,,,ÖýÌ¬,1 mA cm-2,20,0.3mg cm?2 45%²¬ÄÉÃ×¿ÅÁ£,1.43*,41*,900*,1300*,,ÁèÄþ,ËÎæ©æ©
,ZT21,MAB00547,96.65,0,2.254,0,0,0,0,0,0,0,0,0,1.096,0,0,0,0,0,0,0,0,0,0,0,0,0,0,0,Mg2Sn¡¢Mg4Zn7,,,,,,,,,,,,,,,,,ÖýÌ¬,2 mA cm-2,20,0.3mg cm?2 45%²¬ÄÉÃ×¿ÅÁ£,1.35*,45*,970*,1350*,,ÁèÄþ,ËÎæ©æ©
,ZT21,MAB00548,96.65,0,2.254,0,0,0,0,0,0,0,0,0,1.096,0,0,0,0,0,0,0,0,0,0,0,0,0,0,0,Mg2Sn¡¢Mg4Zn7,,,,,,,,,,,,,,,,,ÖýÌ¬,5 mA cm-2,20,0.3mg cm?2 45%²¬ÄÉÃ×¿ÅÁ£,1.23*,50*,1070*,1340*,,ÁèÄþ,ËÎæ©æ©
,ZT21,MAB00549,96.65,0,2.254,0,0,0,0,0,0,0,0,0,1.096,0,0,0,0,0,0,0,0,0,0,0,0,0,0,0,Mg2Sn¡¢Mg4Zn7,,,,,,,,,,,,,,,,,ÖýÌ¬,10 mA cm-2,20,0.3mg cm?2 45%²¬ÄÉÃ×¿ÅÁ£,1.01*,53*,1150*,1160*,,ÁèÄþ,ËÎæ©æ©
,ZT23,MAB00550,94.688,0,2.169,0,0,0,0,0,0,0,0,0,3.143,0,0,0,0,0,0,0,0,0,0,0,0,0,0,0,Mg2Sn¡¢Mg4Zn7,,,,,,,,,,,,,,,,,ÖýÌ¬,1 mA cm-2,20,0.3mg cm?2 45%²¬ÄÉÃ×¿ÅÁ£,1.43*,43.5*,940*,1350*,,ÁèÄþ,ËÎæ©æ©
,ZT23,MAB00551,94.688,0,2.169,0,0,0,0,0,0,0,0,0,3.143,0,0,0,0,0,0,0,0,0,0,0,0,0,0,0,Mg2Sn¡¢Mg4Zn7,,,,,,,,,,,,,,,,,ÖýÌ¬,2 mA cm-2,20,0.3mg cm?2 45%²¬ÄÉÃ×¿ÅÁ£,1.23*,47.5*,1010*,1380*,,ÁèÄþ,ËÎæ©æ©
,ZT23,MAB00552,94.688,0,2.169,0,0,0,0,0,0,0,0,0,3.143,0,0,0,0,0,0,0,0,0,0,0,0,0,0,0,Mg2Sn¡¢Mg4Zn7,,,,,,,,,,,,,,,,,ÖýÌ¬,5 mA cm-2,20,0.3mg cm?2 45%²¬ÄÉÃ×¿ÅÁ£,0.92*,50*,1070*,1320*,,ÁèÄþ,ËÎæ©æ©
,ZT23,MAB00553,94.688,0,2.169,0,0,0,0,0,0,0,0,0,3.143,0,0,0,0,0,0,0,0,0,0,0,0,0,0,0,Mg2Sn¡¢Mg4Zn7,,,,,,,,,,,,,,,,,ÖýÌ¬,10 mA cm-2,20,0.3mg cm?2 45%²¬ÄÉÃ×¿ÅÁ£,0.91*,51*,1080*,990*,,ÁèÄþ,ËÎæ©æ©
,Mg-4Zn,MAB00554,95.863,0,4.137,0,0,0,0,0,0,0,0,0,0,0,0,0,0,0,0,0,0,0,0,0,0,0,0,0,Mg4Zn7,,,,,,,,,,,,,,,,,ÖýÌ¬,1 mA cm-2,20,0.3mg cm?2 45%²¬ÄÉÃ×¿ÅÁ£,1.4*,33*,720*,1000*,,ÁèÄþ,ËÎæ©æ©
,Mg-4Zn,MAB00555,95.863,0,4.137,0,0,0,0,0,0,0,0,0,0,0,0,0,0,0,0,0,0,0,0,0,0,0,0,0,Mg4Zn7,,,,,,,,,,,,,,,,,ÖýÌ¬,2 mA cm-2,20,0.3mg cm?2 45%²¬ÄÉÃ×¿ÅÁ£,1.35*,35*,750*,1100*,,ÁèÄþ,ËÎæ©æ©
,Mg-4Zn,MAB00556,95.863,0,4.137,0,0,0,0,0,0,0,0,0,0,0,0,0,0,0,0,0,0,0,0,0,0,0,0,0,Mg4Zn7,,,,,,,,,,,,,,,,,ÖýÌ¬,5 mA cm-2,20,0.3mg cm?2 45%²¬ÄÉÃ×¿ÅÁ£,1.18*,36*,790*,900*,,ÁèÄþ,ËÎæ©æ©
,Mg-4Zn,MAB00557,95.863,0,4.137,0,0,0,0,0,0,0,0,0,0,0,0,0,0,0,0,0,0,0,0,0,0,0,0,0,Mg4Zn7,,,,,,,,,,,,,,,,,ÖýÌ¬,10 mA cm-2,20,0.3mg cm?2 45%²¬ÄÉÃ×¿ÅÁ£,0.83*,47*,1000*,830*,,ÁèÄþ,ËÎæ©æ©
,ZT41,MAB00558,94.749,0,4.157,0,0,0,0,0,0,0,0,0,1.094,0,0,0,0,0,0,0,0,0,0,0,0,0,0,0,Mg2Sn¡¢Mg4Zn7,,,,,,,,,,,,,,,,,ÖýÌ¬,1 mA cm-2,20,0.3mg cm?2 45%²¬ÄÉÃ×¿ÅÁ£,1.43*,42*,890*,1270*,,ÁèÄþ,ËÎæ©æ©
,ZT41,MAB00559,94.749,0,4.157,0,0,0,0,0,0,0,0,0,1.094,0,0,0,0,0,0,0,0,0,0,0,0,0,0,0,Mg2Sn¡¢Mg4Zn7,,,,,,,,,,,,,,,,,ÖýÌ¬,2 mA cm-2,20,0.3mg cm?2 45%²¬ÄÉÃ×¿ÅÁ£,1.37*,44*,950*,1290*,,ÁèÄþ,ËÎæ©æ©
,ZT41,MAB00560,94.749,0,4.157,0,0,0,0,0,0,0,0,0,1.094,0,0,0,0,0,0,0,0,0,0,0,0,0,0,0,Mg2Sn¡¢Mg4Zn7,,,,,,,,,,,,,,,,,ÖýÌ¬,5 mA cm-2,20,0.3mg cm?2 45%²¬ÄÉÃ×¿ÅÁ£,1.25*,47.5*,1010*,1260*,,ÁèÄþ,ËÎæ©æ©
,ZT41,MAB00561,94.749,0,4.157,0,0,0,0,0,0,0,0,0,1.094,0,0,0,0,0,0,0,0,0,0,0,0,0,0,0,Mg2Sn¡¢Mg4Zn7,,,,,,,,,,,,,,,,,ÖýÌ¬,10 mA cm-2,20,0.3mg cm?2 45%²¬ÄÉÃ×¿ÅÁ£,0.77*,47*,1000*,780*,,ÁèÄþ,ËÎæ©æ©
,ZT43,MAB00562,93.156,0,3.847,0,0,0,0,0,0,0,0,0,2.997,0,0,0,0,0,0,0,0,0,0,0,0,0,0,0,Mg2Sn¡¢Mg4Zn7,,,,,,,,,,,,,,,,,ÖýÌ¬,1 mA cm-2,20,0.3mg cm?2 45%²¬ÄÉÃ×¿ÅÁ£,1.43*,37*,780*,1100*,,ÁèÄþ,ËÎæ©æ©
,ZT43,MAB00563,93.156,0,3.847,0,0,0,0,0,0,0,0,0,2.997,0,0,0,0,0,0,0,0,0,0,0,0,0,0,0,Mg2Sn¡¢Mg4Zn7,,,,,,,,,,,,,,,,,ÖýÌ¬,2 mA cm-2,20,0.3mg cm?2 45%²¬ÄÉÃ×¿ÅÁ£,1.37*,41*,860*,1170*,,ÁèÄþ,ËÎæ©æ©
,ZT43,MAB00564,93.156,0,3.847,0,0,0,0,0,0,0,0,0,2.997,0,0,0,0,0,0,0,0,0,0,0,0,0,0,0,Mg2Sn¡¢Mg4Zn7,,,,,,,,,,,,,,,,,ÖýÌ¬,5 mA cm-2,20,0.3mg cm?2 45%²¬ÄÉÃ×¿ÅÁ£,1.2*,41.5*,860*,1040*,,ÁèÄþ,ËÎæ©æ©
,ZT43,MAB00565,93.156,0,3.847,0,0,0,0,0,0,0,0,0,2.997,0,0,0,0,0,0,0,0,0,0,0,0,0,0,0,Mg2Sn¡¢Mg4Zn7,,,,,,,,,,,,,,,,,ÖýÌ¬,10 mA cm-2,20,0.3mg cm?2 45%²¬ÄÉÃ×¿ÅÁ£,0.84*,45.5*,960*,810*,,ÁèÄþ,ËÎæ©æ©
,Pure Mg,MAB00566,100,0,0,0,0,0,0,0,0,0,0,0,0,0,0,0,0,0,0,0,0,0,0,0,0,0,0,0,,,,,,,,,,,,,,,,,,ÖýÌ¬,1 mA cm-2,20,0.3mg cm?2 41%²¬ÄÉÃ×¿ÅÁ£,1.45*,20.5*,455*,660*,,ÁèÄþ,ËÎæ©æ©
,Pure Mg,MAB00567,100,0,0,0,0,0,0,0,0,0,0,0,0,0,0,0,0,0,0,0,0,0,0,0,0,0,0,0,,,,,,,,,,,,,,,,,,ÖýÌ¬,2 mA cm-2,20,0.3mg cm?2 41%²¬ÄÉÃ×¿ÅÁ£,1.37*,27.5*,610*,845*,,ÁèÄþ,ËÎæ©æ©
,Pure Mg,MAB00568,100,0,0,0,0,0,0,0,0,0,0,0,0,0,0,0,0,0,0,0,0,0,0,0,0,0,0,0,,,,,,,,,,,,,,,,,,ÖýÌ¬,5 mA cm-2,20,0.3mg cm?2 41%²¬ÄÉÃ×¿ÅÁ£,1.24*,34.5*,755*,945*,,ÁèÄþ,ËÎæ©æ©
,Pure Mg,MAB00569,100,0,0,0,0,0,0,0,0,0,0,0,0,0,0,0,0,0,0,0,0,0,0,0,0,0,0,0,,,,,,,,,,,,,,,,,,ÖýÌ¬,10 mA cm-2,20,0.3mg cm?2 41%²¬ÄÉÃ×¿ÅÁ£,0.96*,50.5*,1110*,1090*,,ÁèÄþ,ËÎæ©æ©
,AZ80,MAB00570,91.03,8.34,0.48,0,0,0,0.15,0,0,0,0,0,0,0,0,0,0,0,0,0,0,0,0,0,0,0,0,0,Mg17Al12,,,,,,,,,,,,,,,712,,ÖýÌ¬,2.5 mA cm-2,10,C/MnO2,1.375,36*,800*,1150*,,ÁèÄþ,ËÎæ©æ©
,AZ80,MAB00571,91.03,8.34,0.48,0,0,0,0.15,0,0,0,0,0,0,0,0,0,0,0,0,0,0,0,0,0,0,0,0,0,Mg17Al12,,,,,,,,,,,,,,,712,,ÖýÌ¬,5 mA cm-2,10,C/MnO2,1.337,54*,1180*,1200*,,ÁèÄþ,ËÎæ©æ©
,AZ80,MAB00572,91.03,8.34,0.48,0,0,0,0.15,0,0,0,0,0,0,0,0,0,0,0,0,0,0,0,0,0,0,0,0,0,Mg17Al12,,,,,,,,,,,,,,,712,,ÖýÌ¬,10 mA cm-2,10,C/MnO2,1.318,55*,1240*,1600*,,ÁèÄþ,ËÎæ©æ©
,AZ80,MAB00573,91.03,8.34,0.48,0,0,0,0.15,0,0,0,0,0,0,0,0,0,0,0,0,0,0,0,0,0,0,0,0,0,Mg17Al12,,,,,,,,,,,,,,,712,,ÖýÌ¬,20 mA cm-2,10,C/MnO2,1.251,60*,1360*,1700*,,ÁèÄþ,ËÎæ©æ©
,AZ80,MAB00574,91.03,8.34,0.48,0,0,0,0.15,0,0,0,0,0,0,0,0,0,0,0,0,0,0,0,0,0,0,0,0,0,Mg17Al12,,,,,,,,,,,,,,,712,,ÖýÌ¬,40 mA cm-2,10,C/MnO2,1.105,62*,1420*,1550*,,ÁèÄþ,ËÎæ©æ©
,AZ80,MAB00575,91.03,8.34,0.48,0,0,0,0.15,0,0,0,0,0,0,0,0,0,0,0,0,0,0,0,0,0,0,0,0,0,Mg17Al12,,,,,,,,,,,,,,,712,,ÖýÌ¬,80 mA cm-2,10,C/MnO2,0.71,55*,1220*,850*,,ÁèÄþ,ËÎæ©æ©
,AZ80-La-Gd,MAB00576,89.57,8.12,0.51,0,0,0,0.14,0.49,0,0,0,0,0,0,0,0,0,0,0,1.17,0,0,0,0,0,0,0,0,Mg17Al12¡¢Al11La3¡¢Al2Gd,,,,,,,,,,,,,,,489,,ÖýÌ¬,2.5 mA cm-2,10,C/MnO2,1.397,38*,820*,1200*,,ÁèÄþ,ËÎæ©æ©
,AZ80-La-Gd,MAB00577,89.57,8.12,0.51,0,0,0,0.14,0.49,0,0,0,0,0,0,0,0,0,0,0,1.17,0,0,0,0,0,0,0,0,Mg17Al12¡¢Al11La3¡¢Al2Gd,,,,,,,,,,,,,,,489,,ÖýÌ¬,5 mA cm-2,10,C/MnO2,1.36,57*,1250*,1720*,,ÁèÄþ,ËÎæ©æ©
,AZ80-La-Gd,MAB00578,89.57,8.12,0.51,0,0,0,0.14,0.49,0,0,0,0,0,0,0,0,0,0,0,1.17,0,0,0,0,0,0,0,0,Mg17Al12¡¢Al11La3¡¢Al2Gd,,,,,,,,,,,,,,,489,,ÖýÌ¬,10 mA cm-2,10,C/MnO2,1.353,72*,1600*,2200*,,ÁèÄþ,ËÎæ©æ©
,AZ80-La-Gd,MAB00579,89.57,8.12,0.51,0,0,0,0.14,0.49,0,0,0,0,0,0,0,0,0,0,0,1.17,0,0,0,0,0,0,0,0,Mg17Al12¡¢Al11La3¡¢Al2Gd,,,,,,,,,,,,,,,489,,ÖýÌ¬,20 mA cm-2,10,C/MnO2,1.273,76*,1680*,2190*,,ÁèÄþ,ËÎæ©æ©
,AZ80-La-Gd,MAB00580,89.57,8.12,0.51,0,0,0,0.14,0.49,0,0,0,0,0,0,0,0,0,0,0,1.17,0,0,0,0,0,0,0,0,Mg17Al12¡¢Al11La3¡¢Al2Gd,,,,,,,,,,,,,,,489,,ÖýÌ¬,40 mA cm-2,10,C/MnO2,1.181,67*,1500*,1750*,,ÁèÄþ,ËÎæ©æ©
,AZ80-La-Gd,MAB00581,89.57,8.12,0.51,0,0,0,0.14,0.49,0,0,0,0,0,0,0,0,0,0,0,1.17,0,0,0,0,0,0,0,0,Mg17Al12¡¢Al11La3¡¢Al2Gd,,,,,,,,,,,,,,,489,,ÖýÌ¬,80 mA cm-2,10,C/MnO2,0.943,65*,1450*,1400*,,ÁèÄþ,ËÎæ©æ©
,Mg¨C2Zn¨C1Ca,MAB00582,97.3775,0,1.7463,0,0,0,0,0,0.8762,0,0,0,0,0,0,0,0,0,0,0,0,0,0,0,0,0,0,0,Mg2Ca¡¢ Ca2Mg6Zn3,,,,,,,,,,,,,,,65.03,,ÖýÌ¬,2 mA cm-2,10,C/MnO2,1.35*,48*,1010*,1400*,,ËÎæ©æ©,ÁèÄþ
,Mg¨C2Zn¨C1Ca,MAB00583,97.3775,0,1.7463,0,0,0,0,0,0.8762,0,0,0,0,0,0,0,0,0,0,0,0,0,0,0,0,0,0,0,Mg2Ca¡¢ Ca2Mg6Zn3,,,,,,,,,,,,,,,65.03,,ÖýÌ¬,10 mA cm-2,10,C/MnO2,1.05*,54.5*,1190*,1210*,,ËÎæ©æ©,ÁèÄþ
,Mg¨C2Zn¨C1Ca (HT1),MAB00584,97.3775,0,1.7463,0,0,0,0,0,0.8762,0,0,0,0,0,0,0,0,0,0,0,0,0,0,0,0,0,0,0,Mg2Ca¡¢ Ca2Mg6Zn3,,,,,,420,24,,,,,,,,112.61,,¾ùÖÊ,2 mA cm-2,10,C/MnO2,1.41*,49*,1030*,1500*,,ËÎæ©æ©,ÁèÄþ
,Mg¨C2Zn¨C1Ca (HT1),MAB00585,97.3775,0,1.7463,0,0,0,0,0,0.8762,0,0,0,0,0,0,0,0,0,0,0,0,0,0,0,0,0,0,0,Mg2Ca¡¢ Ca2Mg6Zn3,,,,,,420,24,,,,,,,,112.61,,¾ùÖÊ,10 mA cm-2,10,C/MnO2,1.16*,64.5*,1390*,1600*,,ËÎæ©æ©,ÁèÄþ
,Mg¨C2Zn¨C1Ca (HT2),MAB00586,97.3775,0,1.7463,0,0,0,0,0,0.8762,0,0,0,0,0,0,0,0,0,0,0,0,0,0,0,0,0,0,0,Mg2Ca¡¢ Ca2Mg6Zn3,,,,,,440,24,,,,,,,,141.27,,¾ùÖÊ,2 mA cm-2,10,C/MnO2,1.43*,57*,1220*,1780*,,ËÎæ©æ©,ÁèÄþ
,Mg¨C2Zn¨C1Ca (HT2),MAB00587,97.3775,0,1.7463,0,0,0,0,0,0.8762,0,0,0,0,0,0,0,0,0,0,0,0,0,0,0,0,0,0,0,Mg2Ca¡¢ Ca2Mg6Zn3,,,,,,440,24,,,,,,,,141.27,,¾ùÖÊ,10 mA cm-2,10,C/MnO2,1.23*,68.87,1477.1,1811.67,,ËÎæ©æ©,ÁèÄþ
,Mg¨C2Zn¨C1Ca (HT3),MAB00588,97.3775,0,1.7463,0,0,0,0,0,0.8762,0,0,0,0,0,0,0,0,0,0,0,0,0,0,0,0,0,0,0,Mg2Ca¡¢ Ca2Mg6Zn3,,,,,,460,24,,,,,,,,270.06,,¾ùÖÊ,2 mA cm-2,10,C/MnO2,1.415*,55*,1190*,1690*,,ËÎæ©æ©,ÁèÄþ
,Mg¨C2Zn¨C1Ca (HT3),MAB00589,97.3775,0,1.7463,0,0,0,0,0,0.8762,0,0,0,0,0,0,0,0,0,0,0,0,0,0,0,0,0,0,0,Mg2Ca¡¢ Ca2Mg6Zn3,,,,,,460,24,,,,,,,,270.06,,¾ùÖÊ,10 mA cm-2,10,C/MnO2,1.20*,59*,1230*,1490*,,ËÎæ©æ©,ÁèÄþ
,Mg-6Zn,MAB00590,94,0,6,0,0,0,0,0,0,0,0,0,0,0,0,0,0,0,0,0,0,0,0,0,0,0,0,0,Mg7Zn3,,,,,,,,,,,,,,,,2*,ÖýÌ¬,2.5 mA cm-2,10,C/MnO2,1.29,33*,720*,926,,ËÎæ©æ©,ÁèÄþ
,Mg-6Zn,MAB00591,94,0,6,0,0,0,0,0,0,0,0,0,0,0,0,0,0,0,0,0,0,0,0,0,0,0,0,0,Mg7Zn3,,,,,,,,,,,,,,,,4*,ÖýÌ¬,5 mA cm-2,10,C/MnO2,1.17,36*,760*,890*,,ËÎæ©æ©,ÁèÄþ
,Mg-6Zn,MAB00592,94,0,6,0,0,0,0,0,0,0,0,0,0,0,0,0,0,0,0,0,0,0,0,0,0,0,0,0,Mg7Zn3,,,,,,,,,,,,,,,,7*,ÖýÌ¬,10 mA cm-2,10,C/MnO2,1.13,37.5*,800*,900*,,ËÎæ©æ©,ÁèÄþ
,Mg-6Zn,MAB00593,94,0,6,0,0,0,0,0,0,0,0,0,0,0,0,0,0,0,0,0,0,0,0,0,0,0,0,0,Mg7Zn3,,,,,,,,,,,,,,,,12.5*,ÖýÌ¬,20 mA cm-2,10,C/MnO2,1.04,41*,870*,910*,,ËÎæ©æ©,ÁèÄþ
,Mg-6Zn,MAB00594,94,0,6,0,0,0,0,0,0,0,0,0,0,0,0,0,0,0,0,0,0,0,0,0,0,0,0,0,Mg7Zn3,,,,,,,,,,,,,,,,22.5*,ÖýÌ¬,40 mA cm-2,10,C/MnO2,0.97,44,928,900*,,ËÎæ©æ©,ÁèÄþ
,Mg-6Zn,MAB00595,94,0,6,0,0,0,0,0,0,0,0,0,0,0,0,0,0,0,0,0,0,0,0,0,0,0,0,0,Mg7Zn3,,,,,,,,,,,,,,,,,ÖýÌ¬,80 mA cm-2,10,C/MnO2,0.69,38*,810*,550*,,ËÎæ©æ©,ÁèÄþ
,Mg-6Zn,MAB00596,94,0,6,0,0,0,0,0,0,0,0,0,0,0,0,0,0,0,0,0,0,0,0,0,0,0,0,0,,,,,,,,,,,420,20,,,,,1.5*,¹ÌÈÜ´¦Àí,2.5 mA cm-2,10,C/MnO2,1.37,42*,880*,1210*,,ËÎæ©æ©,ÁèÄþ
,Mg-6Zn,MAB00597,94,0,6,0,0,0,0,0,0,0,0,0,0,0,0,0,0,0,0,0,0,0,0,0,0,0,0,0,,,,,,,,,,,420,20,,,,,2.5*,¹ÌÈÜ´¦Àí,5 mA cm-2,10,C/MnO2,1.32,46*,1010*,1340*,,ËÎæ©æ©,ÁèÄþ
,Mg-6Zn,MAB00598,94,0,6,0,0,0,0,0,0,0,0,0,0,0,0,0,0,0,0,0,0,0,0,0,0,0,0,0,,,,,,,,,,,420,20,,,,,4*,¹ÌÈÜ´¦Àí,10 mA cm-2,10,C/MnO2,1.31,52.5*,1120*,1463,,ËÎæ©æ©,ÁèÄþ
,Mg-6Zn,MAB00599,94,0,6,0,0,0,0,0,0,0,0,0,0,0,0,0,0,0,0,0,0,0,0,0,0,0,0,0,,,,,,,,,,,420,20,,,,,7.5*,¹ÌÈÜ´¦Àí,20 mA cm-2,10,C/MnO2,1.17,55*,1150*,1350*,,ËÎæ©æ©,ÁèÄþ
,Mg-6Zn,MAB00600,94,0,6,0,0,0,0,0,0,0,0,0,0,0,0,0,0,0,0,0,0,0,0,0,0,0,0,0,,,,,,,,,,,420,20,,,,,14.5*,¹ÌÈÜ´¦Àí,40 mA cm-2,10,C/MnO2,1.02,56,1185,1200*,,ËÎæ©æ©,ÁèÄþ
,Mg-6Zn,MAB00601,94,0,6,0,0,0,0,0,0,0,0,0,0,0,0,0,0,0,0,0,0,0,0,0,0,0,0,0,,,,,,,,,,,420,20,,,,,,¹ÌÈÜ´¦Àí,80 mA cm-2,10,C/MnO2,0.75,51*,1080*,800*,,ËÎæ©æ©,ÁèÄþ
,Mg-6Zn,MAB00602,94,0,6,0,0,0,0,0,0,0,0,0,0,0,0,0,0,0,0,0,0,0,0,0,0,0,0,0,MgZn,,,,,,,,,,420,20,150,30,,,1.5*,T6,2.5 mA cm-2,10,C/MnO2,1.41,39*,850*,1200*,,ËÎæ©æ©,ÁèÄþ
,Mg-6Zn,MAB00603,94,0,6,0,0,0,0,0,0,0,0,0,0,0,0,0,0,0,0,0,0,0,0,0,0,0,0,0,MgZn,,,,,,,,,,420,20,150,30,,,3*,T6,5 mA cm-2,10,C/MnO2,1.36,44*,940*,1280*,,ËÎæ©æ©,ÁèÄþ
,Mg-6Zn,MAB00604,94,0,6,0,0,0,0,0,0,0,0,0,0,0,0,0,0,0,0,0,0,0,0,0,0,0,0,0,MgZn,,,,,,,,,,420,20,150,30,,,4.5*,T6,10 mA cm-2,10,C/MnO2,1.32,49*,1050*,1380*,,ËÎæ©æ©,ÁèÄþ
,Mg-6Zn,MAB00605,94,0,6,0,0,0,0,0,0,0,0,0,0,0,0,0,0,0,0,0,0,0,0,0,0,0,0,0,MgZn,,,,,,,,,,420,20,150,30,,,8*,T6,20 mA cm-2,10,C/MnO2,1.2,52*,1090*,1310*,,ËÎæ©æ©,ÁèÄþ
,Mg-6Zn,MAB00606,94,0,6,0,0,0,0,0,0,0,0,0,0,0,0,0,0,0,0,0,0,0,0,0,0,0,0,0,MgZn,,,,,,,,,,420,20,150,30,,,15.5*,T6,40 mA cm-2,10,C/MnO2,1.02,52.5*,1120*,1130*,,ËÎæ©æ©,ÁèÄþ
,Mg-6Zn,MAB00607,94,0,6,0,0,0,0,0,0,0,0,0,0,0,0,0,0,0,0,0,0,0,0,0,0,0,0,0,MgZn,,,,,,,,,,420,20,150,30,,,,T6,80 mA cm-2,10,C/MnO2,0.82,47.5*,980*,800*,,ËÎæ©æ©,ÁèÄþ
,Mg-8Al,MAB00608,92,8,0,0,0,0,0,0,0,0,0,0,0,0,0,0,0,0,0,0,0,0,0,0,0,0,0,0,Mg17Al12,,,,,,,,,,,,,,,,1.5*,ÖýÌ¬,2.5 mA cm-2,10,C/MnO2,1.4,36*,800*,1120*,,ËÎæ©æ©,ÁèÄþ
,Mg-8Al,MAB00609,92,8,0,0,0,0,0,0,0,0,0,0,0,0,0,0,0,0,0,0,0,0,0,0,0,0,0,0,Mg17Al12,,,,,,,,,,,,,,,,2.5*,ÖýÌ¬,5 mA cm-2,10,C/MnO2,1.36,43*,960*,1320*,,ËÎæ©æ©,ÁèÄþ
,Mg-8Al,MAB00610,92,8,0,0,0,0,0,0,0,0,0,0,0,0,0,0,0,0,0,0,0,0,0,0,0,0,0,0,Mg17Al12,,,,,,,,,,,,,,,,4*,ÖýÌ¬,10 mA cm-2,10,C/MnO2,1.35,47.5*,1060*,1430*,,ËÎæ©æ©,ÁèÄþ
,Mg-8Al,MAB00611,92,8,0,0,0,0,0,0,0,0,0,0,0,0,0,0,0,0,0,0,0,0,0,0,0,0,0,0,Mg17Al12,,,,,,,,,,,,,,,,7*,ÖýÌ¬,20 mA cm-2,10,C/MnO2,1.26,52.5*,1190*,1501,,ËÎæ©æ©,ÁèÄþ
,Mg-8Al,MAB00612,92,8,0,0,0,0,0,0,0,0,0,0,0,0,0,0,0,0,0,0,0,0,0,0,0,0,0,0,Mg17Al12,,,,,,,,,,,,,,,,12.8*,ÖýÌ¬,40 mA cm-2,10,C/MnO2,1.15,54,1227,1400*,,ËÎæ©æ©,ÁèÄþ
,Mg-8Al,MAB00613,92,8,0,0,0,0,0,0,0,0,0,0,0,0,0,0,0,0,0,0,0,0,0,0,0,0,0,0,Mg17Al12,,,,,,,,,,,,,,,,,ÖýÌ¬,80 mA cm-2,10,C/MnO2,0.74,50*,1020*,820*,,ËÎæ©æ©,ÁèÄþ
,Mg-8Al,MAB00614,92,8,0,0,0,0,0,0,0,0,0,0,0,0,0,0,0,0,0,0,0,0,0,0,0,0,0,0,Mg17Al12,,,,,,,,,,420,20,,,,,1.5*,¹ÌÈÜ´¦Àí,2.5 mA cm-2,10,C/MnO2,1.47,39*,890*,1300*,,ËÎæ©æ©,ÁèÄþ
,Mg-8Al,MAB00615,92,8,0,0,0,0,0,0,0,0,0,0,0,0,0,0,0,0,0,0,0,0,0,0,0,0,0,0,Mg17Al12,,,,,,,,,,420,20,,,,,2.5*,¹ÌÈÜ´¦Àí,5 mA cm-2,10,C/MnO2,1.46,46.5*,1050*,1530*,,ËÎæ©æ©,ÁèÄþ
,Mg-8Al,MAB00616,92,8,0,0,0,0,0,0,0,0,0,0,0,0,0,0,0,0,0,0,0,0,0,0,0,0,0,0,Mg17Al12,,,,,,,,,,420,20,,,,,3.5*,¹ÌÈÜ´¦Àí,10 mA cm-2,10,C/MnO2,1.4,52.5*,1190*,1650*,,ËÎæ©æ©,ÁèÄþ
,Mg-8Al,MAB00617,92,8,0,0,0,0,0,0,0,0,0,0,0,0,0,0,0,0,0,0,0,0,0,0,0,0,0,0,Mg17Al12,,,,,,,,,,420,20,,,,,6.5*,¹ÌÈÜ´¦Àí,20 mA cm-2,10,C/MnO2,1.3,56*,1250*,1630*,,ËÎæ©æ©,ÁèÄþ
,Mg-8Al,MAB00618,92,8,0,0,0,0,0,0,0,0,0,0,0,0,0,0,0,0,0,0,0,0,0,0,0,0,0,0,Mg17Al12,,,,,,,,,,420,20,,,,,12*,¹ÌÈÜ´¦Àí,40 mA cm-2,10,C/MnO2,1.19,57.5*,1310*,1580*,,ËÎæ©æ©,ÁèÄþ
,Mg-8Al,MAB00619,92,8,0,0,0,0,0,0,0,0,0,0,0,0,0,0,0,0,0,0,0,0,0,0,0,0,0,0,Mg17Al12,,,,,,,,,,420,20,,,,,,¹ÌÈÜ´¦Àí,80 mA cm-2,10,C/MnO2,0.94,51*,1150*,1080*,,ËÎæ©æ©,ÁèÄþ
,Mg-8Al,MAB00620,92,8,0,0,0,0,0,0,0,0,0,0,0,0,0,0,0,0,0,0,0,0,0,0,0,0,0,0,Mg17Al12,,,,,,,,,,420,20,150,30,,,1.5*,T6,2.5 mA cm-2,10,C/MnO2,1.47,39*,900*,1320*,,ËÎæ©æ©,ÁèÄþ
,Mg-8Al,MAB00621,92,8,0,0,0,0,0,0,0,0,0,0,0,0,0,0,0,0,0,0,0,0,0,0,0,0,0,0,Mg17Al12,,,,,,,,,,420,20,150,30,,,2.5*,T6,5 mA cm-2,10,C/MnO2,1.44,42.5*,1055*,1530*,,ËÎæ©æ©,ÁèÄþ
,Mg-8Al,MAB00622,92,8,0,0,0,0,0,0,0,0,0,0,0,0,0,0,0,0,0,0,0,0,0,0,0,0,0,0,Mg17Al12,,,,,,,,,,420,20,150,30,,,3*,T6,10 mA cm-2,10,C/MnO2,1.39,54*,1220*,1700*,,ËÎæ©æ©,ÁèÄþ
,Mg-8Al,MAB00623,92,8,0,0,0,0,0,0,0,0,0,0,0,0,0,0,0,0,0,0,0,0,0,0,0,0,0,0,Mg17Al12,,,,,,,,,,420,20,150,30,,,5.5*,T6,20 mA cm-2,10,C/MnO2,1.31,58*,1320*,1736,,ËÎæ©æ©,ÁèÄþ
,Mg-8Al,MAB00624,92,8,0,0,0,0,0,0,0,0,0,0,0,0,0,0,0,0,0,0,0,0,0,0,0,0,0,0,Mg17Al12,,,,,,,,,,420,20,150,30,,,10*,T6,40 mA cm-2,10,C/MnO2,1.17,63,1418,1650*,,ËÎæ©æ©,ÁèÄþ
,Mg-8Al,MAB00625,92,8,0,0,0,0,0,0,0,0,0,0,0,0,0,0,0,0,0,0,0,0,0,0,0,0,0,0,Mg17Al12,,,,,,,,,,420,20,150,30,,,,T6,80 mA cm-2,10,C/MnO2,1.03,52.5*,1160*,1200*,,ËÎæ©æ©,ÁèÄþ
