Repository: qixinke/Magweb

File: Mag力学性能.csv (part 4 of 16)
ID,Name,Mg,Al,Zn,Y,Zr,Ca,Mn,Li,Sn,Nd,Gd,La,Si,Sm,Ce,Er,Cu,Dy,Sr,Sc,Co,Yb,Te,Bi,Sb,Ho,Be,Rm,¦ÄRm,W,W,I2,¦ÄI2,Rc,¦ÄRc,ab XP,¦Äab XP,AW,¦ÄAW,AN,¦ÄAN,Tb,¦ÄTb,Eea,¦ÄEea,I1,¦ÄI1,XP,¦ÄXP,Hf,¦ÄHf,Cm,¦ÄCm,fp,fd,VEC,¦ÄVEC,K,¦ÄK,Tm,¦ÄTm,Vm,Sf,density,Hmix,1/¦¸,XRD,µÚ¶þÏà,¾§Á£³ß´ç£¨¦Ìm£©,ÔþÖÆÖÖÀà,ÔþÖÆÎÂ¶È¡æ,ÔþÖÆ´ÎÊý,ÔþÖÆ×ÜÑ¹ÏÂÁ¿ %,¼·Ñ¹ÎÂ¶È¡æ,¼·Ñ¹±È,¼·Ñ¹ËÙ¶È,À­ÉìËÙÂÊ,Ó¦±äËÙÂÊ,¾ùÔÈ»¯ÎÂ¶È¡æ,¾ùÔÈ»¯Ê±¼äh,ÍË»ðÎÂ¶È¡æ,ÍË»ðÊ±¼äh,¹ÌÈÜÎÂ¶È¡æ,¹ÌÈÜÊ±¼äh,Ê±Ð§ÎÂ¶È¡æ,Ê±Ð§Ê±¼äh,´ã»ð¡æ,ÊÇ·ñË®´ã,Ó²¶È ¼Ó¹¤·½Ê½,Ó²¶È,YS¼Ó¹¤·½Ê½,YS²âÊÔÎÂ¶È,Çü·þÇ¿¶È£¨YS£©MPa,UST¼Ó¹¤·½Ê½,UST²âÊÔÎÂ¶È,¿¹À­Ç¿¶È£¨UTS£©MPa,Éì³¤ÂÊ¼Ó¹¤·½Ê½,Éì³¤ÂÊ²âÊÔÎÂ¶È,Éì³¤ÂÊ(Elong)%
185,Mg-Gd-Al-Zn,93,1.2,1,0,0,0,0,0,0,0,4.8,0,0,0,0,0,0,0,0,0,0,0,0,0,0,0,0,0.15998352,0.017684147,3.67974027,0.038966978,15.06733894,0.033961432,0.14112734,0.038492958,3.743321779,0.021566821,25.53190708,0.46821842,12.48691129,0.376591979,1395.346059,0.173537176,-0.384072556,0.3136455,7.622305984,0.032173589,1.313877049,0.029990687,8.727570176,0.029200719,24.95852735,0.042986317,0.005517091,0.022760213,2.058200357,0.309687381,188.8425859,0.090255755,927.5264777,0.064732625,0.017164737,0.009409511,1828157.03,-0.349924596,0.000340862,¦Á-Mg£¬(Mg£¬Al)3Gd£¬Al2Gd,,1.3,,,,,320,12,,,6.2¡Á10-2s-1,400,14,,,,,,,,,,,,,,¼·Ñ¹,ÊÒÎÂ,320,¼·Ñ¹,ÊÒÎÂ,29
186,Mg-Gd-Al-Zn,93,1.2,1,0,0,0,0,0,0,0,4.8,0,0,0,0,0,0,0,0,0,0,0,0,0,0,0,0,0.15998352,0.017684147,3.67974027,0.038966978,15.06733894,0.033961432,0.14112734,0.038492958,3.743321779,0.021566821,25.53190708,0.46821842,12.48691129,0.376591979,1395.346059,0.173537176,-0.384072556,0.3136455,7.622305984,0.032173589,1.313877049,0.029990687,8.727570176,0.029200719,24.95852735,0.042986317,0.005517091,0.022760213,2.058200357,0.309687381,188.8425859,0.090255755,927.5264777,0.064732625,0.017164737,0.009409511,1828157.03,-0.349924596,0.000340862,¦Á-Mg£¬(Mg£¬Al)3Gd£¬Al2Gd,,2.6,,,,,435,12,,,6.2¡Á10-2s-1,400,14,,,,,,,,,,,,,,¼·Ñ¹,ÊÒÎÂ,323,¼·Ñ¹,ÊÒÎÂ,23
187,Mg-Gd-Al-Zn,93,1.2,1,0,0,0,0,0,0,0,4.8,0,0,0,0,0,0,0,0,0,0,0,0,0,0,0,0,0.15998352,0.017684147,3.67974027,0.038966978,15.06733894,0.033961432,0.14112734,0.038492958,3.743321779,0.021566821,25.53190708,0.46821842,12.48691129,0.376591979,1395.346059,0.173537176,-0.384072556,0.3136455,7.622305984,0.032173589,1.313877049,0.029990687,8.727570176,0.029200719,24.95852735,0.042986317,0.005517091,0.022760213,2.058200357,0.309687381,188.8425859,0.090255755,927.5264777,0.064732625,0.017164737,0.009409511,1828157.03,-0.349924596,0.000340862,¦Á-Mg£¬(Mg£¬Al)3Gd£¬Al2Gd,,2.8,,,,,500,12,,,6.2¡Á10-2s-1,400,14,,,,,,,,,,,,,,¼·Ñ¹,ÊÒÎÂ,322,¼·Ñ¹,ÊÒÎÂ,20
188,Mg-9Al-1Zn-0.3La,89.7,9,1,0,0,0,0,0,0,0,0,0.3,0,0,0,0,0,0,0,0,0,0,0,0,0,0,0,0.15864211,0.030534812,3.706024907,0.040610301,15.35752938,0.069058102,0.139312729,0.041768647,3.709385277,0.040659459,24.74258494,0.150156262,12.17469754,0.126188619,1481.513831,0.267983535,-0.330949326,0.70248767,7.51442442,0.063017046,1.335934003,0.063587695,8.858618548,0.06337672,24.81725822,0.00788696,0.038913342,0.018095357,2.120910341,0.315193864,193.3544356,0.07150614,923.2738071,0.017082294,0.016766449,0.00959479,1813878.686,-0.677569718,0.000281135,"¦Á-Mg,¦Â-Mg17Al12,Al11La3",,74,,,,,,,,5,,,,,,,,,,,,,,,,,ÖýÌ¬,25,193,ÖýÌ¬,25,4.5
189,Mg-9Al-1Zn-0.5La,89.5,9,1,0,0,0,0,0,0,0,0,0.5,0,0,0,0,0,0,0,0,0,0,0,0,0,0,0,0.158649577,0.030754143,3.70600957,0.040670675,15.35665215,0.069315612,0.139333442,0.042789331,3.709084993,0.040812038,24.78421669,0.173428617,12.19104921,0.143978129,1482.560377,0.269530807,-0.330511987,0.705544518,7.513464733,0.06326082,1.335902703,0.063724008,8.857993342,0.063682187,24.81797084,0.008083376,0.038968524,0.018289221,2.121470622,0.315462128,193.2969193,0.073720622,923.3703618,0.017964021,0.016769524,0.00959311,1816598.138,-0.692119144,0.000284485,"¦Á-Mg,¦Â-Mg17Al12,Al11La3",,59.891,,,,,,,,5,,,,,,,,,,,,,,,,,ÖýÌ¬,25,206,ÖýÌ¬,25,5.5
190,Mg-9Al-1Zn-0.7La,89.3,9,1,0,0,0,0,0,0,0,0,0.7,0,0,0,0,0,0,0,0,0,0,0,0,0,0,0,0.158657069,0.030972539,3.705994182,0.040731162,15.35577197,0.069573043,0.139354224,0.043788454,3.708783698,0.040964448,24.82598878,0.193847737,12.20745601,0.159757657,1483.61045,0.271068092,-0.330073174,0.708610887,7.51250181,0.06350434,1.335871298,0.063860492,8.857366029,0.063987226,24.81868586,0.008275648,0.039023861,0.018483635,2.122032793,0.315730539,193.2392092,0.075878996,923.467242,0.01880629,0.01677261,0.009591424,1819325.757,-0.706722,0.00028792,"¦Á-Mg,¦Â-Mg17Al12,Al11La3",,51.739,,,,,,,,5,,,,,,,,,,,,,,,,,ÖýÌ¬,25,212,ÖýÌ¬,25,5.7
191,Mg-9Al-1Zn-1.0La,89,9,1,0,0,0,0,0,0,0,0,1,0,0,0,0,0,0,0,0,0,0,0,0,0,0,0,0.158668355,0.03129843,3.705971001,0.040822109,15.35444612,0.069959055,0.139385529,0.045249842,3.708329846,0.041192755,24.88891159,0.220834285,12.23217016,0.180794537,1485.192213,0.273355628,-0.329412174,0.713228557,7.511051326,0.063869156,1.335823991,0.064065542,8.856421085,0.064444006,24.81976291,0.0085569,0.039107163,0.018776294,2.12287961,0.31613343,193.1522783,0.079021489,923.6131762,0.020006559,0.016777258,0.009588886,1823432.578,-0.728727107,0.000293154,"¦Á-Mg,¦Â-Mg17Al12,Al11La3",,45.766,,,,,,,,5,,,,,,,,,,,,,,,,,ÖýÌ¬,25,218,ÖýÌ¬,25,6.4
192,Mg-9Al-1Zn-1.5La,88.5,9,1,0,0,0,0,0,0,0,0,1.5,0,0,0,0,0,0,0,0,0,0,0,0,0,0,0,0.158687293,0.031837213,3.705932106,0.040974265,15.35222136,0.07060209,0.139438058,0.047596182,3.707568291,0.041572468,24.99449476,0.259352204,12.27364,0.211092057,1487.846379,0.277120363,-0.328303029,0.720974015,7.508617442,0.064475993,1.335744612,0.064408166,8.854835488,0.06520332,24.82157019,0.009008558,0.039246793,0.019266844,2.124300552,0.316805643,193.0064101,0.084037171,923.8580506,0.021869024,0.016785057,0.009584628,1830318.638,-0.765673614,0.000301979,"¦Á-Mg,¦Â-Mg17Al12,Al11La3",,43.927,,,,,,,,5,,,,,,,,,,,,,,,,,ÖýÌ¬,25,226,ÖýÌ¬,25,7.5£¨
193,Mg-9Al-1Zn-2.0La,88,9,1,0,0,0,0,0,0,0,0,2,0,0,0,0,0,0,0,0,0,0,0,0,0,0,0,0.158706391,0.032370805,3.705892878,0.04112715,15.34997765,0.071244799,0.139491034,0.049844567,3.706800248,0.041951227,25.10097756,0.292514678,12.31546318,0.237379018,1490.52316,0.280827188,-0.327184434,0.728782847,7.506162821,0.065081414,1.335664556,0.064751899,8.853236381,0.065960299,24.82339286,0.009441515,0.039387424,0.019760911,2.125733602,0.31747876,192.8592991,0.088816698,924.1050115,0.023594164,0.016792922,0.009580336,1837256.904,-0.802963351,0.000310836,"¦Á-Mg,¦Â-Mg17Al12,Al11La3",,46.956,,,,,,,,5,,,,,,,,,,,,,,,,,ÖýÌ¬,25,220,ÖýÌ¬,25,6.3
194,Mg-20Al-5Zn-1La,74,20,5,0,0,0,0,0,0,0,0,1,0,0,0,0,0,0,0,0,0,0,0,0,0,0,0,0.156507254,0.045910001,3.773690889,0.058720835,15.81263219,0.096975567,0.136916111,0.063329683,3.663014783,0.063849766,25.84270845,0.291598645,12.63101848,0.249907433,1637.536866,0.349178308,-0.241369251,1.38836246,7.35851882,0.097448646,1.373796428,0.090732077,9.051785218,0.091776261,24.75689439,0.012094119,0.080114661,0.083433957,2.391053494,0.593945659,196.9073977,0.113026537,921.0743029,0.037632548,0.016154607,0.009827421,1966788.186,-1.539147191,0.000338109,¦Á-Mg£¬¦Â-Mg17Al12£¬Al11La3,,,,,,,,,,,,,,,,,,,,,,ÖýÌ¬,115.233,ÖýÌ¬,#N/A,152.03,ÖýÌ¬,#N/A,216.992,ÖýÌ¬,#N/A,5.8642
195,Mg-20Al-5Zn-2La,73,20,5,0,0,0,0,0,0,0,0,2,0,0,0,0,0,0,0,0,0,0,0,0,0,0,0,0.156527635,0.046857792,3.774209061,0.059045272,15.81204588,0.098142401,0.137003842,0.067246987,3.661025015,0.064462243,26.07141418,0.34564388,12.72106148,0.291329898,1644.422151,0.353156345,-0.238276212,1.417275118,7.35209142,0.098438176,1.373966881,0.091402917,9.050206346,0.093115569,24.7601083,0.012815563,0.080643644,0.084768059,2.39639114,0.595096953,196.636324,0.120624243,921.5626845,0.039880877,0.016165366,0.0098205,1982881.248,-1.646863926,0.000353417,¦Á-Mg£¬¦Â-Mg17Al12£¬Al11La3,,,,,,,,,,,,,,,,,,,,,,ÖýÌ¬,143,ÖýÌ¬,#N/A,173,ÖýÌ¬,#N/A,241,ÖýÌ¬,#N/A,9.78
196,Mg-8Li-3Al-2Zn-0.5Nd,86.21,3.19,2.2,0,0,0,0,7.96,0,0.44,0,0,0,0,0,0,0,0,0,0,0,0,0,0,0,0,0,0.157607782,0.028098756,3.544547915,0.075036033,29.48112789,0.871775154,0.137343188,0.046693177,3.566665359,0.091397817,20.62319271,0.430173093,10.05060815,0.434630973,1457.446031,0.166187921,-0.139527326,3.167345664,7.082892861,0.139554992,1.241508208,0.124999282,7.390096944,0.333691386,24.85635357,0.005317417,0.013123985,0.037691105,1.8578649,0.520551655,165.6656298,0.277794242,810.9902242,0.246648039,0.016434288,0.009112437,1514472.263,-0.371226374,7.87E-05,¦Á-Mg£¬¦Â-Li£¬AlLi£¬MgLi2Al£¬Al2Nd,,,,,,,,,,,1.67¡Á10-3s-1,,,,,,,,,,,,,ÖýÌ¬,ÊÒÎÂ,168.49,ÖýÌ¬,ÊÒÎÂ,218.47,ÖýÌ¬,ÊÒÎÂ,18.8
197,Mg-8Li-3Al-2Zn-0.5Nd,86.21,3.19,2.2,0,0,0,0,7.96,0,0.44,0,0,0,0,0,0,0,0,0,0,0,0,0,0,0,0,0,0.157607782,0.028098756,3.544547915,0.075036033,29.48112789,0.871775154,0.137343188,0.046693177,3.566665359,0.091397817,20.62319271,0.430173093,10.05060815,0.434630973,1457.446031,0.166187921,-0.139527326,3.167345664,7.082892861,0.139554992,1.241508208,0.124999282,7.390096944,0.333691386,24.85635357,0.005317417,0.013123985,0.037691105,1.8578649,0.520551655,165.6656298,0.277794242,810.9902242,0.246648039,0.016434288,0.009112437,1514472.263,-0.371226374,7.87E-05,¦Á-Mg£¬¦Â-Li£¬AlLi£¬MgLi2Al£¬Al2Nd,,,,,,,200,25,33.3,,1.67¡Á10-3s-1,,,,,,,,,,,,,¼·Ñ¹,ÊÒÎÂ,207.84,¼·Ñ¹,ÊÒÎÂ,242.95,¼·Ñ¹,ÊÒÎÂ,23.73
198,Mg-10.2Li-2.1Al-2.23Zn-0.2Sr,85.27,2.1,2.23,0,0,0,0,10.2,0,0,0,0,0,0,0,0,0,0,0.2,0,0,0,0,0,0,0,0,0.15736173,0.028756541,3.510356375,0.078284219,32.60292807,0.840961899,0.136839194,0.046965791,3.532377279,0.097853021,19.63751458,0.45104376,9.549917969,0.466693443,1456.478462,0.139131115,-0.094482632,4.929300603,6.980607476,0.149509081,1.221456406,0.13149869,7.076075018,0.368892182,24.86088914,0.004075954,0.009021054,0.037343092,1.793643745,0.537981712,159.8442884,0.303095313,786.3251711,0.270535144,0.016359764,0.008998917,1443231.503,-0.288060117,6.15E-05,"Mg,Li,Mg17Al12,Al4Sr,LiMgAl2",,,,,,,,,,,,,,,,,,,,,,,,,,,ÖýÌ¬,ÊÒÎÂ,180,ÖýÌ¬,ÊÒÎÂ,27
199,Mg-10.2Li-2.1Al-2.23Zn-0.2Sr,85.27,2.1,2.23,0,0,0,0,10.2,0,0,0,0,0,0,0,0,0,0,0.2,0,0,0,0,0,0,0,0,0.15736173,0.028756541,3.510356375,0.078284219,32.60292807,0.840961899,0.136839194,0.046965791,3.532377279,0.097853021,19.63751458,0.45104376,9.549917969,0.466693443,1456.478462,0.139131115,-0.094482632,4.929300603,6.980607476,0.149509081,1.221456406,0.13149869,7.076075018,0.368892182,24.86088914,0.004075954,0.009021054,0.037343092,1.793643745,0.537981712,159.8442884,0.303095313,786.3251711,0.270535144,0.016359764,0.008998917,1443231.503,-0.288060117,6.15E-05,"Mg,Li,Mg17Al12,Al4Sr,LiMgAl2",,,ÈÈÔþ,250,,84,,,,,,260,20,,,,,,,,,,,,,,ÔþÖÆ,ÊÒÎÂ,242,ÔþÖÆ,ÊÒÎÂ,23.59
200,Mg-9.3Li-1.79Al-1.61Zn,87.3,1.79,1.61,0,0,0,0,9.3,0,0,0,0,0,0,0,0,0,0,0,0,0,0,0,0,0,0,0,0.157588108,0.026532278,3.520735018,0.07514183,31.2686148,0.856114581,0.137174412,0.044645174,3.54913854,0.094177762,19.90890447,0.418708651,9.700337922,0.436437148,1448.208185,0.132493258,-0.118292862,3.842792762,7.031018223,0.144334375,1.227588298,0.126243549,7.199089725,0.353518087,24.86070928,0.003514733,0.007356343,0.027305908,1.795443312,0.475355414,162.2381384,0.290510632,796.9087919,0.260585032,0.016424095,0.009033769,1459912.113,-0.224397509,5.01E-05,¦Á-Mg£¬¦Â-Li£¬AlLi,,,ÀäÔþ,300,,90,,,,,,300,24,300,1,,,,,,,#N/A,,,,,ÀäÔþ,#N/A,209,ÀäÔþ,#N/A,24
201,Mg-7Li-1.5Al-1.5Zn,90.2,1.36,1.58,0,0,0,0,6.86,0,0,0,0,0,0,0,0,0,0,0,0,0,0,0,0,0,0,0,0.158119539,0.024626631,3.552890524,0.06807375,27.63812135,0.887612308,0.138001098,0.04102175,3.5948407,0.085576237,20.94585443,0.369083056,10.2382749,0.382267214,1429.335762,0.122137313,-0.181373056,2.302629609,7.170427454,0.130174578,1.246563818,0.113614161,7.534130924,0.308979072,24.86311567,0.003251555,0.005694158,0.027300433,1.8541323,0.45204919,168.3811434,0.256232574,824.8934551,0.230800102,0.016585956,0.009133459,1528062.839,-0.192717161,4.71E-05,,,,,,,,,,,1,,,,,,,,,,,,,,ÖýÌ¬,ÊÒÎÂ,96.671,ÖýÌ¬,ÊÒÎÂ,131.75,ÖýÌ¬,ÊÒÎÂ,9
202,Mg-7Li-1.5Al-1.5Zn,90.2,1.36,1.58,0,0,0,0,6.86,0,0,0,0,0,0,0,0,0,0,0,0,0,0,0,0,0,0,0,0.158119539,0.024626631,3.552890524,0.06807375,27.63812135,0.887612308,0.138001098,0.04102175,3.5948407,0.085576237,20.94585443,0.369083056,10.2382749,0.382267214,1429.335762,0.122137313,-0.181373056,2.302629609,7.170427454,0.130174578,1.246563818,0.113614161,7.534130924,0.308979072,24.86311567,0.003251555,0.005694158,0.027300433,1.8541323,0.45204919,168.3811434,0.256232574,824.8934551,0.230800102,0.016585956,0.009133459,1528062.839,-0.192717161,4.71E-05,,,,,,,,300,,10,1,,,,,,,,,,,,,,¼·Ñ¹,ÊÒÎÂ,143.247,¼·Ñ¹,ÊÒÎÂ,227.286,¼·Ñ¹,ÊÒÎÂ,19.9816
203,Mg-15Zn-5Al-0.25Mn-0.02Be,79.73,5,15,0,0,0,0.25,0,0,0,0,0,0,0,0,0,0,0,0,0,0,0,0,0,0,0,0.02,0.157918103,0.039010942,3.727341718,0.051039124,15.40955858,0.068633952,0.138791857,0.044844946,3.768005048,0.055905046,27.01312171,0.368113371,13.17680476,0.330726131,1425.212973,0.22488633,-0.370528843,0.518782777,7.671930958,0.074712198,1.346540165,0.075901703,8.721531949,0.066655179,24.86949065,0.0120589,0.018706744,0.233898301,2.675961333,0.901643931,187.6903678,0.111825769,910.4975783,0.067855717,0.016565861,0.009578863,2005234.841,-1.186249293,0.000354489,"¦Á-Mg,¦Õ-Al2Mg5Zn2,¦Ó-Mg32(Al,Zn)49",,,,,,,,,,,,,,,,,,,,,,,,,,,ÖýÌ¬,25,168,,,
204,Mg-15Zn-5Al-0.25Mn-0.02Be,79.73,5,15,0,0,0,0.25,0,0,0,0,0,0,0,0,0,0,0,0,0,0,0,0,0,0,0,0.02,0.157918103,0.039010942,3.727341718,0.051039124,15.40955858,0.068633952,0.138791857,0.044844946,3.768005048,0.055905046,27.01312171,0.368113371,13.17680476,0.330726131,1425.212973,0.22488633,-0.370528843,0.518782777,7.671930958,0.074712198,1.346540165,0.075901703,8.721531949,0.066655179,24.86949065,0.0120589,0.018706744,0.233898301,2.675961333,0.901643931,187.6903678,0.111825769,910.4975783,0.067855717,0.016565861,0.009578863,2005234.841,-1.186249293,0.000354489,"¦Á-Mg,¦Õ-Al2Mg5Zn2,¦Ó-Mg32(Al,Zn)49",,,,,,,,,,,,,,,,,,,,,,,,,,,ÖýÌ¬,200,160,,,
205,Mg-3Al-1Zn-1Li,95.4,2.52,0.76,0,0,0,0,0.93,0,0,0,0,0,0,0,0,0,0,0,0,0,0,0,0,0,0,0,0.159399563,0.019094423,3.655652618,0.036204395,17.0790527,0.626161273,0.140080032,0.027250613,3.716477215,0.041624565,23.92087352,0.158784416,11.7830488,0.158465638,1402.649618,0.153514486,-0.348957924,0.619158175,7.541057376,0.062626164,1.307058108,0.05845279,8.557658352,0.123672478,24.85538315,0.004193438,0.011113519,0.013832047,2.018163372,0.2861199,187.4349033,0.107674465,907.6304776,0.092195401,0.016979654,0.009428571,1727349.298,-0.22504572,0.000111323,,,25,,,,,380,,,50,,,,300,8,,,,,,,,,¼·Ñ¹,ÊÒÎÂ,168,¼·Ñ¹,ÊÒÎÂ,246,¼·Ñ¹,ÊÒÎÂ,14
206,Mg-3Al-1Zn-3Li,93.33,2.61,0.78,0,0,0,0,2.93,0,0,0,0,0,0,0,0,0,0,0,0,0,0,0,0,0,0,0,0.158877683,0.02223553,3.619384413,0.052405461,20.98140825,0.852274345,0.139249795,0.034514563,3.668923237,0.063127329,22.79900965,0.24665147,11.20192383,0.253968017,1418.468028,0.155004528,-0.283623438,1.127615305,7.396192863,0.095429513,1.28569174,0.086034739,8.189996704,0.210484285,24.85496508,0.004162163,0.01133306,0.013977294,1.952833651,0.319567459,180.6625614,0.178155814,877.40265,0.158512175,0.016819935,0.009334365,1653961.604,-0.235262021,7.33E-05,,,35,,,,,380,,,50,,,,300,8,,,,,,,,,¼·Ñ¹,ÊÒÎÂ,157,¼·Ñ¹,ÊÒÎÂ,232,¼·Ñ¹,ÊÒÎÂ,18
207,Mg-3Al-1Zn-5Li,91.62,2.53,0.79,0,0,0,0,4.79,0,0,0,0,0,0,0,0,0,0,0,0,0,0,0,0,0,0,0,0.158458777,0.023997688,3.587921992,0.061737014,24.28287067,0.892829995,0.138573716,0.038748527,3.629305115,0.0754911,21.84356116,0.304149027,10.70762032,0.316054754,1429.959575,0.151840996,-0.229383743,1.643663284,7.275618406,0.114689349,1.267174106,0.102234722,7.875817543,0.263882825,24.85549031,0.004018734,0.01083308,0.013959836,1.895830359,0.344078428,174.8657929,0.220906051,851.7824146,0.197731832,0.016691335,0.009246279,1590252.391,-0.231276816,6.06E-05,,,32,,,,,380,,,50,,,,300,8,,,,,,,,,¼·Ñ¹,ÊÒÎÂ,161,¼·Ñ¹,ÊÒÎÂ,229,¼·Ñ¹,ÊÒÎÂ,18
208,Mg-8Al-1Nd-0.5Zn-0.052Sr,89.968,8.2,0.52,0,0,0,0,0,0,1.04,0,0,0,0,0,0,0,0,0.052,0,0,0,0,0,0,0,0,0.158797154,0.028996766,3.700183955,0.039263003,15.31975268,0.067157573,0.13956646,0.042855331,3.710482184,0.039336588,24.81290942,0.220753216,12.20107823,0.181552295,1474.28255,0.262060536,-0.335195821,0.672100156,7.51983539,0.060541067,1.332987192,0.06082119,8.845508887,0.060816824,24.82448234,0.008530773,0.036178061,0.010286104,2.097147022,0.245798773,192.9293851,0.075355019,924.1634327,0.020679997,0.016811229,0.009571369,1812844.63,-0.648706461,0.000284862,a-Mg£¬¦Â-Mg17Al12,,127,,,,,,,,1,,,,,,,,,,,,,,ÖýÌ¬,ÊÒÎÂ,111.7,ÖýÌ¬,ÊÒÎÂ,244.9,,,
209,Mg-4Sm-Al-0.3Mn-Zn,93.747,0.932,0.972,0,0,0,0.333,0,0,0,0,0,0,4.016,0,0,0,0,0,0,0,0,0,0,0,0,0,0.159977151,0.017704399,3.662618073,0.023658578,15.05399329,0.034152331,0.141136316,0.036739001,3.743628822,0.022421802,25.38530281,0.421418608,12.43571494,0.343548395,1381.168093,0.108844323,-0.387305226,0.28202465,7.624125309,0.032794954,1.31333381,0.028852327,8.718688448,0.030953051,24.89930503,0.015839288,0.004282764,0.025502248,2.047422052,0.319968185,188.6499575,0.091494708,926.1490112,0.047636241,0.017162678,0.009413915,1817859.217,-0.23988204,0.000245192,¦Á-Mg£¬Al2Sm¡¢Al11Sm3£¬(Mg£¬Zn)3Sm,Áù·½½á¹¹,54.1,,,,,,,,,,,,,,,,,,,,,,ÖýÌ¬,25,99,ÖýÌ¬,25,128,ÖýÌ¬,25,6.2
210,Mg-4Sm-Al-0.3Mn-2Zn,92.705,1.022,1.931,0,0,0,0.211,0,0,0,0,0,0,4.131,0,0,0,0,0,0,0,0,0,0,0,0,0,0.159903027,0.019391124,3.665211601,0.026423666,15.06721662,0.037113738,0.141061237,0.03844448,3.745656675,0.025697067,25.55607932,0.435249631,12.50936851,0.356741406,1381.410781,0.112555601,-0.387016905,0.293655628,7.628843568,0.036535942,1.314722925,0.033290351,8.712885097,0.030851546,24.90128104,0.01612733,0.004647073,0.041962046,2.08304637,0.426460433,188.4856398,0.092935842,925.0582894,0.048312293,0.017141947,0.009418742,1832267.384,-0.336378348,0.000294919,¦Á-Mg£¬Al2Sm¡¢Al11Sm3£¬(Mg£¬Zn)3Sm,Áù·½½á¹¹,63.1,,,,,,,,,,,,,,,,,,,,,,ÖýÌ¬,25,100,ÖýÌ¬,25,105,ÖýÌ¬,25,4.5
211,Mg-4Sm-Al-0.3Mn-3Zn,91.457,1.06,3.025,0,0,0,0.196,0,0,0,0,0,0,4.262,0,0,0,0,0,0,0,0,0,0,0,0,0,0.159812865,0.021347591,3.668031279,0.029106779,15.08056178,0.039786479,0.1409855,0.040180679,3.748306166,0.02881358,25.77083568,0.450816937,12.60194342,0.371592367,1381.386775,0.115181384,-0.38725177,0.301700248,7.63519949,0.040069134,1.316289331,0.037574182,8.707558687,0.032657035,24.90484781,0.01650018,0.004760702,0.061664184,2.126653042,0.518682825,188.1604705,0.097261509,924.1370473,0.051452331,0.017116918,0.009422367,1850404.236,-0.419921399,0.000318713,¦Á-Mg£¬Al2Sm¡¢Al11Sm3£¬(Mg£¬Zn)3Sm,Áù·½½á¹¹,48.8,,,,,,,,,,,,,,,,,,,,,,ÖýÌ¬,25,96,ÖýÌ¬,25,138,ÖýÌ¬,25,7.2
212,Mg-4Sm-Al-0.3Mn-Zn,93.747,0.932,0.972,0,0,0,0.333,0,0,0,0,0,0,4.016,0,0,0,0,0,0,0,0,0,0,0,0,0,0.159977151,0.017704399,3.662618073,0.023658578,15.05399329,0.034152331,0.141136316,0.036739001,3.743628822,0.022421802,25.38530281,0.421418608,12.43571494,0.343548395,1381.168093,0.108844323,-0.387305226,0.28202465,7.624125309,0.032794954,1.31333381,0.028852327,8.718688448,0.030953051,24.89930503,0.015839288,0.004282764,0.025502248,2.047422052,0.319968185,188.6499575,0.091494708,926.1490112,0.047636241,0.017162678,0.009413915,1817859.217,-0.23988204,0.000245192,¦Á-Mg£¬Al2Sm¡¢Al11Sm3£¬(Mg£¬Zn)3Sm,Áù·½½á¹¹,3.1,,,,,360,30,1.2,,,,,,,510,8,,,70,,,,¼·Ñ¹,25,219,¼·Ñ¹,25,263,¼·Ñ¹,25,29
213,Mg-4Sm-Al-0.3Mn-2Zn,92.705,1.022,1.931,0,0,0,0.211,0,0,0,0,0,0,4.131,0,0,0,0,0,0,0,0,0,0,0,0,0,0.159903027,0.019391124,3.665211601,0.026423666,15.06721662,0.037113738,0.141061237,0.03844448,3.745656675,0.025697067,25.55607932,0.435249631,12.50936851,0.356741406,1381.410781,0.112555601,-0.387016905,0.293655628,7.628843568,0.036535942,1.314722925,0.033290351,8.712885097,0.030851546,24.90128104,0.01612733,0.004647073,0.041962046,2.08304637,0.426460433,188.4856398,0.092935842,925.0582894,0.048312293,0.017141947,0.009418742,1832267.384,-0.336378348,0.000294919,¦Á-Mg£¬Al2Sm¡¢Al11Sm3£¬(Mg£¬Zn)3Sm,Áù·½½á¹¹,2.5,,,,,360,30,1.2,,,,,,,510,8,,,70,,,,¼·Ñ¹,25,269,¼·Ñ¹,25,298,¼·Ñ¹,25,16
214,Mg-4Sm-Al-0.3Mn-3Zn,91.457,1.06,3.025,0,0,0,0.196,0,0,0,0,0,0,4.262,0,0,0,0,0,0,0,0,0,0,0,0,0,0.159812865,0.021347591,3.668031279,0.029106779,15.08056178,0.039786479,0.1409855,0.040180679,3.748306166,0.02881358,25.77083568,0.450816937,12.60194342,0.371592367,1381.386775,0.115181384,-0.38725177,0.301700248,7.63519949,0.040069134,1.316289331,0.037574182,8.707558687,0.032657035,24.90484781,0.01650018,0.004760702,0.061664184,2.126653042,0.518682825,188.1604705,0.097261509,924.1370473,0.051452331,0.017116918,0.009422367,1850404.236,-0.419921399,0.000318713,¦Á-Mg£¬Al2Sm¡¢Al11Sm3£¬(Mg£¬Zn)3Sm,Áù·½½á¹¹,4.1,,,,,360,30,1.2,,,,,,,510,8,,,70,,,,¼·Ñ¹,25,245,¼·Ñ¹,25,293,¼·Ñ¹,25,23
215,Mg-4Sm-Al-0.3Mn-Zn,93.747,0.932,0.972,0,0,0,0.333,0,0,0,0,0,0,4.016,0,0,0,0,0,0,0,0,0,0,0,0,0,0.159977151,0.017704399,3.662618073,0.023658578,15.05399329,0.034152331,0.141136316,0.036739001,3.743628822,0.022421802,25.38530281,0.421418608,12.43571494,0.343548395,1381.168093,0.108844323,-0.387305226,0.28202465,7.624125309,0.032794954,1.31333381,0.028852327,8.718688448,0.030953051,24.89930503,0.015839288,0.004282764,0.025502248,2.047422052,0.319968185,188.6499575,0.091494708,926.1490112,0.047636241,0.017162678,0.009413915,1817859.217,-0.23988204,0.000245192,¦Á-Mg£¬Al2Sm¡¢Al11Sm3£¬(Mg£¬Zn)3Sm,Áù·½½á¹¹,3.1,,,,,360,30,1.2,,,,,,,510,8,,,70,,,,¼·Ñ¹,200,146,¼·Ñ¹,200,179,¼·Ñ¹,200,33
216,Mg-4Sm-Al-0.3Mn-2Zn,92.705,1.022,1.931,0,0,0,0.211,0,0,0,0,0,0,4.131,0,0,0,0,0,0,0,0,0,0,0,0,0,0.159903027,0.019391124,3.665211601,0.026423666,15.06721662,0.037113738,0.141061237,0.03844448,3.745656675,0.025697067,25.55607932,0.435249631,12.50936851,0.356741406,1381.410781,0.112555601,-0.387016905,0.293655628,7.628843568,0.036535942,1.314722925,0.033290351,8.712885097,0.030851546,24.90128104,0.01612733,0.004647073,0.041962046,2.08304637,0.426460433,188.4856398,0.092935842,925.0582894,0.048312293,0.017141947,0.009418742,1832267.384,-0.336378348,0.000294919,¦Á-Mg£¬Al2Sm¡¢Al11Sm3£¬(Mg£¬Zn)3Sm,Áù·½½á¹¹,2.5,,,,,360,30,1.2,,,,,,,510,8,,,70,,,,¼·Ñ¹,200,139,¼·Ñ¹,200,149,¼·Ñ¹,200,48
217,Mg-4Sm-Al-0.3Mn-3Zn,91.457,1.06,3.025,0,0,0,0.196,0,0,0,0,0,0,4.262,0,0,0,0,0,0,0,0,0,0,0,0,0,0.159812865,0.021347591,3.668031279,0.029106779,15.08056178,0.039786479,0.1409855,0.040180679,3.748306166,0.02881358,25.77083568,0.450816937,12.60194342,0.371592367,1381.386775,0.115181384,-0.38725177,0.301700248,7.63519949,0.040069134,1.316289331,0.037574182,8.707558687,0.032657035,24.90484781,0.01650018,0.004760702,0.061664184,2.126653042,0.518682825,188.1604705,0.097261509,924.1370473,0.051452331,0.017116918,0.009422367,1850404.236,-0.419921399,0.000318713,¦Á-Mg£¬Al2Sm¡¢Al11Sm3£¬(Mg£¬Zn)3Sm,Áù·½½á¹¹,4.1,,,,,360,30,1.2,,,,,,,510,8,,,70,,,,¼·Ñ¹,200,118,¼·Ñ¹,200,132,¼·Ñ¹,200,37
218,Mg-Al-Zn,89.95,9,0.8,0,0,0,0,0,0,0,0,0,0,0,0,0,0,0,0,0,0,0,0,0,0,0,0,0.158644671,0.030037209,3.705622234,0.040308903,15.3570344,0.068562899,0.139293981,0.040069465,3.709253876,0.040087412,24.64982337,0.095771478,12.13685588,0.084162375,1480.236787,0.265695587,-0.331364924,0.698491132,7.514372003,0.062323647,1.335756585,0.063102338,8.860774666,0.062772792,24.8156727,0.007553973,0.039016281,0.014312489,2.112665871,0.28873854,193.4976139,0.067283705,923.3037769,0.01409511,0.016765717,0.009596814,1807147.229,-0.646326357,0.000276092,,,144.867,,,,,,,,2,,,,,,,,,,,,,,ÖýÌ¬,#N/A,80,ÖýÌ¬,#N/A,150,ÖýÌ¬,#N/A,3.52
219,Mg-Al-Zn-0.3Te,89.65,9,0.8,0,0,0,0,0,0,0,0,0,0,0,0,0,0,0,0,0,0,0,0.3,0,0,0,0,0.158629362,0.030206312,3.7064865,0.041148523,15.35987726,0.06880812,0.139288011,0.040115633,3.710166448,0.041760374,24.71083922,0.138752341,12.16049191,0.115446194,1480.467575,0.265970672,-0.329814085,0.722451551,7.51484062,0.062573911,1.336280461,0.064636294,8.866292209,0.067049025,24.81604217,0.007614353,0.040166006,0.014330222,2.115274481,0.292108124,193.3973567,0.071462142,923.1873858,0.015056886,0.016761359,0.009604001,1811233.481,-0.667667507,0.000280279,,,122.929,,,,,,,,2,,,,,,380,20,,,,,,,ÖýÔì,#N/A,84,ÖýÔì,#N/A,163,ÖýÔì,#N/A,4.85
220,Mg-Al-Zn-0.6Te,89.35,9,0.8,0,0,0,0,0,0,0,0,0,0,0,0,0,0,0,0,0,0,0,0.6,0,0,0,0,0.158613977,0.030375062,3.707355055,0.041973321,15.36273422,0.069052996,0.139282011,0.040161938,3.71108355,0.043373713,24.77215789,0.171084804,12.18424525,0.13981033,1480.69951,0.266246564,-0.32825555,0.746146379,7.515311564,0.062824287,1.336806938,0.066137346,8.871837135,0.071072512,24.81641348,0.00767452,0.041318584,0.014348,2.117896038,0.295433681,193.2966021,0.075432907,923.070417,0.015964612,0.01675698,0.009611225,1815338.254,-0.68912688,0.000285085,,,63.871,,,,,,,,2,,,,,,380,20,,,,,,,ÖýÔì,#N/A,89,ÖýÔì,#N/A,172,ÖýÔì,#N/A,9.96
221,Mg-Al-Zn-0.9Te,89.05,9,0.8,0,0,0,0,0,0,0,0,0,0,0,0,0,0,0,0,0,0,0,0.9,0,0,0,0,0.158598515,0.030543466,3.708227932,0.042784157,15.36560539,0.069297532,0.139275982,0.040208381,3.712005214,0.044933869,24.83378163,0.198054461,12.20811677,0.160438551,1480.932598,0.266523268,-0.32668926,0.769614542,7.51578485,0.063074782,1.337336034,0.067607678,8.877409648,0.07488397,24.81678663,0.007734483,0.042474025,0.014365822,2.120530637,0.298716613,193.1953461,0.079227435,922.9528663,0.016827061,0.016752579,0.009618486,1819461.675,-0.710705449,0.000290064,,,56.785,,,,,,,,2,,,,,,380,20,,,,,,,ÖýÔì,#N/A,107,ÖýÔì,#N/A,180,ÖýÔì,#N/A,12.23
222,Mg-Al-Zn-1.2Te,88.75,9,0.8,0,0,0,0,0,0,0,0,0,0,0,0,0,0,0,0,0,0,0,1.2,0,0,0,0,0.158582976,0.030711534,3.709105162,0.043581811,15.36849089,0.06954173,0.139269922,0.040254963,3.712931475,0.046446217,24.89571272,0.221627819,12.23210735,0.178629598,1481.166848,0.266800787,-0.325115158,0.792890655,7.516260497,0.063325402,1.337867769,0.069049248,8.883009955,0.078514252,24.81716165,0.007794247,0.043632341,0.014383688,2.123178377,0.301958236,193.0935851,0.082870138,922.8347293,0.017650893,0.016748156,0.009625786,1823603.87,-0.732404199,0.000295127,,,77.49,,,,,,,,2,,,,,,380,20,,,,,,,ÖýÔì,#N/A,102,ÖýÔì,#N/A,175,ÖýÔì,#N/A,8.99
223,Mg-9Al-1Zn-0.3Mn,89.69,9,1,0,0,0,0.31,0,0,0,0,0,0,0,0,0,0,0,0,0,0,0,0,0,0,0,0,0.158593356,0.030740315,3.706463605,0.040591938,15.36025121,0.068718876,0.13927598,0.040224659,3.709721337,0.040462574,24.72379496,0.115146553,12.16867322,0.101149768,1481.510862,0.266429381,-0.331621831,0.698654225,7.515333329,0.062704072,1.336361261,0.063692659,8.866110896,0.065517304,24.81812521,0.007918888,0.038767726,0.021055726,2.127260038,0.325451384,193.1922116,0.077063039,923.9610221,0.028727748,0.016751508,0.009595763,1814308.643,-0.613586783,0.000249814,¦Á-Mg£¬¦Â-Mg17Al12,,,,,,,,,,,,,,,,,,200,12,60¡«80,,,,,,,ÖýÔì,25,197,ÖýÔì,25,5
224,Mg-3Al-1Zn,96.27,2.62,0.75,0,0,0,0,0,0,0,0,0,0,0,0,0,0,0,0,0,0,0,0,0,0,0,0,0.159638674,0.017493053,3.674450591,0.02380094,15.13427028,0.039522477,0.140469215,0.022825706,3.739565321,0.02350246,24.48465131,0.090357171,12.07460117,0.079936474,1396.581995,0.156371826,-0.380520253,0.338284078,7.611293722,0.035556256,1.31811682,0.037224532,8.743917185,0.035921246,24.85473091,0.004313464,0.011628047,0.013736895,2.052050134,0.268263805,190.8764386,0.041039588,922.7465818,0.013365729,0.017053195,0.009475968,1764647.969,-0.22942738,0.000226548,,,50,,,,,380,,,50,,,,300,8,,,,,,,,,¼·Ñ¹,ÊÒÎÂ,177,¼·Ñ¹,ÊÒÎÂ,250,¼·Ñ¹,ÊÒÎÂ,15
225,Mg-8.5Al-0.5Zn-0.4Mn-MgºÍÐÔÄÜ¸ü¸ÄÁË,90.6,8.5,0.5,0,0,0,0.4,0,0,0,0,0,0,0,0,0,0,0,0,0,0,0,0,0,0,0,0,0.158704022,0.029659255,3.702785996,0.038999883,15.33661799,0.066601344,0.139407805,0.038767417,3.710892811,0.038479171,24.64519065,0.093449653,12.13489275,0.081301965,1475.344715,0.260473356,-0.335338966,0.671426096,7.519954459,0.060084698,1.334363414,0.061412489,8.860809949,0.064285711,24.82079539,0.007737502,0.036875464,0.0132131,2.10545944,0.260080909,193.0349177,0.076279416,924.5863224,0.029495541,0.0167834,0.00958354,1805123.256,-0.542295996,0.00023554,"¦Á-Mg,¦Á-Mg17Al12,¦Â-Mg17Al12",¦Â-Mg17Al12,124,,,,,,,,2,,,,,,415,10,200,8,,ÊÇ,,,ÖýÔì,25,140,ÖýÔì,25,230,ÖýÔì,25,3.9
226,Mg-3Al-Zn,95.428,3.18,1.02,0,0,0,0,0,0,0,0,0,0,0,0,0,0,0,0,0,0,0,0,0,0,0,0,0.159530211,0.019419594,3.677845925,0.0263761,15.15688012,0.043563199,0.140346363,0.025264416,3.73759386,0.026186079,24.54054963,0.10497127,12.09820313,0.092947093,1403.782171,0.171186458,-0.376382467,0.376491601,7.604496743,0.039475302,1.320015908,0.04119322,8.752874265,0.039631495,24.85188778,0.00477608,0.014041909,0.018587501,2.06746,0.309244559,191.0373964,0.045796395,922.5639296,0.015590186,0.017021968,0.009487553,1771944.782,-0.283632452,0.000236357,MgFeAlO4£¬Fe3Al£¬Al2Mg£¬MgZn2,,,,,,,,,,,,,,,,,,,,,,,,,,,,,,ÖýÌ¬,#N/A,13
227,Mg-3Al-1Zn,95.661,3.19,0.81,0,0,0,0,0,0,0,0,0,0,0,0,0,0,0,0,0,0,0,0,0,0,0,0,0.159545887,0.019103579,3.677359111,0.025960075,15.15471102,0.043284164,0.140360632,0.025007597,3.737014135,0.025646907,24.5079589,0.094000009,12.0839137,0.083132217,1403.989312,0.171226658,-0.376187109,0.376585953,7.603033505,0.038945154,1.319758081,0.0406183,8.754035171,0.0393945,24.85138048,0.004727452,0.014116776,0.014792843,2.059540532,0.279006284,191.095068,0.044589433,922.7478839,0.013910575,0.01702639,0.00948692,1769122.545,-0.271947787,0.000233039,¦Á-Mg£¬¦Â-Al12Mg17,,11.89,,,,,,,,,,,,,,,,,,,,,,#N/A,ÊÒÎÂ,225,,,,,,
228,Mg-3.2Al-1.1Zn-0.3Nd,95.4,3.2,1.1,0,0,0,0,0,0,0.3,0,0,0,0,0,0,0,0,0,0,0,0,0,0,0,0,0,0.159523325,0.01959443,3.677835988,0.026832724,15.15618879,0.044275451,0.140368174,0.027236139,3.737334685,0.02682461,24.61464252,0.154510398,12.12831075,0.131252707,1404.987767,0.174425347,-0.375835263,0.382013395,7.603663864,0.040258679,1.320078886,0.041624967,8.751975801,0.040060801,24.85328027,0.005356809,0.014095221,0.020242877,2.07111826,0.31983001,190.9352174,0.050739284,922.6882848,0.018598255,0.0170201,0.009485301,1777129.305,-0.303579206,0.000242737,"¦Á-Mg,Mg17Al12,Al2Nd",Al2Nd,17,,,,,300,20,16,,,170,10,,,,,,,,,,,¼·Ñ¹,25,204,¼·Ñ¹,25,293,¼·Ñ¹,25,16.1
229,Mg-3.2Al-1.1Zn-0.6Nd,95.1,3.2,1.1,0,0,0,0,0,0,0.6,0,0,0,0,0,0,0,0,0,0,0,0,0,0,0,0,0,0.159523867,0.019628445,3.677593741,0.02710182,15.15430975,0.044814969,0.140397369,0.028965388,3.736917672,0.02723008,24.67698319,0.189387105,12.15327164,0.158615506,1406.125737,0.177352549,-0.375301873,0.38681992,7.602468041,0.040787592,1.32001716,0.041791874,8.751286241,0.040340567,24.85456515,0.005862039,0.01412619,0.020535083,2.071811627,0.320282912,190.848794,0.054857665,922.8790704,0.020762551,0.01702034,0.009482593,1781238.399,-0.318606988,0.000248605,"¦Á-Mg,Mg17Al12,Al2Nd,Mg12Nd","Al2Nd,Mg12Nd",9,,,,,300,20,16,,,170,10,,,,,,,,,,,¼·Ñ¹,25,247,¼·Ñ¹,25,325,¼·Ñ¹,25,18.1
230,Mg-3.2Al-1.1Zn-0.9Nd,94.8,3.2,1.1,0,0,0,0,0,0,0.9,0,0,0,0,0,0,0,0,0,0,0,0,0,0,0,0,0,0.15952441,0.019662572,3.677350264,0.027369527,15.15242117,0.045350683,0.140426712,0.030602369,3.736498541,0.027631338,24.73964044,0.218603825,12.17835929,0.181815004,1407.269486,0.18023365,-0.374765775,0.391612524,7.601266145,0.041312092,1.319955121,0.041958938,8.750593179,0.040619746,24.85585655,0.006328809,0.014157296,0.020828575,2.072508516,0.320736472,190.7619317,0.058709794,923.0708247,0.022727681,0.01702058,0.009479872,1785366.538,-0.333708256,0.000254625,"¦Á-Mg,Mg17Al12,Al2Nd,Mg12Nd","Al2Nd,Mg13Nd",13,,,,,300,20,16,,,170,10,,,,,,,,,,,¼·Ñ¹,25,226,¼·Ñ¹,25,312,¼·Ñ¹,25,18
231,Mg-3.2Al-1.1Zn-1.2Nd,94.5,3.2,1.1,0,0,0,0,0,0,1.2,0,0,0,0,0,0,0,0,0,0,0,0,0,0,0,0,0,0.159524957,0.019696812,3.677105548,0.027635895,15.15052297,0.045882745,0.140456204,0.032161198,3.736077276,0.028028577,24.80261668,0.244200601,12.20357466,0.202288449,1408.419058,0.183070788,-0.374226947,0.396392335,7.60005813,0.041832362,1.319892766,0.042126165,8.749896588,0.040898359,24.85715453,0.006765092,0.014188539,0.021123364,2.073208952,0.321190692,190.6746272,0.062345229,923.2635554,0.024541557,0.017020823,0.009477139,1789513.857,-0.348883551,0.000260676,"¦Á-Mg,Mg17Al12,Al2Nd,Mg12Nd","Al2Nd,Mg14Nd",15,,,,,300,20,16,,,170,10,,,,,,,,,,,¼·Ñ¹,25,222,¼·Ñ¹,25,309,¼·Ñ¹,25,17.8
232,Mg-3.2Al-1.1Zn-0.6Nd,95.1,3.2,1.1,0,0,0,0,0,0,0.6,0,0,0,0,0,0,0,0,0,0,0,0,0,0,0,0,0,0.159523867,0.019628445,3.677593741,0.02710182,15.15430975,0.044814969,0.140397369,0.028965388,3.736917672,0.02723008,24.67698319,0.189387105,12.15327164,0.158615506,1406.125737,0.177352549,-0.375301873,0.38681992,7.602468041,0.040787592,1.32001716,0.041791874,8.751286241,0.040340567,24.85456515,0.005862039,0.01412619,0.020535083,2.071811627,0.320282912,190.848794,0.054857665,922.8790704,0.020762551,0.01702034,0.009482593,1781238.399,-0.318606988,0.000248605,"¦Á-Mg,Mg17Al12,Al2Nd,Mg12Nd","Al2Nd,Mg12Nd",9,,,,,300,20,16,,,170,10,,,,,,,,,,,¼·Ñ¹,100,232,¼·Ñ¹,100,312,¼·Ñ¹,100,18.7
233,Mg-3.2Al-1.1Zn-0.6Nd,95.1,3.2,1.1,0,0,0,0,0,0,0.6,0,0,0,0,0,0,0,0,0,0,0,0,0,0,0,0,0,0.159523867,0.019628445,3.677593741,0.02710182,15.15430975,0.044814969,0.140397369,0.028965388,3.736917672,0.02723008,24.67698319,0.189387105,12.15327164,0.158615506,1406.125737,0.177352549,-0.375301873,0.38681992,7.602468041,0.040787592,1.32001716,0.041791874,8.751286241,0.040340567,24.85456515,0.005862039,0.01412619,0.020535083,2.071811627,0.320282912,190.848794,0.054857665,922.8790704,0.020762551,0.01702034,0.009482593,1781238.399,-0.318606988,0.000248605,"¦Á-Mg,Mg17Al12,Al2Nd,Mg12Nd","Al2Nd,Mg13Nd",9,,,,,300,20,16,,,170,10,,,,,,,,,,,¼·Ñ¹,150,201,¼·Ñ¹,150,266,¼·Ñ¹,150,20.3
234,Mg-3.2Al-1.1Zn-0.6Nd,95.1,3.2,1.1,0,0,0,0,0,0,0.6,0,0,0,0,0,0,0,0,0,0,0,0,0,0,0,0,0,0.159523867,0.019628445,3.677593741,0.02710182,15.15430975,0.044814969,0.140397369,0.028965388,3.736917672,0.02723008,24.67698319,0.189387105,12.15327164,0.158615506,1406.125737,0.177352549,-0.375301873,0.38681992,7.602468041,0.040787592,1.32001716,0.041791874,8.751286241,0.040340567,24.85456515,0.005862039,0.01412619,0.020535083,2.071811627,0.320282912,190.848794,0.054857665,922.8790704,0.020762551,0.01702034,0.009482593,1781238.399,-0.318606988,0.000248605,"¦Á-Mg,Mg17Al12,Al2Nd,Mg12Nd","Al2Nd,Mg14Nd",9,,,,,300,20,16,,,170,10,,,,,,,,,,,¼·Ñ¹,200,160,¼·Ñ¹,200,217,¼·Ñ¹,200,22.1
235,Mg-Al-Zn-0.3Nd,91.05,8,0.5,0,0,0,0,0,0,0.3,0,0,0,0,0,0,0,0,0,0,0,0,0,0,0,0,0,0.158826606,0.028216628,3.699698805,0.03813949,15.31638873,0.065270409,0.139531602,0.03901781,3.712889347,0.037726232,24.63990665,0.134473623,12.13177215,0.112107625,1468.241671,0.255267319,-0.338445113,0.649678307,7.526680109,0.058774833,1.332504442,0.059621046,8.842964756,0.059515167,24.82251028,0.00750294,0.034965358,0.009263888,2.092551997,0.240767646,193.0716122,0.066194645,923.662095,0.014507552,0.016818261,0.009573809,1800367.073,-0.585678706,0.000272679,,,,,,,,,,,2,,,,,,,,,,,,,,ÖýÌ¬,ÊÒÎÂ,115,ÖýÌ¬,ÊÒÎÂ,196,ÖýÌ¬,ÊÒÎÂ,8
236,Mg-Al-Zn-0.6Nd,90.75,8,0.5,0,0,0,0,0,0,0.6,0,0,0,0,0,0,0,0,0,0,0,0,0,0,0,0,0,0.15882538,0.028258832,3.699511455,0.038361811,15.31491168,0.065696264,0.139558746,0.040312596,3.712409207,0.03802504,24.7024696,0.173470822,12.15680514,0.143252934,1469.543136,0.257019855,-0.337815434,0.654179205,7.525285784,0.059161977,1.33247411,0.059780642,8.842504476,0.059754577,24.8237203,0.007885629,0.035041587,0.009529892,2.093301545,0.241174697,192.9903941,0.06945424,923.8558371,0.01717456,0.016817988,0.009571303,1804590.808,-0.603999607,0.000277022,,,,,,,,,,,2,,,,,,,,,,,,,,ÖýÌ¬,ÊÒÎÂ,125,ÖýÌ¬,ÊÒÎÂ,200,ÖýÌ¬,ÊÒÎÂ,7.7
237,Mg-Al-Zn-0.9Nd,90.45,8,0.5,0,0,0,0,0,0,0.9,0,0,0,0,0,0,0,0,0,0,0,0,0,0,0,0,0,0.158824147,0.028301186,3.699323152,0.038583951,15.31342712,0.066121545,0.139586029,0.041571474,3.711926623,0.038322736,24.76535107,0.205004924,12.18196559,0.168643871,1470.851226,0.258759923,-0.337182548,0.658698003,7.52388436,0.05954826,1.332443622,0.059940628,8.842041853,0.059994246,24.82493647,0.008252044,0.035118148,0.009797059,2.09405491,0.241581978,192.9087625,0.072585774,924.0505655,0.019486717,0.016817715,0.009568786,1808834.408,-0.622423899,0.00028153,,,,,,,,,,,2,,,,,,,,,,,,,,ÖýÌ¬,ÊÒÎÂ,135,ÖýÌ¬,ÊÒÎÂ,205,ÖýÌ¬,ÊÒÎÂ,7.5
238,Mg-Al-Zn-1.5Nd,89.85,8,0.5,0,0,0,0,0,0,1.5,0,0,0,0,0,0,0,0,0,0,0,0,0,0,0,0,0,0.158821662,0.028386351,3.698943655,0.039027732,15.3104352,0.066970495,0.139641013,0.043993828,3.710954045,0.038914917,24.89207932,0.256270506,12.23267272,0.210183811,1473.487487,0.262203506,-0.335907062,0.667790906,7.521059998,0.060318344,1.33238218,0.060261783,8.841109504,0.060474392,24.82738749,0.008943995,0.035272279,0.01033491,2.095573203,0.242397227,192.7442461,0.078525949,924.4430117,0.023453784,0.016817164,0.009563715,1817381.765,-0.659586139,0.000290741,,,,,,,,,,,2,,,,,,,,,,,,,,ÖýÌ¬,ÊÒÎÂ,125,ÖýÌ¬,ÊÒÎÂ,193,ÖýÌ¬,ÊÒÎÂ,7.3
239,Mg-Al-Zn-0.6Nd,90.75,8,0.5,0,0,0,0,0,0,0.6,0,0,0,0,0,0,0,0,0,0,0,0,0,0,0,0,0,0.15882538,0.028258832,3.699511455,0.038361811,15.31491168,0.065696264,0.139558746,0.040312596,3.712409207,0.03802504,24.7024696,0.173470822,12.15680514,0.143252934,1469.543136,0.257019855,-0.337815434,0.654179205,7.525285784,0.059161977,1.33247411,0.059780642,8.842504476,0.059754577,24.8237203,0.007885629,0.035041587,0.009529892,2.093301545,0.241174697,192.9903941,0.06945424,923.8558371,0.01717456,0.016817988,0.009571303,1804590.808,-0.603999607,0.000277022,,,,,,,,,,,2,,,,,,420,24,170,51,,,,,ÖýÔì,ÊÒÎÂ,164,ÖýÔì,ÊÒÎÂ,221,ÖýÔì,ÊÒÎÂ,4.1
240,Mg-Al-Zn-0.9Nd,90.45,8,0.5,0,0,0,0,0,0,0.9,0,0,0,0,0,0,0,0,0,0,0,0,0,0,0,0,0,0.158824147,0.028301186,3.699323152,0.038583951,15.31342712,0.066121545,0.139586029,0.041571474,3.711926623,0.038322736,24.76535107,0.205004924,12.18196559,0.168643871,1470.851226,0.258759923,-0.337182548,0.658698003,7.52388436,0.05954826,1.332443622,0.059940628,8.842041853,0.059994246,24.82493647,0.008252044,0.035118148,0.009797059,2.09405491,0.241581978,192.9087625,0.072585774,924.0505655,0.019486717,0.016817715,0.009568786,1808834.408,-0.622423899,0.00028153,,,,,,,,,,,2,,,,,,420,24,170,55,,,,,ÖýÔì,ÊÒÎÂ,152,ÖýÔì,ÊÒÎÂ,213,ÖýÔì,ÊÒÎÂ,4.3
241,Mg-9Al-Zn-1.5Sm-0.8Si,87.99,8.89,0.66,0,0,0,0,0,0,0,0,0,0.77,1.48,0,0,0,0,0,0,0,0,0,0,0,0,0,0.158399061,0.038174627,3.711718952,0.048546843,15.35485561,0.070019388,0.139237979,0.048153151,3.714299344,0.046964306,24.96571298,0.264613358,12.26473743,0.215942771,1494.503055,0.279786746,-0.316753627,0.866164491,7.512027718,0.063677874,1.339290235,0.07196232,9.145863443,0.377952835,24.79202922,0.020670563,0.045376246,0.01308108,2.118942603,0.279493932,192.822378,0.083536284,929.6982525,0.072492773,0.016713581,0.009837454,1829625.187,-1.413520426,0.000508702,¦Á-Mg£¬¦Â-Mg17Al12£¬Al2Sm£¬Al11Sm3£¬Mg2Si,,,,,,,,,,,,,,,,,,,,,,,,ÖýÌ¬,25,126,ÖýÌ¬,25,191,ÖýÌ¬,25,4.25
242,Mg-9Al-Zn-1.5Sm-0.8Si,87.99,8.89,0.66,0,0,0,0,0,0,0,0,0,0.77,1.48,0,0,0,0,0,0,0,0,0,0,0,0,0,0.158399061,0.038174627,3.711718952,0.048546843,15.35485561,0.070019388,0.139237979,0.048153151,3.714299344,0.046964306,24.96571298,0.264613358,12.26473743,0.215942771,1494.503055,0.279786746,-0.316753627,0.866164491,7.512027718,0.063677874,1.339290235,0.07196232,9.145863443,0.377952835,24.79202922,0.020670563,0.045376246,0.01308108,2.118942603,0.279493932,192.822378,0.083536284,929.6982525,0.072492773,0.016713581,0.009837454,1829625.187,-1.413520426,0.000508702,¦Á-Mg£¬¦Â-Mg17Al12£¬Al2Sm£¬Al11Sm3£¬Mg2Si,,,,,,,,,,,,410,20,,,,,200,4,20,,,,ÖýÔì,25,134.34,ÖýÔì,25,190.04,ÖýÔì,25,4.69
243,Mg-9Al-Zn-1.5Sm,88.89,8.77,0.69,0,0,0,0,0,0,0,0,0,0,1.43,0,0,0,0,0,0,0,0,0,0,0,0,0,0.158722877,0.030512631,3.703042344,0.041165709,15.34190781,0.069420121,0.139461123,0.044657916,3.7080715,0.040450035,24.93020763,0.261182448,12.24748535,0.213147925,1480.262323,0.264574988,-0.330123949,0.707403008,7.510958069,0.062929596,1.334927183,0.062849052,8.85862477,0.062292511,24.82735385,0.011908298,0.038576355,0.013654161,2.105203427,0.275428046,193.0493279,0.080668635,924.3831455,0.025835726,0.01679209,0.009583282,1824747.62,-0.713586209,0.000293545,¦Á-Mg£¬¦Â-Mg17Al12£¬Al2Sm£¬Al11Sm3,,,,,,,,,,,,,,,,,,,,,,,,ÖýÌ¬,25,111,ÖýÌ¬,25,222,ÖýÌ¬,25,7.91
244,Mg-9Al-Zn-1.5Sm,88.89,8.77,0.69,0,0,0,0,0,0,0,0,0,0,1.43,0,0,0,0,0,0,0,0,0,0,0,0,0,0.158722877,0.030512631,3.703042344,0.041165709,15.34190781,0.069420121,0.139461123,0.044657916,3.7080715,0.040450035,24.93020763,0.261182448,12.24748535,0.213147925,1480.262323,0.264574988,-0.330123949,0.707403008,7.510958069,0.062929596,1.334927183,0.062849052,8.85862477,0.062292511,24.82735385,0.011908298,0.038576355,0.013654161,2.105203427,0.275428046,193.0493279,0.080668635,924.3831455,0.025835726,0.01679209,0.009583282,1824747.62,-0.713586209,0.000293545,¦Á-Mg£¬¦Â-Mg17Al12£¬Al2Sm£¬Al11Sm3,,,,,,,,,,,,410,20,,,,,200,4,20,,,,ÖýÔì,25,122.33,ÖýÔì,25,214.07,ÖýÔì,25,9.7
245,Mg-Al-Zn-0.6Sm,90.5,8,0.5,0,0,0,0,0,0,0,0,0,0,0.6,0,0,0,0,0,0,0,0,0,0,0,0,0,0.158838736,0.028609816,3.699488971,0.038583714,15.31612279,0.065654207,0.13954952,0.040035469,3.712442197,0.037924995,24.70452106,0.177805609,12.15717555,0.145708374,1468.451286,0.254460752,-0.337692807,0.65499181,7.525178602,0.059141228,1.332569224,0.059790795,8.844425886,0.059483607,24.82556311,0.00930034,0.035162353,0.009542657,2.09152196,0.241839001,193.0014552,0.069556797,923.8894704,0.018250381,0.016823275,0.009573035,1804894.864,-0.604084539,0.000276814,¦Á-Mg£¬¦Â-Mgl7Al12,,,,,,,,,,,,,,,,,,,,,,,,,,,ÖýÌ¬,ÊÒÎÂ,201,ÖýÌ¬,ÊÒÎÂ,5.4
