Repository: qixinke/Magweb

File: 镁空气电池数据收集.csv (part 4 of 6)
DOI,NAME,ID,Mg (wt%»òÕßat %),Al,Zn,Y,Zr,Sm,Mn,Gd,Ca,In,Bi,Li,Sn,Ce,Ga,Si,Ba,Nd,Pb,La,Ag,Er,Ge,Cd,Cu,Pr,Sr,Th,µÚ¶þÏà,ÔþÖÆÎÂ¶È ¡æ,ÔþÖÆ×ÜÑ¹ÏÂÁ¿%,¼·Ñ¹ÎÂ¶È ¡æ,¼·Ñ¹±È,¼·Ñ¹ËÙ¶È(µ¥Î»),¾ùÖÊÎÂ¶È ¡æ,¾ùÖÊÊ±¼ä h,ÍË»ðÎÂ¶È ¡æ,ÍË»ðÊ±¼ä h,¹ÌÈÜÎÂ¶È ¡æ,¹ÌÈÜÊ±¼ä h,Ê±Ð§ÎÂ¶È¡æ,Ê±Ð§Ê±¼ä h,´ã»ð ¡æ,¾§Á£³ß´ç (¦Ìm),ÎöÇâËÙÂÊ£¨mL cm?2 h?1£©,Ä¿±êµÄ¼Ó¹¤·½Ê½,Ä¿±êµÄ²âÊÔÌõ¼þ 1,·ÅµçÊ±¼ä£¨h£©,Òõ¼«´ß»¯¼Á,Ä¿±ê1£¨µçÑ¹/ V£©,Ä¿±ê2£¨ÀûÓÃÂÊ/%£©,Ä¿±ê3£¨±ÈÈÝÁ¿mAh g-1£©,Ä¿±ê4£¨±ÈÄÜÁ¿ mWh g-1£©,¼ÆËã±ÈÄÜÁ¿,Í³¼Æ,Ð£¶Ô
,Mg¨C6Al,MAB00626,93.88,6.12,0,0,0,0,0,0,0,0,0,0,0,0,0,0,0,0,0,0,0,0,0,0,0,0,0,0,Mg17Al12,,,,,,,,,,,,,,,,,ÖýÌ¬,10 mA cm-2,5,C/MnO2,1.271,34.29,781.2,993.5,,ÁèÄþ,ËÎæ©æ©
,Mg¨C6Al,MAB00627,93.88,6.12,0,0,0,0,0,0,0,0,0,0,0,0,0,0,0,0,0,0,0,0,0,0,0,0,0,0,Mg17Al12,,,,,,,,,,,,,,,,,ÖýÌ¬,20 mA cm-2,5,C/MnO2,1.192,48.23,1098.9,1310.5,,ÁèÄþ,ËÎæ©æ©
,Mg¨C6Al,MAB00628,93.88,6.12,0,0,0,0,0,0,0,0,0,0,0,0,0,0,0,0,0,0,0,0,0,0,0,0,0,0,Mg17Al12,,,,,,,,,,,,,,,,,ÖýÌ¬,30 mA cm-2,5,C/MnO2,1.02,60.96,1388.8,1417.4,,ÁèÄþ,ËÎæ©æ©
,Mg¨C6Al,MAB00629,93.88,6.12,0,0,0,0,0,0,0,0,0,0,0,0,0,0,0,0,0,0,0,0,0,0,0,0,0,0,Mg17Al12,,,,,,,,,,,,,,,,,ÖýÌ¬,40 mA cm-2,5,C/MnO2,0.908,62.26,1418.4,1289.2,,ÁèÄþ,ËÎæ©æ©
,Mg¨C6Al-0.5Er,MAB00630,93.5,6.02,0,0,0,0,0,0,0,0,0,0,0,0,0,0,0,0,0,0,0,0.48,0,0,0,0,0,0,Mg17Al12¡¢Al2Er,,,,,,,,,,,,,,,,,ÖýÌ¬,10 mA cm-2,5,C/MnO2,1.311,35.39,806.4,1057.6,,ÁèÄþ,ËÎæ©æ©
,Mg¨C6Al-0.5Er,MAB00631,93.5,6.02,0,0,0,0,0,0,0,0,0,0,0,0,0,0,0,0,0,0,0,0.48,0,0,0,0,0,0,Mg17Al12¡¢Al2Er,,,,,,,,,,,,,,,,,ÖýÌ¬,20 mA cm-2,5,C/MnO2,1.237,49.88,1136.3,1406.4,,ÁèÄþ,ËÎæ©æ©
,Mg¨C6Al-0.5Er,MAB00632,93.5,6.02,0,0,0,0,0,0,0,0,0,0,0,0,0,0,0,0,0,0,0,0.48,0,0,0,0,0,0,Mg17Al12¡¢Al2Er,,,,,,,,,,,,,,,,,ÖýÌ¬,30 mA cm-2,5,C/MnO2,1.056,62.11,1415,1494.6,,ÁèÄþ,ËÎæ©æ©
,Mg¨C6Al-0.5Er,MAB00633,93.5,6.02,0,0,0,0,0,0,0,0,0,0,0,0,0,0,0,0,0,0,0,0.48,0,0,0,0,0,0,Mg17Al12¡¢Al2Er,,,,,,,,,,,,,,,,,ÖýÌ¬,40 mA cm-2,5,C/MnO2,0.957,63.61,1449.2,1387.1,,ÁèÄþ,ËÎæ©æ©
,Mg¨C6Al,MAB00634,93.88,6.12,0,0,0,0,0,0,0,0,0,0,0,0,0,0,0,0,0,0,0,0,0,0,0,0,0,0,Mg17Al12,,,300,,,420,48,,,,,,,,35,,¼·Ñ¹,10 mA cm-2,5,C/MnO2,1.345,37.84,862,1159.9,,ÁèÄþ,ËÎæ©æ©
,Mg¨C6Al,MAB00635,93.88,6.12,0,0,0,0,0,0,0,0,0,0,0,0,0,0,0,0,0,0,0,0,0,0,0,0,0,0,Mg17Al12,,,300,,,420,48,,,,,,,,35,,¼·Ñ¹,20 mA cm-2,5,C/MnO2,1.267,52.25,1190.4,1508.4,,ÁèÄþ,ËÎæ©æ©
,Mg¨C6Al,MAB00636,93.88,6.12,0,0,0,0,0,0,0,0,0,0,0,0,0,0,0,0,0,0,0,0,0,0,0,0,0,0,Mg17Al12,,,300,,,420,48,,,,,,,,35,,¼·Ñ¹,30 mA cm-2,5,C/MnO2,1.127,63.92,1456.3,1642.3,,ÁèÄþ,ËÎæ©æ©
,Mg¨C6Al,MAB00637,93.88,6.12,0,0,0,0,0,0,0,0,0,0,0,0,0,0,0,0,0,0,0,0,0,0,0,0,0,0,Mg17Al12,,,300,,,420,48,,,,,,,,35,,¼·Ñ¹,40 mA cm-2,5,C/MnO2,1.019,66,1503.7,1532.5,,ÁèÄþ,ËÎæ©æ©
,Mg¨C6Al-0.5Er,MAB00638,93.5,6.02,0,0,0,0,0,0,0,0,0,0,0,0,0,0,0,0,0,0,0,0.48,0,0,0,0,0,0,Mg17Al12¡¢Al2Er,,,300,,,420,48,,,,,,,,20,,¼·Ñ¹,10 mA cm-2,5,C/MnO2,1.385,39.19,892.8,1237,,ÁèÄþ,ËÎæ©æ©
,Mg¨C6Al-0.5Er,MAB00639,93.5,6.02,0,0,0,0,0,0,0,0,0,0,0,0,0,0,0,0,0,0,0,0.48,0,0,0,0,0,0,Mg17Al12¡¢Al2Er,,,300,,,420,48,,,,,,,,20,,¼·Ñ¹,20 mA cm-2,5,C/MnO2,1.295,53.53,1219.5,1579.3,,ÁèÄþ,ËÎæ©æ©
,Mg¨C6Al-0.5Er,MAB00640,93.5,6.02,0,0,0,0,0,0,0,0,0,0,0,0,0,0,0,0,0,0,0,0.48,0,0,0,0,0,0,Mg17Al12¡¢Al2Er,,,300,,,420,48,,,,,,,,20,,¼·Ñ¹,30 mA cm-2,5,C/MnO2,1.153,65.19,1485.1,1713.7,,ÁèÄþ,ËÎæ©æ©
,Mg¨C6Al-0.5Er,MAB00641,93.5,6.02,0,0,0,0,0,0,0,0,0,0,0,0,0,0,0,0,0,0,0,0.48,0,0,0,0,0,0,Mg17Al12¡¢Al2Er,,,300,,,420,48,,,,,,,,20,,¼·Ñ¹,40 mA cm-2,5,C/MnO2,1.067,67.53,1538.4,1641.8,,ÁèÄþ,ËÎæ©æ©
,Mg-1La,MAB00642,99.02,0,0,0,0,0,0,0,0,0,0,0,0,0,0,0,0,0,0,0.98,0,0,0,0,0,0,0,0,Mg12La,,,,,,,,,,,,,,,,,ÖýÌ¬,2.5 mA cm-2,10,C/MnO2,1.339,26.18,440*,589.16,,ËÎæ©æ©,ÁèÄþ
,Mg-1La,MAB00643,99.02,0,0,0,0,0,0,0,0,0,0,0,0,0,0,0,0,0,0,0.98,0,0,0,0,0,0,0,0,Mg12La,,,,,,,,,,,,,,,,,ÖýÌ¬,5 mA cm-2,10,C/MnO2,1.256,33.01,620*,778.72,,ËÎæ©æ©,ÁèÄþ
,Mg-1La,MAB00644,99.02,0,0,0,0,0,0,0,0,0,0,0,0,0,0,0,0,0,0,0.98,0,0,0,0,0,0,0,0,Mg12La,,,,,,,,,,,,,,,,6.67*,ÖýÌ¬,10 mA cm-2,10,C/MnO2,1.123,42.01,800*,898.4,,ËÎæ©æ©,ÁèÄþ
,Mg-1La,MAB00645,99.02,0,0,0,0,0,0,0,0,0,0,0,0,0,0,0,0,0,0,0.98,0,0,0,0,0,0,0,0,Mg12La,,,,,,,,,,,,,,,,,ÖýÌ¬,20 mA cm-2,10,C/MnO2,0.848,51.45,1100*,932.8,,ËÎæ©æ©,ÁèÄþ
,Mg-3La,MAB00646,97.16,0,0,0,0,0,0,0,0,0,0,0,0,0,0,0,0,0,0,2.84,0,0,0,0,0,0,0,0,Mg12La,,,,,,,,,,,,,,,,,ÖýÌ¬,2.5 mA cm-2,10,C/MnO2,1.341,27.48,460*,616.86,,ËÎæ©æ©,ÁèÄþ
,Mg-3La,MAB00647,97.16,0,0,0,0,0,0,0,0,0,0,0,0,0,0,0,0,0,0,2.84,0,0,0,0,0,0,0,0,Mg12La,,,,,,,,,,,,,,,,,ÖýÌ¬,5 mA cm-2,10,C/MnO2,1.26,34.72,650*,819,,ËÎæ©æ©,ÁèÄþ
,Mg-3La,MAB00648,97.16,0,0,0,0,0,0,0,0,0,0,0,0,0,0,0,0,0,0,2.84,0,0,0,0,0,0,0,0,Mg12La,,,,,,,,,,,,,,,,6.33*,ÖýÌ¬,10 mA cm-2,10,C/MnO2,1.136,44.39,850*,965.6,,ËÎæ©æ©,ÁèÄþ
,Mg-3La,MAB00649,97.16,0,0,0,0,0,0,0,0,0,0,0,0,0,0,0,0,0,0,2.84,0,0,0,0,0,0,0,0,Mg12La,,,,,,,,,,,,,,,,,ÖýÌ¬,20 mA cm-2,10,C/MnO2,0.891,53.75,1150*,1024.65,,ËÎæ©æ©,ÁèÄþ
,Mg-5La,MAB00650,95.18,0,0,0,0,0,0,0,0,0,0,0,0,0,0,0,0,0,0,4.82,0,0,0,0,0,0,0,0,Mg12La,,,,,,,,,,,,,,,,,ÖýÌ¬,2.5 mA cm-2,10,C/MnO2,1.382,30.35,550*,760.1,,ËÎæ©æ©,ÁèÄþ
,Mg-5La,MAB00651,95.18,0,0,0,0,0,0,0,0,0,0,0,0,0,0,0,0,0,0,4.82,0,0,0,0,0,0,0,0,Mg12La,,,,,,,,,,,,,,,,,ÖýÌ¬,5 mA cm-2,10,C/MnO2,1.29,37.54,710*,915.9,,ËÎæ©æ©,ÁèÄþ
,Mg-5La,MAB00652,95.18,0,0,0,0,0,0,0,0,0,0,0,0,0,0,0,0,0,0,4.82,0,0,0,0,0,0,0,0,Mg12La,,,,,,,,,,,,,,,,4.17*,ÖýÌ¬,10 mA cm-2,10,C/MnO2,1.171,48.28,960*,1124.16,,ËÎæ©æ©,ÁèÄþ
,Mg-5La,MAB00653,95.18,0,0,0,0,0,0,0,0,0,0,0,0,0,0,0,0,0,0,4.82,0,0,0,0,0,0,0,0,Mg12La,,,,,,,,,,,,,,,,,ÖýÌ¬,20 mA cm-2,10,C/MnO2,0.955,57.67,1259.45,1202.77475,,ËÎæ©æ©,ÁèÄþ
,Mg-10La,MAB00654,89.69,0,0,0,0,0,0,0,0,0,0,0,0,0,0,0,0,0,0,10.31,0,0,0,0,0,0,0,0,Mg12La,,,,,,,,,,,,,,,,,ÖýÌ¬,2.5 mA cm-2,10,C/MnO2,1.319,23.48,400*,527.6,,ËÎæ©æ©,ÁèÄþ
,Pure Mg,MAB00655,100,0,0,0,0,0,0,0,0,0,0,0,0,0,0,0,0,0,0,0,0,0,0,0,0,0,0,0,,,,,,,,,,,,,,,,,,ÖýÌ¬,2.5 mA cm-2,10,C/MnO2,1.354,27.44,605.2922725,819.565737,,ËÎæ©æ©,ÁèÄþ
,Pure Mg,MAB00656,100,0,0,0,0,0,0,0,0,0,0,0,0,0,0,0,0,0,0,0,0,0,0,0,0,0,0,0,,,,,,,,,,,,,,,,,,ÖýÌ¬,5 mA cm-2,10,C/MnO2,1.267,34.01,750.2183013,950.5265878,,ËÎæ©æ©,ÁèÄþ
,Pure Mg,MAB00657,100,0,0,0,0,0,0,0,0,0,0,0,0,0,0,0,0,0,0,0,0,0,0,0,0,0,0,0,,,,,,,,,,,,,,,,,,ÖýÌ¬,10 mA cm-2,10,C/MnO2,1.14,44.76,987.3499314,1125.578922,,ËÎæ©æ©,ÁèÄþ
,Pure Mg,MAB00658,100,0,0,0,0,0,0,0,0,0,0,0,0,0,0,0,0,0,0,0,0,0,0,0,0,0,0,0,,,,,,,,,,,,,,,,,,ÖýÌ¬,20 mA cm-2,10,C/MnO2,0.888,51.67,1139.775937,1012.121032,,ËÎæ©æ©,ÁèÄþ
,Mg-10La,MAB00659,89.69,0,0,0,0,0,0,0,0,0,0,0,0,0,0,0,0,0,0,10.31,0,0,0,0,0,0,0,0,Mg12La,,,,,,,,,,,,,,,,,ÖýÌ¬,5 mA cm-2,10,C/MnO2,1.241,29.61,520*,645.32,,ËÎæ©æ©,ÁèÄþ
,Mg-10La,MAB00660,89.69,0,0,0,0,0,0,0,0,0,0,0,0,0,0,0,0,0,0,10.31,0,0,0,0,0,0,0,0,Mg12La,,,,,,,,,,,,,,,,9.33*,ÖýÌ¬,10 mA cm-2,10,C/MnO2,1.098,38.94,730*,801.54,,ËÎæ©æ©,ÁèÄþ
,Mg-10La,MAB00661,89.69,0,0,0,0,0,0,0,0,0,0,0,0,0,0,0,0,0,0,10.31,0,0,0,0,0,0,0,0,Mg12La,,,,,,,,,,,,,,,,,ÖýÌ¬,20 mA cm-2,10,C/MnO2,0.814,48.25,1000*,814,,ËÎæ©æ©,ÁèÄþ
,Recast-Mg,MAB00662,100,0,0,0,0,0,0,0,0,0,0,0,0,0,0,0,0,0,0,0,0,0,0,0,0,0,0,0,,,,,,,,,,,,,,,,,4.1*,ÖýÌ¬,10 mA cm-2,10,C/MnO2,1.3,45.1,1010,1313,,ËÎæ©æ©,ÁèÄþ
,Recast-Mg,MAB00663,100,0,0,0,0,0,0,0,0,0,0,0,0,0,0,0,0,0,0,0,0,0,0,0,0,0,0,0,,,,,,,,,,,,,,,,,7*,ÖýÌ¬,20 mA cm-2,10,C/MnO2,0.96,49.6,1110.416667,1066,,ËÎæ©æ©,ÁèÄþ
,Mg-La (cast),MAB00664,99.614,0,0,0,0,0,0,0,0,0,0,0,0,0,0,0,0,0,0,0.386,0,0,0,0,0,0,0,0,Mg12La,,,,,,,,,,,,,,,,3*,ÖýÌ¬,10 mA cm-2,10,C/MnO2,1.34,70.6,1573.134328,2108,,ËÎæ©æ©,ÁèÄþ
,Mg-La (cast),MAB00665,99.614,0,0,0,0,0,0,0,0,0,0,0,0,0,0,0,0,0,0,0.386,0,0,0,0,0,0,0,0,Mg12La,,,,,,,,,,,,,,,,5.5*,ÖýÌ¬,20 mA cm-2,10,C/MnO2,1.13,66.1,1473.451327,1665,,ËÎæ©æ©,ÁèÄþ
,Mg-La (Extruded),MAB00666,99.614,0,0,0,0,0,0,0,0,0,0,0,0,0,0,0,0,0,0,0.386,0,0,0,0,0,0,0,0,Mg12La,,,280,,,520,24,,,,,,,,,2.6*,¼·Ñ¹,10 mA cm-2,10,C/MnO2,1.38,77.3,1686.231884,2327,,ËÎæ©æ©,ÁèÄþ
,Mg-La (Extruded),MAB00667,99.614,0,0,0,0,0,0,0,0,0,0,0,0,0,0,0,0,0,0,0.386,0,0,0,0,0,0,0,0,Mg12La,,,280,,,520,24,,,,,,,,,4.2*,¼·Ñ¹,20 mA cm-2,10,C/MnO2,1.22,75.9,1718.032787,2096,,ËÎæ©æ©,ÁèÄþ
,BT00,MAB00668,99,0,0,0,0,0,0,0,0,0,0.5,0,0.5,0,0,0,0,0,0,0,0,0,0,0,0,0,0,0,Mg3Bi2,,,250,25:01:00,0.1m ms?1,320¡¢500,1¡¢3,,,,,,,,18.68,0.35*,¼·Ñ¹,1 mA cm-2,10,C/MnO2,1.455*,31*,670*,990*,,ËÎæ©æ©,ÁèÄþ
,BT00,MAB00669,99,0,0,0,0,0,0,0,0,0,0.5,0,0.5,0,0,0,0,0,0,0,0,0,0,0,0,0,0,0,Mg3Bi2,,,250,25:01:00,0.1m ms?1,320¡¢500,1¡¢3,,,,,,,,18.68,1.03*,¼·Ñ¹,2 mA cm-2,10,C/MnO2,1.385*,34*,750*,1050*,,ËÎæ©æ©,ÁèÄþ
,BT00,MAB00670,99,0,0,0,0,0,0,0,0,0,0.5,0,0.5,0,0,0,0,0,0,0,0,0,0,0,0,0,0,0,Mg3Bi2,,,250,25:01:00,0.1m ms?1,320¡¢500,1¡¢3,,,,,,,,18.68,1.5*,¼·Ñ¹,5 mA cm-2,10,C/MnO2,1.355*,40*,850*,1190*,,ËÎæ©æ©,ÁèÄþ
,BT00,MAB00671,99,0,0,0,0,0,0,0,0,0,0.5,0,0.5,0,0,0,0,0,0,0,0,0,0,0,0,0,0,0,Mg3Bi2,,,250,25:01:00,0.1m ms?1,320¡¢500,1¡¢3,,,,,,,,18.68,3.15*,¼·Ñ¹,10 mA cm-2,10,C/MnO2,1.325*,46.38,1013.58,1399.15,,ËÎæ©æ©,ÁèÄþ
,BTX000,MAB00672,98.5,0,0,0,0,0,0,0,0.5,0,0.5,0,0.5,0,0,0,0,0,0,0,0,0,0,0,0,0,0,0,Mg2Bi2Ca,,,250,25:01:00,0.1m ms?1,320¡¢500,1¡¢3,,,,,,,,12.58,0.6*,¼·Ñ¹,1 mA cm-2,10,C/MnO2,1.525*,33*,720*,1090*,,ËÎæ©æ©,ÁèÄþ
,BTX000,MAB00673,98.5,0,0,0,0,0,0,0,0.5,0,0.5,0,0.5,0,0,0,0,0,0,0,0,0,0,0,0,0,0,0,Mg2Bi2Ca,,,250,25:01:00,0.1m ms?1,320¡¢500,1¡¢3,,,,,,,,12.58,1.3*,¼·Ñ¹,2 mA cm-2,10,C/MnO2,1.460*,37*,800*,1150*,,ËÎæ©æ©,ÁèÄþ
,BTX000,MAB00674,98.5,0,0,0,0,0,0,0,0.5,0,0.5,0,0.5,0,0,0,0,0,0,0,0,0,0,0,0,0,0,0,Mg2Bi2Ca,,,250,25:01:00,0.1m ms?1,320¡¢500,1¡¢3,,,,,,,,12.58,1.65*,¼·Ñ¹,5 mA cm-2,10,C/MnO2,1.425*,43*,930*,1330*,,ËÎæ©æ©,ÁèÄþ
,BTX000,MAB00675,98.5,0,0,0,0,0,0,0,0.5,0,0.5,0,0.5,0,0,0,0,0,0,0,0,0,0,0,0,0,0,0,Mg2Bi2Ca,,,250,25:01:00,0.1m ms?1,320¡¢500,1¡¢3,,,,,,,,12.58,3.55*,¼·Ñ¹,10 mA cm-2,10,C/MnO2,1.400*,50.25,1100.23,1499.28,,ËÎæ©æ©,ÁèÄþ
,BTI000,MAB00676,98.5,0,0,0,0,0,0,0,0,0.5,0.5,0,0.5,0,0,0,0,0,0,0,0,0,0,0,0,0,0,0,Mg3Bi2,,,250,25:01:00,0.1m ms?1,320¡¢500,1¡¢3,,,,,,,,8.36,0.28*,¼·Ñ¹,1 mA cm-2,10,C/MnO2,1.460*,40*,850*,1340*,,ËÎæ©æ©,ÁèÄþ
,BTI000,MAB00677,98.5,0,0,0,0,0,0,0,0,0.5,0.5,0,0.5,0,0,0,0,0,0,0,0,0,0,0,0,0,0,0,Mg3Bi2,,,250,25:01:00,0.1m ms?1,320¡¢500,1¡¢3,,,,,,,,8.36,0.7*,¼·Ñ¹,2 mA cm-2,10,C/MnO2,1.420*,45*,980*,1420*,,ËÎæ©æ©,ÁèÄþ
,BTI000,MAB00678,98.5,0,0,0,0,0,0,0,0,0.5,0.5,0,0.5,0,0,0,0,0,0,0,0,0,0,0,0,0,0,0,Mg3Bi2,,,250,25:01:00,0.1m ms?1,320¡¢500,1¡¢3,,,,,,,,8.36,1.45*,¼·Ñ¹,5 mA cm-2,10,C/MnO2,1.395*,52*,1120*,1590*,,ËÎæ©æ©,ÁèÄþ
,BTI000,MAB00679,98.5,0,0,0,0,0,0,0,0,0.5,0.5,0,0.5,0,0,0,0,0,0,0,0,0,0,0,0,0,0,0,Mg3Bi2,,,250,25:01:00,0.1m ms?1,320¡¢500,1¡¢3,,,,,,,,8.36,2.35*,¼·Ñ¹,10 mA cm-2,10,C/MnO2,1.375*,63.87,1393.53,1927.83,,ËÎæ©æ©,ÁèÄþ
,recast Mg,MAB00680,100,0,0,0,0,0,0,0,0,0,0,0,0,0,0,0,0,0,0,0,0,0,0,0,0,0,0,0,,,,,,,,,,,,,,,,,,ÖýÌ¬,1 mA cm-2,20,0.3mg¡¤cm?2 40%²¬·Û,1.45*,22.5*,500*,720*,,ÁèÄþ,ËÎæ©æ©
,recast Mg,MAB00681,100,0,0,0,0,0,0,0,0,0,0,0,0,0,0,0,0,0,0,0,0,0,0,0,0,0,0,0,,,,,,,,,,,,,,,,,,ÖýÌ¬,2 mA cm-2,20,0.3mg¡¤cm?2 40%²¬·Û,1.37*,32*,700*,980*,,ÁèÄþ,ËÎæ©æ©
,recast Mg,MAB00682,100,0,0,0,0,0,0,0,0,0,0,0,0,0,0,0,0,0,0,0,0,0,0,0,0,0,0,0,,,,,,,,,,,,,,,,,,ÖýÌ¬,5 mA cm-2,20,0.3mg¡¤cm?2 40%²¬·Û,1.24*,33*,720*,940*,,ÁèÄþ,ËÎæ©æ©
,recast Mg,MAB00683,100,0,0,0,0,0,0,0,0,0,0,0,0,0,0,0,0,0,0,0,0,0,0,0,0,0,0,0,,,,,,,,,,,,,,,,,,ÖýÌ¬,10 mA cm-2,20,0.3mg¡¤cm?2 40%²¬·Û,0.97*,52.5*,1150*,1180*,,ÁèÄþ,ËÎæ©æ©
,Mg?2Zn,MAB00684,97.624,0,2.376,0,0,0,0,0,0,0,0,0,0,0,0,0,0,0,0,0,0,0,0,0,0,0,0,0,Mg7Zn3,,,,,,330,90,,,,,,,,371,,¹ÌÈÜ´¦Àí,1 mA cm-2,20,0.3mg¡¤cm?2 40%²¬·Û,1.47*,42*,910*,1350*,,ÁèÄþ,ËÎæ©æ©
,Mg?2Zn,MAB00685,97.624,0,2.376,0,0,0,0,0,0,0,0,0,0,0,0,0,0,0,0,0,0,0,0,0,0,0,0,0,Mg7Zn3,,,,,,330,90,,,,,,,,371,,¹ÌÈÜ´¦Àí,2 mA cm-2,20,0.3mg¡¤cm?2 40%²¬·Û,1.4*,47.5*,1030*,1450*,,ÁèÄþ,ËÎæ©æ©
,Mg?2Zn,MAB00686,97.624,0,2.376,0,0,0,0,0,0,0,0,0,0,0,0,0,0,0,0,0,0,0,0,0,0,0,0,0,Mg7Zn3,,,,,,330,90,,,,,,,,371,,¹ÌÈÜ´¦Àí,5 mA cm-2,20,0.3mg¡¤cm?2 40%²¬·Û,1.28*,51*,1120*,1440*,,ÁèÄþ,ËÎæ©æ©
,Mg?2Zn,MAB00687,97.624,0,2.376,0,0,0,0,0,0,0,0,0,0,0,0,0,0,0,0,0,0,0,0,0,0,0,0,0,Mg7Zn3,,,,,,330,90,,,,,,,,371,,¹ÌÈÜ´¦Àí,10 mA cm-2,20,0.3mg¡¤cm?2 40%²¬·Û,1.03*,56*,1210*,1250*,,ÁèÄþ,ËÎæ©æ©
,Mg?2Zn-3Sn,MAB00688,94.688,0,2.169,0,0,0,0,0,0,0,0,0,0,0,0,0,0,0,0,0,3.143,0,0,0,0,0,0,0,Mg2Sn¡¢Mg4Zn7,,,,,,330,90,,,,,,,,203,,¹ÌÈÜ´¦Àí,1 mA cm-2,20,0.3mg¡¤cm?2 40%²¬·Û,1.44*,49*,1080*,1540*,,ÁèÄþ,ËÎæ©æ©
,Mg?2Zn-3Sn,MAB00689,94.688,0,2.169,0,0,0,0,0,0,0,0,0,0,0,0,0,0,0,0,0,3.143,0,0,0,0,0,0,0,Mg2Sn¡¢Mg4Zn7,,,,,,330,90,,,,,,,,203,,¹ÌÈÜ´¦Àí,2 mA cm-2,20,0.3mg¡¤cm?2 40%²¬·Û,1.39*,52.5*,1120*,1560*,,ÁèÄþ,ËÎæ©æ©
,Mg?2Zn-3Sn,MAB00690,94.688,0,2.169,0,0,0,0,0,0,0,0,0,0,0,0,0,0,0,0,0,3.143,0,0,0,0,0,0,0,Mg2Sn¡¢Mg4Zn7,,,,,,330,90,,,,,,,,203,,¹ÌÈÜ´¦Àí,5 mA cm-2,20,0.3mg¡¤cm?2 40%²¬·Û,1.255*,58*,1280*,1599,,ÁèÄþ,ËÎæ©æ©
,Mg?2Zn-3Sn,MAB00691,94.688,0,2.169,0,0,0,0,0,0,0,0,0,0,0,0,0,0,0,0,0,3.143,0,0,0,0,0,0,0,Mg2Sn¡¢Mg4Zn7,,,,,,330,90,,,,,,,,203,,¹ÌÈÜ´¦Àí,10 mA cm-2,20,0.3mg¡¤cm?2 40%²¬·Û,1.06*,60.35,1291,1340*,,ÁèÄþ,ËÎæ©æ©
,Mg-6Al,MAB00692,93.94,6.06,0,0,0,0,0,0,0,0,0,0,0,0,0,0,0,0,0,0,0,0,0,0,0,0,0,0,Mg17Al12,,,,,,730,0.25,,,,,,,,115.21,,ÖýÌ¬,0.5 mA cm-2,10,C/MnO2,1.495,2*,50.813,75.965,,ÁèÄþ,ËÎæ©æ©
,Mg-6Al,MAB00693,93.94,6.06,0,0,0,0,0,0,0,0,0,0,0,0,0,0,0,0,0,0,0,0,0,0,0,0,0,0,Mg17Al12,,,,,,730,0.25,,,,,,,,115.21,,ÖýÌ¬,1 mA cm-2,10,C/MnO2,1.357,4*,81.103,110.056,,ÁèÄþ,ËÎæ©æ©
,Mg-6Al,MAB00694,93.94,6.06,0,0,0,0,0,0,0,0,0,0,0,0,0,0,0,0,0,0,0,0,0,0,0,0,0,0,Mg17Al12,,,,,,730,0.25,,,,,,,,115.21,,ÖýÌ¬,2 mA cm-2,10,C/MnO2,1.326,6*,143.164,189.835,,ÁèÄþ,ËÎæ©æ©
,Mg-6Al,MAB00695,93.94,6.06,0,0,0,0,0,0,0,0,0,0,0,0,0,0,0,0,0,0,0,0,0,0,0,0,0,0,Mg17Al12,,,,,,730,0.25,,,,,,,,115.21,,ÖýÌ¬,5 mA cm-2,10,C/MnO2,1.29,17*,370.92,478.487,,ÁèÄþ,ËÎæ©æ©
,Mg-6Al,MAB00696,93.94,6.06,0,0,0,0,0,0,0,0,0,0,0,0,0,0,0,0,0,0,0,0,0,0,0,0,0,0,Mg17Al12,,,,,,730,0.25,,,,,,,,115.21,,ÖýÌ¬,10 mA cm-2,10,C/MnO2,1.206,20.5*,457.038,551.188,,ÁèÄþ,ËÎæ©æ©
,Mg-6Al,MAB00697,93.94,6.06,0,0,0,0,0,0,0,0,0,0,0,0,0,0,0,0,0,0,0,0,0,0,0,0,0,0,Mg17Al12,,,,,,730,0.25,,,,,,,,115.21,,ÖýÌ¬,15 mA cm-2,10,C/MnO2,1.186,26*,597.371,708.482,,ÁèÄþ,ËÎæ©æ©
,Mg-6Al,MAB00698,93.94,6.06,0,0,0,0,0,0,0,0,0,0,0,0,0,0,0,0,0,0,0,0,0,0,0,0,0,0,Mg17Al12,,,,,,730,0.25,,,,,,,,115.21,,ÖýÌ¬,20 mA cm-2,10,C/MnO2,1.126,31*,696.62,784.394,,ÁèÄþ,ËÎæ©æ©
,Mg-6Al-0.4Ba,MAB00699,93.14,6.47,0,0,0,0,0,0,0,0,0,0,0,0,0,0,0.39,0,0,0,0,0,0,0,0,0,0,0,Mg17Al12¡¢Al13Ba7,,,,,,730,0.25,,,,,,,,81.77,,ÖýÌ¬,0.5 mA cm-2,10,C/MnO2,1.364,2*,46.425,63.323,,ÁèÄþ,ËÎæ©æ©
,Mg-6Al-0.4Ba,MAB00700,93.14,6.47,0,0,0,0,0,0,0,0,0,0,0,0,0,0,0.39,0,0,0,0,0,0,0,0,0,0,0,Mg17Al12¡¢Al13Ba7,,,,,,730,0.25,,,,,,,,81.77,,ÖýÌ¬,1 mA cm-2,10,C/MnO2,1.391,9*,189.394,263.447,,ÁèÄþ,ËÎæ©æ©
,Mg-6Al-0.4Ba,MAB00701,93.14,6.47,0,0,0,0,0,0,0,0,0,0,0,0,0,0,0.39,0,0,0,0,0,0,0,0,0,0,0,Mg17Al12¡¢Al13Ba7,,,,,,730,0.25,,,,,,,,81.77,,ÖýÌ¬,2 mA cm-2,10,C/MnO2,1.34,22*,480.77,644.232,,ÁèÄþ,ËÎæ©æ©
,Mg-6Al-0.4Ba,MAB00702,93.14,6.47,0,0,0,0,0,0,0,0,0,0,0,0,0,0,0.39,0,0,0,0,0,0,0,0,0,0,0,Mg17Al12¡¢Al13Ba7,,,,,,730,0.25,,,,,,,,81.77,,ÖýÌ¬,5 mA cm-2,10,C/MnO2,1.283,20*,448.431,575.336,,ÁèÄþ,ËÎæ©æ©
,Mg-6Al-0.4Ba,MAB00703,93.14,6.47,0,0,0,0,0,0,0,0,0,0,0,0,0,0,0.39,0,0,0,0,0,0,0,0,0,0,0,Mg17Al12¡¢Al13Ba7,,,,,,730,0.25,,,,,,,,81.77,,ÖýÌ¬,10 mA cm-2,10,C/MnO2,1.251,27.5*,608.643,761.412,,ÁèÄþ,ËÎæ©æ©
,Mg-6Al-0.4Ba,MAB00704,93.14,6.47,0,0,0,0,0,0,0,0,0,0,0,0,0,0,0.39,0,0,0,0,0,0,0,0,0,0,0,Mg17Al12¡¢Al13Ba7,,,,,,730,0.25,,,,,,,,81.77,,ÖýÌ¬,15 mA cm-2,10,C/MnO2,1.233,36*,815.661,1005.71,,ÁèÄþ,ËÎæ©æ©
,Mg-6Al-0.4Ba,MAB00705,93.14,6.47,0,0,0,0,0,0,0,0,0,0,0,0,0,0,0.39,0,0,0,0,0,0,0,0,0,0,0,Mg17Al12¡¢Al13Ba7,,,,,,730,0.25,,,,,,,,81.77,,ÖýÌ¬,20 mA cm-2,10,C/MnO2,1.152,40*,893.655,1029.491,,ÁèÄþ,ËÎæ©æ©
,Mg-6Al-0.7Ba,MAB00706,93.22,6.1,0,0,0,0,0,0,0,0,0,0,0,0,0,0,0.68,0,0,0,0,0,0,0,0,0,0,0,Mg17Al12¡¢Al13Ba7,,,,,,730,0.25,,,,,,,,91.32,,ÖýÌ¬,0.5 mA cm-2,10,C/MnO2,1.389,3*,67.17,93.299,,ÁèÄþ,ËÎæ©æ©
,Mg-6Al-0.7Ba,MAB00707,93.22,6.1,0,0,0,0,0,0,0,0,0,0,0,0,0,0,0.68,0,0,0,0,0,0,0,0,0,0,0,Mg17Al12¡¢Al13Ba7,,,,,,730,0.25,,,,,,,,91.32,,ÖýÌ¬,1 mA cm-2,10,C/MnO2,1.389,6*,99.428,138.105,,ÁèÄþ,ËÎæ©æ©
,Mg-6Al-0.7Ba,MAB00708,93.22,6.1,0,0,0,0,0,0,0,0,0,0,0,0,0,0,0.68,0,0,0,0,0,0,0,0,0,0,0,Mg17Al12¡¢Al13Ba7,,,,,,730,0.25,,,,,,,,91.32,,ÖýÌ¬,2 mA cm-2,10,C/MnO2,1.494,14*,199.404,297.91,,ÁèÄþ,ËÎæ©æ©
,Mg-6Al-0.7Ba,MAB00709,93.22,6.1,0,0,0,0,0,0,0,0,0,0,0,0,0,0,0.68,0,0,0,0,0,0,0,0,0,0,0,Mg17Al12¡¢Al13Ba7,,,,,,730,0.25,,,,,,,,91.32,,ÖýÌ¬,5 mA cm-2,10,C/MnO2,1.337,25*,553.712,740.31,,ÁèÄþ,ËÎæ©æ©
,Mg-6Al-0.7Ba,MAB00710,93.22,6.1,0,0,0,0,0,0,0,0,0,0,0,0,0,0,0.68,0,0,0,0,0,0,0,0,0,0,0,Mg17Al12¡¢Al13Ba7,,,,,,730,0.25,,,,,,,,91.32,,ÖýÌ¬,10 mA cm-2,10,C/MnO2,1.265,24*,528.541,668.604,,ÁèÄþ,ËÎæ©æ©
,Mg-6Al-0.7Ba,MAB00711,93.22,6.1,0,0,0,0,0,0,0,0,0,0,0,0,0,0,0.68,0,0,0,0,0,0,0,0,0,0,0,Mg17Al12¡¢Al13Ba7,,,,,,730,0.25,,,,,,,,91.32,,ÖýÌ¬,15 mA cm-2,10,C/MnO2,1.223,31*,683.061,835.382,,ÁèÄþ,ËÎæ©æ©
,Mg-6Al-0.7Ba,MAB00712,93.22,6.1,0,0,0,0,0,0,0,0,0,0,0,0,0,0,0.68,0,0,0,0,0,0,0,0,0,0,0,Mg17Al12¡¢Al13Ba7,,,,,,730,0.25,,,,,,,,91.32,,ÖýÌ¬,20 mA cm-2,10,C/MnO2,1.158,34*,770.119,891.798,,ÁèÄþ,ËÎæ©æ©
,AZ80,MAB00713,90.7,8.09,0.94,0,0,0,0.27,0,0,0,0,0,0,0,0,0,0,0,0,0,0,0,0,0,0,0,0,0,Mg17Al12,,,350,32:01:00,0.3m ms?1,420,8,,,,,,,,17.34,,¼·Ñ¹,2.5 mA cm-2,10,C/MnO2,1.42*,45*,1030*,1450*,,ËÎæ©æ©,ÁèÄþ
,AZ80,MAB00714,90.7,8.09,0.94,0,0,0,0.27,0,0,0,0,0,0,0,0,0,0,0,0,0,0,0,0,0,0,0,0,0,Mg17Al12,,,350,32:01:00,0.3m ms?1,420,8,,,,,,,,17.34,,¼·Ñ¹,5 mA cm-2,10,C/MnO2,1.37*,47.5*,1080*,1430*,,ËÎæ©æ©,ÁèÄþ
,AZ80,MAB00715,90.7,8.09,0.94,0,0,0,0.27,0,0,0,0,0,0,0,0,0,0,0,0,0,0,0,0,0,0,0,0,0,Mg17Al12,,,350,32:01:00,0.3m ms?1,420,8,,,,,,,,17.34,,¼·Ñ¹,10 mA cm-2,10,C/MnO2,1.268,48.55,1109,1405,,ËÎæ©æ©,ÁèÄþ
,AZ80,MAB00716,90.7,8.09,0.94,0,0,0,0.27,0,0,0,0,0,0,0,0,0,0,0,0,0,0,0,0,0,0,0,0,0,Mg17Al12,,,350,32:01:00,0.3m ms?1,420,8,,,,,,,,17.34,,¼·Ñ¹,20 mA cm-2,10,C/MnO2,1.15*,52*,1150*,1320*,,ËÎæ©æ©,ÁèÄþ
,AZ80,MAB00717,90.7,8.09,0.94,0,0,0,0.27,0,0,0,0,0,0,0,0,0,0,0,0,0,0,0,0,0,0,0,0,0,Mg17Al12,,,350,32:01:00,0.3m ms?1,420,8,,,,,,,,17.34,,¼·Ñ¹,40 mA cm-2,10,C/MnO2,0.95*,54*,1240*,1190*,,ËÎæ©æ©,ÁèÄþ
,AZ80,MAB00718,90.7,8.09,0.94,0,0,0,0.27,0,0,0,0,0,0,0,0,0,0,0,0,0,0,0,0,0,0,0,0,0,Mg17Al12,,,350,32:01:00,0.3m ms?1,420,8,,,,,,,,17.34,,¼·Ñ¹,80 mA cm-2,10,C/MnO2,0.57*,58*,1330*,700*,,ËÎæ©æ©,ÁèÄþ
,AZ80+0.2Y,MAB00719,90.61,8.09,0.98,0.21,0,0,0.11,0,0,0,0,0,0,0,0,0,0,0,0,0,0,0,0,0,0,0,0,0,Mg17Al12,,,350,32:01:00,0.3m ms?1,420,8,,,,,,,,17.84,,¼·Ñ¹,2.5 mA cm-2,10,C/MnO2,1.44*,48*,1100*,1580*,,ËÎæ©æ©,ÁèÄþ
,AZ80+0.2Y,MAB00720,90.61,8.09,0.98,0.21,0,0,0.11,0,0,0,0,0,0,0,0,0,0,0,0,0,0,0,0,0,0,0,0,0,Mg17Al12,,,350,32:01:00,0.3m ms?1,420,8,,,,,,,,17.84,,¼·Ñ¹,5 mA cm-2,10,C/MnO2,1.39*,54*,1220*,1671,,ËÎæ©æ©,ÁèÄþ
,AZ80+0.2Y,MAB00721,90.61,8.09,0.98,0.21,0,0,0.11,0,0,0,0,0,0,0,0,0,0,0,0,0,0,0,0,0,0,0,0,0,Mg17Al12,,,350,32:01:00,0.3m ms?1,420,8,,,,,,,,17.84,,¼·Ñ¹,10 mA cm-2,10,C/MnO2,1.306,55.03,1255,1640,,ËÎæ©æ©,ÁèÄþ
,AZ80+0.2Y,MAB00722,90.61,8.09,0.98,0.21,0,0,0.11,0,0,0,0,0,0,0,0,0,0,0,0,0,0,0,0,0,0,0,0,0,Mg17Al12,,,350,32:01:00,0.3m ms?1,420,8,,,,,,,,17.84,,¼·Ñ¹,20 mA cm-2,10,C/MnO2,1.18*,57.5*,1300*,1520*,,ËÎæ©æ©,ÁèÄþ
,AZ80+0.2Y,MAB00723,90.61,8.09,0.98,0.21,0,0,0.11,0,0,0,0,0,0,0,0,0,0,0,0,0,0,0,0,0,0,0,0,0,Mg17Al12,,,350,32:01:00,0.3m ms?1,420,8,,,,,,,,17.84,,¼·Ñ¹,40 mA cm-2,10,C/MnO2,1.02*,63.5*,1450*,1450*,,ËÎæ©æ©,ÁèÄþ
,AZ80+0.2Y,MAB00724,90.61,8.09,0.98,0.21,0,0,0.11,0,0,0,0,0,0,0,0,0,0,0,0,0,0,0,0,0,0,0,0,0,Mg17Al12,,,350,32:01:00,0.3m ms?1,420,8,,,,,,,,17.84,,¼·Ñ¹,80 mA cm-2,10,C/MnO2,0.61*,67,1524,900*,,ËÎæ©æ©,ÁèÄþ
,AZ80+0.2Y+0.15Ca,MAB00725,90.5,8.03,0.94,0.2,0,0,0.18,0,0.15,0,0,0,0,0,0,0,0,0,0,0,0,0,0,0,0,0,0,0,Mg17Al12,,,350,32:01:00,0.3m ms?1,420,8,,,,,,,,14.37,,¼·Ñ¹,2.5 mA cm-2,10,C/MnO2,1.46*,42*,970*,1400*,,ËÎæ©æ©,ÁèÄþ
,AZ80+0.2Y+0.15Ca,MAB00726,90.5,8.03,0.94,0.2,0,0,0.18,0,0.15,0,0,0,0,0,0,0,0,0,0,0,0,0,0,0,0,0,0,0,Mg17Al12,,,350,32:01:00,0.3m ms?1,420,8,,,,,,,,14.37,,¼·Ñ¹,5 mA cm-2,10,C/MnO2,1.41*,47.5*,1080*,1500*,,ËÎæ©æ©,ÁèÄþ
,AZ80+0.2Y+0.15Ca,MAB00727,90.5,8.03,0.94,0.2,0,0,0.18,0,0.15,0,0,0,0,0,0,0,0,0,0,0,0,0,0,0,0,0,0,0,Mg17Al12,,,350,32:01:00,0.3m ms?1,420,8,,,,,,,,14.37,,¼·Ñ¹,10 mA cm-2,10,C/MnO2,1.337,51.06,1165,1557,,ËÎæ©æ©,ÁèÄþ
,AZ80+0.2Y+0.15Ca,MAB00728,90.5,8.03,0.94,0.2,0,0,0.18,0,0.15,0,0,0,0,0,0,0,0,0,0,0,0,0,0,0,0,0,0,0,Mg17Al12,,,350,32:01:00,0.3m ms?1,420,8,,,,,,,,14.37,,¼·Ñ¹,20 mA cm-2,10,C/MnO2,1.21*,54*,1210*,1430*,,ËÎæ©æ©,ÁèÄþ
,AZ80+0.2Y+0.15Ca,MAB00729,90.5,8.03,0.94,0.2,0,0,0.18,0,0.15,0,0,0,0,0,0,0,0,0,0,0,0,0,0,0,0,0,0,0,Mg17Al12,,,350,32:01:00,0.3m ms?1,420,8,,,,,,,,14.37,,¼·Ñ¹,40 mA cm-2,10,C/MnO2,1.06*,57*,1300*,1390*,,ËÎæ©æ©,ÁèÄþ
,AZ80+0.2Y+0.15Ca,MAB00730,90.5,8.03,0.94,0.2,0,0,0.18,0,0.15,0,0,0,0,0,0,0,0,0,0,0,0,0,0,0,0,0,0,0,Mg17Al12,,,350,32:01:00,0.3m ms?1,420,8,,,,,,,,14.37,,¼·Ñ¹,80 mA cm-2,10,C/MnO2,0.66*,60*,1370*,850*,,ËÎæ©æ©,ÁèÄþ
,Mg-6Al-1Sn-0.2Ce-0.2 Y (H),MAB00731,92.6,6,0,0.2,0,0,0,0,0,0,0,0,1,0.2,0,0,0,0,0,0,0,0,0,0,0,0,0,0,Mg17Al12,,,,,,400,24,,,,,,,,338.88,0.47*,¾ùÖÊ,1 mA cm-2,10,C/MnO2,1.534,53.83,1199.6,1840.1864,,ËÎæ©æ©,ÁèÄþ
,Mg-6Al-1Sn-0.2Ce-0.2 Y (H),MAB00732,92.6,6,0,0.2,0,0,0,0,0,0,0,0,1,0.2,0,0,0,0,0,0,0,0,0,0,0,0,0,0,Mg17Al12,,,,,,400,24,,,,,,,,338.88,1.87*,¾ùÖÊ,5 mA cm-2,10,C/MnO2,1.362,54.01,1203.6,1639.3032,,ËÎæ©æ©,ÁèÄþ
,Mg-6Al-1Sn-0.2Ce-0.2 Y (H),MAB00733,92.6,6,0,0.2,0,0,0,0,0,0,0,0,1,0.2,0,0,0,0,0,0,0,0,0,0,0,0,0,0,Mg17Al12,,,,,,400,24,,,,,,,,338.88,3*,¾ùÖÊ,10 mA cm-2,10,C/MnO2,1.253,59.02,1315.3,1648.0709,,ËÎæ©æ©,ÁèÄþ
,Mg-6Al-1Sn-0.2Ce-0.2 Y (FSP),MAB00734,92.6,6,0,0.2,0,0,0,0,0,0,0,0,1,0.2,0,0,0,0,0,0,0,0,0,0,0,0,0,0,Mg17Al12,,,,,,400,24,,,,,,,,17.04,0.4*,Ä¦²Á½Á°è,1 mA cm-2,10,C/MnO2,1.575,56.11,1250.4,1969.38,,ËÎæ©æ©,ÁèÄþ
,Mg-6Al-1Sn-0.2Ce-0.2 Y (FSP),MAB00735,92.6,6,0,0.2,0,0,0,0,0,0,0,0,1,0.2,0,0,0,0,0,0,0,0,0,0,0,0,0,0,Mg17Al12,,,,,,400,24,,,,,,,,17.04,1.47*,Ä¦²Á½Á°è,5 mA cm-2,10,C/MnO2,1.386,58.07,1294.1,1793.6226,,ËÎæ©æ©,ÁèÄþ
,Mg-6Al-1Sn-0.2Ce-0.2 Y (FSP),MAB00736,92.6,6,0,0.2,0,0,0,0,0,0,0,0,1,0.2,0,0,0,0,0,0,0,0,0,0,0,0,0,0,Mg17Al12,,,,,,400,24,,,,,,,,17.04,2.73*,Ä¦²Á½Á°è,10 mA cm-2,10,C/MnO2,1.284,61.45,1369.4,1758.3096,,ËÎæ©æ©,ÁèÄþ
,AZ31,MAB00737,96,3,1,0,0,0,0,0,0,0,0,0,0,0,0,0,0,0,0,0,0,0,0,0,0,0,0,0,Mg17Al12,,,,,,,,,,,,,,,,0.29*,¼·Ñ¹,1 mA cm-2,10,C/MnO2,1.42,59.01,1307,1855.94,,ËÎæ©æ©,ÁèÄþ
,AZ31,MAB00738,96,3,1,0,0,0,0,0,0,0,0,0,0,0,0,0,0,0,0,0,0,0,0,0,0,0,0,0,Mg17Al12,,,,,,,,,,,,,,,,1.1*,¼·Ñ¹,5 mA cm-2,10,C/MnO2,1.272,60.55,1341.1,1705.8792,,ËÎæ©æ©,ÁèÄþ
,AZ31,MAB00739,96,3,1,0,0,0,0,0,0,0,0,0,0,0,0,0,0,0,0,0,0,0,0,0,0,0,0,0,Mg17Al12,,,,,,,,,,,,,,,,2.13*,¼·Ñ¹,10 mA cm-2,10,C/MnO2,1.202,63.75,1420.7,1707.6814,,ËÎæ©æ©,ÁèÄþ
,Pure Mg,MAB00740,100,0,0,0,0,0,0,0,0,0,0,0,0,0,0,0,0,0,0,0,0,0,0,0,0,0,0,0,,400,,,,,420,8,420,5,,,,,,,,ÔþÖÆ,1 mA cm-2,12,Äø»ùµç¼«,0.64*,15*,265.625,170*,,ËÎæ©æ©,ÁèÄþ
,Pure Mg,MAB00741,100,0,0,0,0,0,0,0,0,0,0,0,0,0,0,0,0,0,0,0,0,0,0,0,0,0,0,0,,400,,,,,420,8,420,5,,,,,,,,ÔþÖÆ,5  mA cm-2,6,Äø»ùµç¼«,0.53*,37.5*,660.3773585,350*,,ËÎæ©æ©,ÁèÄþ
,Mg¨C1Al,MAB00742,99.19,0.81,0,0,0,0,0,0,0,0,0,0,0,0,0,0,0,0,0,0,0,0,0,0,0,0,0,0,,400,,,,,420,8,420,5,,,,,,,,ÔþÖÆ,1 mA cm-2,12,Äø»ùµç¼«,0.62*,27.5*,483.8709677,300*,,ËÎæ©æ©,ÁèÄþ
,Mg¨C1Al,MAB00743,99.19,0.81,0,0,0,0,0,0,0,0,0,0,0,0,0,0,0,0,0,0,0,0,0,0,0,0,0,0,,400,,,,,420,8,420,5,,,,,,,,ÔþÖÆ,5  mA cm-2,6,Äø»ùµç¼«,0.48*,42.5*,781.25,375*,,ËÎæ©æ©,ÁèÄþ
,Mg¨C2Al,MAB00744,98.33,1.67,0,0,0,0,0,0,0,0,0,0,0,0,0,0,0,0,0,0,0,0,0,0,0,0,0,0,,400,,,,,420,8,420,5,,,,,,,,ÔþÖÆ,1 mA cm-2,12,Äø»ùµç¼«,0.67*,19*,298.5074627,200*,,ËÎæ©æ©,ÁèÄþ
,Mg¨C2Al,MAB00745,98.33,1.67,0,0,0,0,0,0,0,0,0,0,0,0,0,0,0,0,0,0,0,0,0,0,0,0,0,0,,400,,,,,420,8,420,5,,,,,,,,ÔþÖÆ,5  mA cm-2,6,Äø»ùµç¼«,0.57*,36*,570.1754386,325*,,ËÎæ©æ©,ÁèÄþ
,Mg¨C3Al,MAB00746,97.63,2.37,0,0,0,0,0,0,0,0,0,0,0,0,0,0,0,0,0,0,0,0,0,0,0,0,0,0,,400,,,,,420,8,420,5,,,,,,,,ÔþÖÆ,1 mA cm-2,12,Äø»ùµç¼«,0.69*,21*,326.0869565,225*,,ËÎæ©æ©,ÁèÄþ
,Mg¨C3Al,MAB00747,97.63,2.37,0,0,0,0,0,0,0,0,0,0,0,0,0,0,0,0,0,0,0,0,0,0,0,0,0,0,,400,,,,,420,8,420,5,,,,,,,,ÔþÖÆ,5  mA cm-2,6,Äø»ùµç¼«,0.57*,37*,631.5789474,360*,,ËÎæ©æ©,ÁèÄþ
,Mg¨C6Al,MAB00748,95.01,4.99,0,0,0,0,0,0,0,0,0,0,0,0,0,0,0,0,0,0,0,0,0,0,0,0,0,0,,400,,,,,420,8,420,5,,,,,,,,ÔþÖÆ,1 mA cm-2,12,Äø»ùµç¼«,0.68*,22*,367.6470588,250*,,ËÎæ©æ©,ÁèÄþ
,Mg¨C6Al,MAB00749,95.01,4.99,0,0,0,0,0,0,0,0,0,0,0,0,0,0,0,0,0,0,0,0,0,0,0,0,0,0,,400,,,,,420,8,420,5,,,,,,,,ÔþÖÆ,5  mA cm-2,6,Äø»ùµç¼«,0.57*,38*,730,365*,,ËÎæ©æ©,ÁèÄþ
,Mg-1Sn,MAB00750,98.92,0,0,0,0,0,0,0,0,0,0,0,1.08,0,0,0,0,0,0,0,0,0,0,0,0,0,0,0,Mg2Sn,,,,,,,,,,,,,,,,,ÖýÌ¬,1 mA cm-2,20,40%ÄÉÃ×²¬¿ÅÁ£,1.47*,31*,665*,980*,,ÁèÄþ,ËÎæ©æ©
,Mg-1Sn,MAB00751,98.92,0,0,0,0,0,0,0,0,0,0,0,1.08,0,0,0,0,0,0,0,0,0,0,0,0,0,0,0,Mg2Sn,,,,,,,,,,,,,,,,,ÖýÌ¬,2 mA cm-2,20,40%ÄÉÃ×²¬¿ÅÁ£,1.41*,35*,765*,1040*,,ÁèÄþ,ËÎæ©æ©
,Mg-1Sn,MAB00752,98.92,0,0,0,0,0,0,0,0,0,0,0,1.08,0,0,0,0,0,0,0,0,0,0,0,0,0,0,0,Mg2Sn,,,,,,,,,,,,,,,,,ÖýÌ¬,5 mA cm-2,20,40%ÄÉÃ×²¬¿ÅÁ£,1.26*,43*,945*,1190*,,ÁèÄþ,ËÎæ©æ©
,Mg-1Sn,MAB00753,98.92,0,0,0,0,0,0,0,0,0,0,0,1.08,0,0,0,0,0,0,0,0,0,0,0,0,0,0,0,Mg2Sn,,,,,,,,,,,,,,,,,ÖýÌ¬,10 mA cm-2,20,40%ÄÉÃ×²¬¿ÅÁ£,1.07*,51.7,1133,1208,,ÁèÄþ,ËÎæ©æ©
,Mg-3Sn,MAB00754,97.02,0,0,0,0,0,0,0,0,0,0,0,2.98,0,0,0,0,0,0,0,0,0,0,0,0,0,0,0,Mg2Sn,,,,,,,,,,,,,,,,,ÖýÌ¬,1 mA cm-2,20,40%ÄÉÃ×²¬¿ÅÁ£,1.45*,31*,650*,930*,,ÁèÄþ,ËÎæ©æ©
,Mg-3Sn,MAB00755,97.02,0,0,0,0,0,0,0,0,0,0,0,2.98,0,0,0,0,0,0,0,0,0,0,0,0,0,0,0,Mg2Sn,,,,,,,,,,,,,,,,,ÖýÌ¬,2 mA cm-2,20,40%ÄÉÃ×²¬¿ÅÁ£,1.38*,34*,710*,1000*,,ÁèÄþ,ËÎæ©æ©
,Mg-3Sn,MAB00756,97.02,0,0,0,0,0,0,0,0,0,0,0,2.98,0,0,0,0,0,0,0,0,0,0,0,0,0,0,0,Mg2Sn,,,,,,,,,,,,,,,,,ÖýÌ¬,5 mA cm-2,20,40%ÄÉÃ×²¬¿ÅÁ£,1.21*,36*,765*,920*,,ÁèÄþ,ËÎæ©æ©
,Mg-3Sn,MAB00757,97.02,0,0,0,0,0,0,0,0,0,0,0,2.98,0,0,0,0,0,0,0,0,0,0,0,0,0,0,0,Mg2Sn,,,,,,,,,,,,,,,,,ÖýÌ¬,10 mA cm-2,20,40%ÄÉÃ×²¬¿ÅÁ£,1.11*,42.5*,930*,1030*,,ÁèÄþ,ËÎæ©æ©
,Mg-5Sn,MAB00758,94.87,0,0,0,0,0,0,0,0,0,0,0,5.13,0,0,0,0,0,0,0,0,0,0,0,0,0,0,0,Mg2Sn,,,,,,,,,,,,,,,,,ÖýÌ¬,1 mA cm-2,20,40%ÄÉÃ×²¬¿ÅÁ£,1.425*,36*,765*,1100*,,ÁèÄþ,ËÎæ©æ©
,Mg-5Sn,MAB00759,94.87,0,0,0,0,0,0,0,0,0,0,0,5.13,0,0,0,0,0,0,0,0,0,0,0,0,0,0,0,Mg2Sn,,,,,,,,,,,,,,,,,ÖýÌ¬,2 mA cm-2,20,40%ÄÉÃ×²¬¿ÅÁ£,1.35*,37*,795*,1070*,,ÁèÄþ,ËÎæ©æ©
,Mg-5Sn,MAB00760,94.87,0,0,0,0,0,0,0,0,0,0,0,5.13,0,0,0,0,0,0,0,0,0,0,0,0,0,0,0,Mg2Sn,,,,,,,,,,,,,,,,,ÖýÌ¬,5 mA cm-2,20,40%ÄÉÃ×²¬¿ÅÁ£,1.22*,39*,850*,1040*,,ÁèÄþ,ËÎæ©æ©
,Mg-5Sn,MAB00761,94.87,0,0,0,0,0,0,0,0,0,0,0,5.13,0,0,0,0,0,0,0,0,0,0,0,0,0,0,0,Mg2Sn,,,,,,,,,,,,,,,,,ÖýÌ¬,10 mA cm-2,20,40%ÄÉÃ×²¬¿ÅÁ£,1.06*,40*,860*,910*,,ÁèÄþ,ËÎæ©æ©
,Recast Mg,MAB00762,100,0,0,0,0,0,0,0,0,0,0,0,0,0,0,0,0,0,0,0,0,0,0,0,0,0,0,0,,,,,,,,,,,,,,,,,,ÖýÌ¬,1 mA cm-2,20,40%ÄÉÃ×²¬¿ÅÁ£,1.46*,21*,460*,670*,,ÁèÄþ,ËÎæ©æ©
,Recast Mg,MAB00763,100,0,0,0,0,0,0,0,0,0,0,0,0,0,0,0,0,0,0,0,0,0,0,0,0,0,0,0,,,,,,,,,,,,,,,,,,ÖýÌ¬,2 mA cm-2,20,40%ÄÉÃ×²¬¿ÅÁ£,1.38*,27.5*,605*,830*,,ÁèÄþ,ËÎæ©æ©
,Recast Mg,MAB00764,100,0,0,0,0,0,0,0,0,0,0,0,0,0,0,0,0,0,0,0,0,0,0,0,0,0,0,0,,,,,,,,,,,,,,,,,,ÖýÌ¬,5 mA cm-2,20,40%ÄÉÃ×²¬¿ÅÁ£,1.25*,32.5*,775*,940*,,ÁèÄþ,ËÎæ©æ©
,Recast Mg,MAB00765,100,0,0,0,0,0,0,0,0,0,0,0,0,0,0,0,0,0,0,0,0,0,0,0,0,0,0,0,,,,,,,,,,,,,,,,,,ÖýÌ¬,10 mA cm-2,20,40%ÄÉÃ×²¬¿ÅÁ£,0.98*,50.6,1115*,1090,,ÁèÄþ,ËÎæ©æ©
,Mg-1Sn,MAB00766,99.05,0,0,0,0,0,0,0,0,0,0,0,0.95,0,0,0,0,0,0,0,0,0,0,0,0,0,0,0,Mg2Sn,,,,,,,,,,,,,,,,,ÖýÌ¬,2.5 mA cm-2,10,C/MnO2,1.418,34*,750*,1090*,,ÁèÄþ,ËÎæ©æ©
,Mg-1Sn,MAB00767,99.05,0,0,0,0,0,0,0,0,0,0,0,0.95,0,0,0,0,0,0,0,0,0,0,0,0,0,0,0,Mg2Sn,,,,,,,,,,,,,,,,,ÖýÌ¬,5 mA cm-2,10,C/MnO2,1.335,40*,860*,1160*,,ÁèÄþ,ËÎæ©æ©
,Mg-1Sn,MAB00768,99.05,0,0,0,0,0,0,0,0,0,0,0,0.95,0,0,0,0,0,0,0,0,0,0,0,0,0,0,0,Mg2Sn,,,,,,,,,,,,,,,,,ÖýÌ¬,10 mA cm-2,10,C/MnO2,1.245,45*,1000*,1250*,,ÁèÄþ,ËÎæ©æ©
,Mg-1Sn,MAB00769,99.05,0,0,0,0,0,0,0,0,0,0,0,0.95,0,0,0,0,0,0,0,0,0,0,0,0,0,0,0,Mg2Sn,,,,,,,,,,,,,,,,,ÖýÌ¬,20 mA cm-2,10,C/MnO2,0.999,54*,1180.68,1180,,ÁèÄþ,ËÎæ©æ©
,Mg-5Sn,MAB00770,94.57,0,0,0,0,0,0,0,0,0,0,0,5.43,0,0,0,0,0,0,0,0,0,0,0,0,0,0,0,Mg2Sn,,,,,,,,,,,,,,,,,ÖýÌ¬,2.5 mA cm-2,10,C/MnO2,1.346,20*,590*,390*,,ÁèÄþ,ËÎæ©æ©
,Mg-5Sn,MAB00771,94.57,0,0,0,0,0,0,0,0,0,0,0,5.43,0,0,0,0,0,0,0,0,0,0,0,0,0,0,0,Mg2Sn,,,,,,,,,,,,,,,,,ÖýÌ¬,5 mA cm-2,10,C/MnO2,1.258,31*,760*,780*,,ÁèÄþ,ËÎæ©æ©
,Mg-5Sn,MAB00772,94.57,0,0,0,0,0,0,0,0,0,0,0,5.43,0,0,0,0,0,0,0,0,0,0,0,0,0,0,0,Mg2Sn,,,,,,,,,,,,,,,,,ÖýÌ¬,10 mA cm-2,10,C/MnO2,1.119,32*,790*,690*,,ÁèÄþ,ËÎæ©æ©
,Mg-5Sn,MAB00773,94.57,0,0,0,0,0,0,0,0,0,0,0,5.43,0,0,0,0,0,0,0,0,0,0,0,0,0,0,0,Mg2Sn,,,,,,,,,,,,,,,,,ÖýÌ¬,20 mA cm-2,10,C/MnO2,0.91,50*,1070*,980*,,ÁèÄþ,ËÎæ©æ©
,Mg-9Sn,MAB00774,90.78,0,0,0,0,0,0,0,0,0,0,0,9.22,0,0,0,0,0,0,0,0,0,0,0,0,0,0,0,Mg2Sn,,,,,,,,,,,,,,,,,ÖýÌ¬,2.5 mA cm-2,10,C/MnO2,1.342,22*,530*,700*,,ÁèÄþ,ËÎæ©æ©
,Mg-9Sn,MAB00775,90.78,0,0,0,0,0,0,0,0,0,0,0,9.22,0,0,0,0,0,0,0,0,0,0,0,0,0,0,0,Mg2Sn,,,,,,,,,,,,,,,,,ÖýÌ¬,5 mA cm-2,10,C/MnO2,1.256,38*,800*,1000*,,ÁèÄþ,ËÎæ©æ©
,Mg-9Sn,MAB00776,90.78,0,0,0,0,0,0,0,0,0,0,0,9.22,0,0,0,0,0,0,0,0,0,0,0,0,0,0,0,Mg2Sn,,,,,,,,,,,,,,,,,ÖýÌ¬,10 mA cm-2,10,C/MnO2,1.222,36*,760*,940*,,ÁèÄþ,ËÎæ©æ©
,Mg-9Sn,MAB00777,90.78,0,0,0,0,0,0,0,0,0,0,0,9.22,0,0,0,0,0,0,0,0,0,0,0,0,0,0,0,Mg2Sn,,,,,,,,,,,,,,,,,ÖýÌ¬,20 mA cm-2,10,C/MnO2,0.983,44*,940*,910*,,ÁèÄþ,ËÎæ©æ©
,Mg-3Sn,MAB00778,97.15,0,0,0,0,0,0,0,0,0,0,0,2.85,0,0,0,0,0,0,0,0,0,0,0,0,0,0,0,Mg2Sn,,,,,,,,,,,,,,,303.8,,ÖýÌ¬,2.5 mA cm-2,10,C/MnO2,1.42*,29*,660*,930*,,ÁèÄþ,ËÎæ©æ©
,Mg-3Sn,MAB00779,97.15,0,0,0,0,0,0,0,0,0,0,0,2.85,0,0,0,0,0,0,0,0,0,0,0,0,0,0,0,Mg2Sn,,,,,,,,,,,,,,,303.8,,ÖýÌ¬,5 mA cm-2,10,C/MnO2,1.37*,35*,790*,1065*,,ÁèÄþ,ËÎæ©æ©
,Mg-3Sn,MAB00780,97.15,0,0,0,0,0,0,0,0,0,0,0,2.85,0,0,0,0,0,0,0,0,0,0,0,0,0,0,0,Mg2Sn,,,,,,,,,,,,,,,303.8,,ÖýÌ¬,10 mA cm-2,10,C/MnO2,1.2,47*,980*,1170*,,ÁèÄþ,ËÎæ©æ©
,Mg-3Sn,MAB00781,97.15,0,0,0,0,0,0,0,0,0,0,0,2.85,0,0,0,0,0,0,0,0,0,0,0,0,0,0,0,Mg2Sn,,,,,,,,,,,,,,,303.8,,ÖýÌ¬,20 mA cm-2,10,C/MnO2,1.13*,51.8,1156,1270*,,ÁèÄþ,ËÎæ©æ©
,Mg-3Sn-0.2Ca,MAB00782,96.96,0,0,0,0,0,0,0,0.17,0,0,0,2.87,0,0,0,0,0,0,0,0,0,0,0,0,0,0,0,Mg2Sn¡¢CaMgSn,,,,,,,,,,,,,,,218.98,,ÖýÌ¬,2.5 mA cm-2,10,C/MnO2,1.45*,27.5*,610*,880*,,ÁèÄþ,ËÎæ©æ©
,Mg-3Sn-0.2Ca,MAB00783,96.96,0,0,0,0,0,0,0,0.17,0,0,0,2.87,0,0,0,0,0,0,0,0,0,0,0,0,0,0,0,Mg2Sn¡¢CaMgSn,,,,,,,,,,,,,,,218.98,,ÖýÌ¬,5 mA cm-2,10,C/MnO2,1.365*,34*,760*,1040*,,ÁèÄþ,ËÎæ©æ©
,Mg-3Sn-0.2Ca,MAB00784,96.96,0,0,0,0,0,0,0,0.17,0,0,0,2.87,0,0,0,0,0,0,0,0,0,0,0,0,0,0,0,Mg2Sn¡¢CaMgSn,,,,,,,,,,,,,,,218.98,,ÖýÌ¬,10 mA cm-2,10,C/MnO2,1.255*,42.5*,650*,1180*,,ÁèÄþ,ËÎæ©æ©
,Mg-3Sn-0.2Ca,MAB00785,96.96,0,0,0,0,0,0,0,0.17,0,0,0,2.87,0,0,0,0,0,0,0,0,0,0,0,0,0,0,0,Mg2Sn¡¢CaMgSn,,,,,,,,,,,,,,,218.98,,ÖýÌ¬,20 mA cm-2,10,C/MnO2,1.12*,52*,1140*,1250*,,ÁèÄþ,ËÎæ©æ©
,Mg-3Sn-0.6Ca,MAB00786,96.62,0,0,0,0,0,0,0,0.55,0,0,0,2.83,0,0,0,0,0,0,0,0,0,0,0,0,0,0,0,Mg2Sn¡¢CaMgSn,,,,,,,,,,,,,,,148.38,,ÖýÌ¬,2.5 mA cm-2,10,C/MnO2,1.38*,26*,590*,820*,,ÁèÄþ,ËÎæ©æ©
,Mg-3Sn-0.6Ca,MAB00787,96.62,0,0,0,0,0,0,0,0.55,0,0,0,2.83,0,0,0,0,0,0,0,0,0,0,0,0,0,0,0,Mg2Sn¡¢CaMgSn,,,,,,,,,,,,,,,148.38,,ÖýÌ¬,5 mA cm-2,10,C/MnO2,1.325*,33*,730*,965*,,ÁèÄþ,ËÎæ©æ©
,Mg-3Sn-0.6Ca,MAB00788,96.62,0,0,0,0,0,0,0,0.55,0,0,0,2.83,0,0,0,0,0,0,0,0,0,0,0,0,0,0,0,Mg2Sn¡¢CaMgSn,,,,,,,,,,,,,,,148.38,,ÖýÌ¬,10 mA cm-2,10,C/MnO2,1.19*,42*,930*,1115*,,ÁèÄþ,ËÎæ©æ©
,Mg-3Sn-0.6Ca,MAB00789,96.62,0,0,0,0,0,0,0,0.55,0,0,0,2.83,0,0,0,0,0,0,0,0,0,0,0,0,0,0,0,Mg2Sn¡¢CaMgSn,,,,,,,,,,,,,,,148.38,,ÖýÌ¬,20 mA cm-2,10,C/MnO2,1.07*,49*,1110*,1160*,,ÁèÄþ,ËÎæ©æ©
,Mg-3Sn-1.0Ca,MAB00790,96.25,0,0,0,0,0,0,0,0.88,0,0,0,2.87,0,0,0,0,0,0,0,0,0,0,0,0,0,0,0,Mg2Sn¡¢CaMgSn,,,,,,,,,,,,,,,90.8,,ÖýÌ¬,2.5 mA cm-2,10,C/MnO2,1.46*,28*,620*,910*,,ÁèÄþ,ËÎæ©æ©
,Mg-3Sn-1.0Ca,MAB00791,96.25,0,0,0,0,0,0,0,0.88,0,0,0,2.87,0,0,0,0,0,0,0,0,0,0,0,0,0,0,0,Mg2Sn¡¢CaMgSn,,,,,,,,,,,,,,,90.8,,ÖýÌ¬,5 mA cm-2,10,C/MnO2,1.39*,34*,770*,1248,,ÁèÄþ,ËÎæ©æ©
,Mg-3Sn-1.0Ca,MAB00792,96.25,0,0,0,0,0,0,0,0.88,0,0,0,2.87,0,0,0,0,0,0,0,0,0,0,0,0,0,0,0,Mg2Sn¡¢CaMgSn,,,,,,,,,,,,,,,90.8,,ÖýÌ¬,10 mA cm-2,10,C/MnO2,1.26,44.8,1000,1272,,ÁèÄþ,ËÎæ©æ©
,Mg-3Sn-1.0Ca,MAB00793,96.25,0,0,0,0,0,0,0,0.88,0,0,0,2.87,0,0,0,0,0,0,0,0,0,0,0,0,0,0,0,Mg2Sn¡¢CaMgSn,,,,,,,,,,,,,,,90.8,,ÖýÌ¬,20 mA cm-2,10,C/MnO2,1.15*,51*,1150*,1277,,ÁèÄþ,ËÎæ©æ©
,Mg-0.5Ge,MAB00794,99.5,0,0,0,0,0,0,0,0,0,0,0,0,0,0,0,0,0,0,0,0,0,0.5,0,0,0,0,0,Mg2Ge,,,,,,,,,,,,,,,,,ÖýÌ¬,2.5 mA cm-2,8,C/MnO2,1.6,56,1240,1984,,ËÎæ©æ©,ÁèÄþ
,Mg-0.5Ge,MAB00795,99.5,0,0,0,0,0,0,0,0,0,0,0,0,0,0,0,0,0,0,0,0,0,0.5,0,0,0,0,0,Mg2Ge,,,,,,,,,,,,,,,,,ÖýÌ¬,10 mA cm-2,8,C/MnO2,1.35,73,1613,2178,,ËÎæ©æ©,ÁèÄþ
,Mg-1Ge,MAB00796,99,0,0,0,0,0,0,0,0,0,0,0,0,0,0,0,0,0,0,0,0,0,1,0,0,0,0,0,Mg2Ge,,,,,,,,,,,,,,,,,ÖýÌ¬,2.5 mA cm-2,8,C/MnO2,1.51,48,1052,1470,,ËÎæ©æ©,ÁèÄþ
,Mg-1Ge,MAB00797,99,0,0,0,0,0,0,0,0,0,0,0,0,0,0,0,0,0,0,0,0,0,1,0,0,0,0,0,Mg2Ge,,,,,,,,,,,,,,,,,ÖýÌ¬,10 mA cm-2,8,C/MnO2,1.32,65,1431,1889,,ËÎæ©æ©,ÁèÄþ
,UHP Mg,MAB00798,100,0,0,0,0,0,0,0,0,0,0,0,0,0,0,0,0,0,0,0,0,0,0,0,0,0,0,0,,,,,,,,,,,,,,,,,,ÖýÌ¬,2.5 mA cm-2,8,C/MnO2,1.4,45,985,1379,,ËÎæ©æ©,ÁèÄþ
,UHP Mg,MAB00799,100,0,0,0,0,0,0,0,0,0,0,0,0,0,0,0,0,0,0,0,0,0,0,0,0,0,0,0,,,,,,,,,,,,,,,,,,ÖýÌ¬,10 mA cm-2,8,C/MnO2,1.19,62,1362,1621,,ËÎæ©æ©,ÁèÄþ
,Mg-0.3Bi-0.3Ag-0.3In ER 9,MAB00800,99.106,0,0,0,0,0,0,0,0,0.299,0.297,0,0,0,0,0,0,0,0,0,0.298,0,0,0,0,0,0,0,Mg3Bi2,,,250,9:01,0.1 mm s?1,320¡¢500,1¡¢3,,,,,,,,30.96,0.5*,¼·Ñ¹,1 mA cm-2,10,C/MnO2,1.52*,32*,680*,1040*,,ËÎæ©æ©,ÁèÄþ
,Mg-0.3Bi-0.3Ag-0.3In ER 9,MAB00801,99.106,0,0,0,0,0,0,0,0,0.299,0.297,0,0,0,0,0,0,0,0,0,0.298,0,0,0,0,0,0,0,Mg3Bi2,,,250,9:01,0.1 mm s?1,320¡¢500,1¡¢3,,,,,,,,30.96,1*,¼·Ñ¹,2.5 mA cm-2,10,C/MnO2,1.48*,34*,820*,1230*,,ËÎæ©æ©,ÁèÄþ
,Mg-0.3Bi-0.3Ag-0.3In ER 9,MAB00802,99.106,0,0,0,0,0,0,0,0,0.299,0.297,0,0,0,0,0,0,0,0,0,0.298,0,0,0,0,0,0,0,Mg3Bi2,,,250,9:01,0.1 mm s?1,320¡¢500,1¡¢3,,,,,,,,30.96,1.5*,¼·Ñ¹,5 mA cm-2,10,C/MnO2,1.4*,40*,910*,1295*,,ËÎæ©æ©,ÁèÄþ
,Mg-0.3Bi-0.3Ag-0.3In ER 9,MAB00803,99.106,0,0,0,0,0,0,0,0,0.299,0.297,0,0,0,0,0,0,0,0,0,0.298,0,0,0,0,0,0,0,Mg3Bi2,,,250,9:01,0.1 mm s?1,320¡¢500,1¡¢3,,,,,,,,30.96,3*,¼·Ñ¹,10 mA cm-2,10,C/MnO2,1.32*,47*,1070*,1350.99,,ËÎæ©æ©,ÁèÄþ
,Mg-0.3Bi-0.3Ag-0.3In ER 9,MAB00804,99.106,0,0,0,0,0,0,0,0,0.299,0.297,0,0,0,0,0,0,0,0,0,0.298,0,0,0,0,0,0,0,Mg3Bi2,,,250,9:01,0.1 mm s?1,320¡¢500,1¡¢3,,,,,,,,30.96,6.5*,¼·Ñ¹,20 mA cm-2,10,C/MnO2,1.15*,52*,1150*,1325*,,ËÎæ©æ©,ÁèÄþ
,Mg-0.3Bi-0.3Ag-0.3In ER 9,MAB00805,99.106,0,0,0,0,0,0,0,0,0.299,0.297,0,0,0,0,0,0,0,0,0,0.298,0,0,0,0,0,0,0,Mg3Bi2,,,250,9:01,0.1 mm s?1,320¡¢500,1¡¢3,,,,,,,,30.96,12.5*,¼·Ñ¹,40 mA cm-2,10,C/MnO2,0.9*,55.32,1206.05,1040*,,ËÎæ©æ©,ÁèÄþ
,Mg-0.3Bi-0.3Ag-0.3InER 36,MAB00806,99.172,0,0,0,0,0,0,0,0,0.298,0.299,0,0,0,0,0,0,0,0,0,0.231,0,0,0,0,0,0,0,Mg3Bi2,,,250,36:01:00,0.1 mm s?1,320¡¢500,1¡¢3,,,,,,,,9.78,0.5*,¼·Ñ¹,1 mA cm-2,10,C/MnO2,1.55*,40*,750*,1145*,,ËÎæ©æ©,ÁèÄþ
,Mg-0.3Bi-0.3Ag-0.3InER 36,MAB00807,99.172,0,0,0,0,0,0,0,0,0.298,0.299,0,0,0,0,0,0,0,0,0,0.231,0,0,0,0,0,0,0,Mg3Bi2,,,250,36:01:00,0.1 mm s?1,320¡¢500,1¡¢3,,,,,,,,9.78,0.75*,¼·Ñ¹,2.5 mA cm-2,10,C/MnO2,1.5*,45*,880*,1330*,,ËÎæ©æ©,ÁèÄþ
,Mg-0.3Bi-0.3Ag-0.3InER 36,MAB00808,99.172,0,0,0,0,0,0,0,0,0.298,0.299,0,0,0,0,0,0,0,0,0,0.231,0,0,0,0,0,0,0,Mg3Bi2,,,250,36:01:00,0.1 mm s?1,320¡¢500,1¡¢3,,,,,,,,9.78,1.25*,¼·Ñ¹,5 mA cm-2,10,C/MnO2,1.45*,53*,1020*,1500*,,ËÎæ©æ©,ÁèÄþ
,Mg-0.3Bi-0.3Ag-0.3InER 36,MAB00809,99.172,0,0,0,0,0,0,0,0,0.298,0.299,0,0,0,0,0,0,0,0,0,0.231,0,0,0,0,0,0,0,Mg3Bi2,,,250,36:01:00,0.1 mm s?1,320¡¢500,1¡¢3,,,,,,,,9.78,2.25*,¼·Ñ¹,10 mA cm-2,10,C/MnO2,1.38*,61*,1150*,1807.8,,ËÎæ©æ©,ÁèÄþ
,Mg-0.3Bi-0.3Ag-0.3InER 36,MAB00810,99.172,0,0,0,0,0,0,0,0,0.298,0.299,0,0,0,0,0,0,0,0,0,0.231,0,0,0,0,0,0,0,Mg3Bi2,,,250,36:01:00,0.1 mm s?1,320¡¢500,1¡¢3,,,,,,,,9.78,4*,¼·Ñ¹,20 mA cm-2,10,C/MnO2,1.22*,64*,1230*,1450*,,ËÎæ©æ©,ÁèÄþ
,Mg-0.3Bi-0.3Ag-0.3InER 36,MAB00811,99.172,0,0,0,0,0,0,0,0,0.298,0.299,0,0,0,0,0,0,0,0,0,0.231,0,0,0,0,0,0,0,Mg3Bi2,,,250,36:01:00,0.1 mm s?1,320¡¢500,1¡¢3,,,,,,,,9.78,9*,¼·Ñ¹,40 mA cm-2,10,C/MnO2,1.0*,64.34,1403.31,1325*,,ËÎæ©æ©,ÁèÄþ
,Mg-1.2Ga,MAB00812,98.7,0,0,0,0,0,0,0,0,0,0,0,0,0,1.3,0,0,0,0,0,0,0,0,0,0,0,0,0,Mg5Ga2,,,,,,,,,,,,,,,250,,ÖýÌ¬,25 mA cm-2,1,C/MnO2,1.21*,47.5*,1035*,1292.41,,ËÎæ©æ©,ÁèÄþ
,Mg-1.2Ga,MAB00813,98.7,0,0,0,0,0,0,0,0,0,0,0,0,0,1.3,0,0,0,0,0,0,0,0,0,0,0,0,0,Mg5Ga2,,,,,,,,,,,,,,,250,,ÖýÌ¬,50 mA cm-2,1,C/MnO2,0.8*,50*,1090*,890*,,ËÎæ©æ©,ÁèÄþ
,Mg-1.2Ga,MAB00814,98.7,0,0,0,0,0,0,0,0,0,0,0,0,0,1.3,0,0,0,0,0,0,0,0,0,0,0,0,0,Mg5Ga2,,,,,,,,,,,,,,,250,,ÖýÌ¬,75 mA cm-2,1,C/MnO2,0.5*,47.3,1028*,550*,,ËÎæ©æ©,ÁèÄþ
,Mg-1.2Ga,MAB00815,98.7,0,0,0,0,0,0,0,0,0,0,0,0,0,1.3,0,0,0,0,0,0,0,0,0,0,0,0,0,Mg5Ga2,,,,,,,,,,,,,,,250,,ÖýÌ¬,100 mA cm-2,1,C/MnO2,0.3*,38*,865*,263.54,,ËÎæ©æ©,ÁèÄþ
,Mg-1.2Ga-0.5Sn,MAB00816,98.23,0,0,0,0,0,0,0,0,0,0,0,0.52,0,1.25,0,0,0,0,0,0,0,0,0,0,0,0,0,Mg5Ga2,,,,,,,,,,,,,,,,,ÖýÌ¬,25 mA cm-2,1,C/MnO2,1.23*,52.1,1040*,1351.17,,ËÎæ©æ©,ÁèÄþ
,Mg-1.2Ga-0.5Sn,MAB00817,98.23,0,0,0,0,0,0,0,0,0,0,0,0.52,0,1.25,0,0,0,0,0,0,0,0,0,0,0,0,0,Mg5Ga2,,,,,,,,,,,,,,,,,ÖýÌ¬,50 mA cm-2,1,C/MnO2,0.95*,57*,1238.12,1230*,,ËÎæ©æ©,ÁèÄþ
,Mg-1.2Ga-0.5Sn,MAB00818,98.23,0,0,0,0,0,0,0,0,0,0,0,0.52,0,1.25,0,0,0,0,0,0,0,0,0,0,0,0,0,Mg5Ga2,,,,,,,,,,,,,,,,,ÖýÌ¬,75 mA cm-2,1,C/MnO2,0.78*,54*,1180*,920*,,ËÎæ©æ©,ÁèÄþ
,Mg-1.2Ga-0.5Sn,MAB00819,98.23,0,0,0,0,0,0,0,0,0,0,0,0.52,0,1.25,0,0,0,0,0,0,0,0,0,0,0,0,0,Mg5Ga2,,,,,,,,,,,,,,,,,ÖýÌ¬,100 mA cm-2,1,C/MnO2,0.60*,46*,980*,588.5,,ËÎæ©æ©,ÁèÄþ
,Mg-1.2Ga-1.0Sn,MAB00820,97.6,0,0,0,0,0,0,0,0,0,0,0,1.12,0,1.28,0,0,0,0,0,0,0,0,0,0,0,0,0,Mg5Ga2,,,,,,,,,,,,,,,,,ÖýÌ¬,25 mA cm-2,1,C/MnO2,1.19*,51*,1100*,1290*,,ËÎæ©æ©,ÁèÄþ
,Mg-1.2Ga-1.0Sn,MAB00821,97.6,0,0,0,0,0,0,0,0,0,0,0,1.12,0,1.28,0,0,0,0,0,0,0,0,0,0,0,0,0,Mg5Ga2,,,,,,,,,,,,,,,,,ÖýÌ¬,50 mA cm-2,1,C/MnO2,0.86*,53,1170*,1080*,,ËÎæ©æ©,ÁèÄþ
,Mg-1.2Ga-1.0Sn,MAB00822,97.6,0,0,0,0,0,0,0,0,0,0,0,1.12,0,1.28,0,0,0,0,0,0,0,0,0,0,0,0,0,Mg5Ga2,,,,,,,,,,,,,,,,,ÖýÌ¬,75 mA cm-2,1,C/MnO2,0.68*,48.5,1075*,760*,,ËÎæ©æ©,ÁèÄþ
,Mg-1.2Ga-1.0Sn,MAB00823,97.6,0,0,0,0,0,0,0,0,0,0,0,1.12,0,1.28,0,0,0,0,0,0,0,0,0,0,0,0,0,Mg5Ga2,,,,,,,,,,,,,,,,,ÖýÌ¬,100 mA cm-2,1,C/MnO2,0.48*,40*,880*,440*,,ËÎæ©æ©,ÁèÄþ
,Mg-1.2Ga-2.0Sn,MAB00824,96.51,0,0,0,0,0,0,0,0,0,0,0,2.15,0,1.34,0,0,0,0,0,0,0,0,0,0,0,0,0,Mg5Ga2,,,,,,,,,,,,,,,49,,ÖýÌ¬,25 mA cm-2,1,C/MnO2,1.2*,51.5*,1130*,1340*,,ËÎæ©æ©,ÁèÄþ
,Mg-1.2Ga-2.0Sn,MAB00825,96.51,0,0,0,0,0,0,0,0,0,0,0,2.15,0,1.34,0,0,0,0,0,0,0,0,0,0,0,0,0,Mg5Ga2,,,,,,,,,,,,,,,49,,ÖýÌ¬,50 mA cm-2,1,C/MnO2,0.88,55,1210*,1100*,,ËÎæ©æ©,ÁèÄþ
,Mg-1.2Ga-2.0Sn,MAB00826,96.51,0,0,0,0,0,0,0,0,0,0,0,2.15,0,1.34,0,0,0,0,0,0,0,0,0,0,0,0,0,Mg5Ga2,,,,,,,,,,,,,,,49,,ÖýÌ¬,75 mA cm-2,1,C/MnO2,0.7*,52*,1140*,780*,,ËÎæ©æ©,ÁèÄþ
,Mg-1.2Ga-2.0Sn,MAB00827,96.51,0,0,0,0,0,0,0,0,0,0,0,2.15,0,1.34,0,0,0,0,0,0,0,0,0,0,0,0,0,Mg5Ga2,,,,,,,,,,,,,,,49,,ÖýÌ¬,100 mA cm-2,1,C/MnO2,0.5*,43*,940*,450*,,ËÎæ©æ©,ÁèÄþ
,Mg-7Li-1Y,MAB00828,91.82,0,0,0.86,0,0,0,0,0,0,0,7.32,0,0,0,0,0,0,0,0,0,0,0,0,0,0,0,0,¦Â-Li,,,300,13:01,1 m min-1,350,3,,,,,,,,,,¼·Ñ¹,1 mA cm-2,3,C/MnO2,1.52,53,1251,1901.5,,ÁèÄþ,ËÎæ©æ©
,Mg-7Li-1Y,MAB00829,91.82,0,0,0.86,0,0,0,0,0,0,0,7.32,0,0,0,0,0,0,0,0,0,0,0,0,0,0,0,0,¦Â-Li,,,300,13:01,1 m min-1,350,3,,,,,,,,,,¼·Ñ¹,2 mA cm-2,3,C/MnO2,1.49,54,1268,1889.3,,ÁèÄþ,ËÎæ©æ©
,Mg-7Li-1Y,MAB00830,91.82,0,0,0.86,0,0,0,0,0,0,0,7.32,0,0,0,0,0,0,0,0,0,0,0,0,0,0,0,0,¦Â-Li,,,300,13:01,1 m min-1,350,3,,,,,,,,,,¼·Ñ¹,5 mA cm-2,3,C/MnO2,1.41,50,1178,1661,,ÁèÄþ,ËÎæ©æ©
,Mg-7Li-1Y,MAB00831,91.82,0,0,0.86,0,0,0,0,0,0,0,7.32,0,0,0,0,0,0,0,0,0,0,0,0,0,0,0,0,¦Â-Li,,,300,13:01,1 m min-1,350,3,,,,,,,,,,¼·Ñ¹,10 mA cm-2,3,C/MnO2,1.35,59,1384,1868.4,,ÁèÄþ,ËÎæ©æ©
,Mg-7Li-1Y,MAB00832,91.82,0,0,0.86,0,0,0,0,0,0,0,7.32,0,0,0,0,0,0,0,0,0,0,0,0,0,0,0,0,¦Â-Li,,,300,13:01,1 m min-1,350,3,,,,,,,,,,¼·Ñ¹,20 mA cm-2,3,C/MnO2,1.27,61.3,1438,1826.2,,ÁèÄþ,ËÎæ©æ©
,Mg-7Li-1Y,MAB00833,91.82,0,0,0.86,0,0,0,0,0,0,0,7.32,0,0,0,0,0,0,0,0,0,0,0,0,0,0,0,0,¦Â-Li,,,300,13:01,1 m min-1,350,3,,,,,,,,,,¼·Ñ¹,40 mA cm-2,3,C/MnO2,1.15,63.8,1519,1746.9,,ÁèÄþ,ËÎæ©æ©
,Mg-7Li-1Y,MAB00834,91.82,0,0,0.86,0,0,0,0,0,0,0,7.32,0,0,0,0,0,0,0,0,0,0,0,0,0,0,0,0,¦Â-Li,,,300,13:01,1 m min-1,350,3,,,,,,,,,,¼·Ñ¹,80 mA cm-2,3,C/MnO2,0.84,51.3,1222,1026.5,,ÁèÄþ,ËÎæ©æ©
,Mg-6Al,MAB00835,93.87,6.13,0,0,0,0,0,0,0,0,0,0,0,0,0,0,0,0,0,0,0,0,0,0,0,0,0,0,¦Â-Mg17Al12,,,,,,,,,,,,,,,,,ÖýÌ¬,0.5 mA cm-2,10,C/MnO2,1.495,3*,50*,74.75,,ÁèÄþ,ËÎæ©æ©
,Mg-6Al,MAB00836,93.87,6.13,0,0,0,0,0,0,0,0,0,0,0,0,0,0,0,0,0,0,0,0,0,0,0,0,0,0,¦Â-Mg17Al12,,,,,,,,,,,,,,,,,ÖýÌ¬,1 mA cm-2,10,C/MnO2,1.357,4*,90*,122.13,,ÁèÄþ,ËÎæ©æ©
,Mg-6Al,MAB00837,93.87,6.13,0,0,0,0,0,0,0,0,0,0,0,0,0,0,0,0,0,0,0,0,0,0,0,0,0,0,¦Â-Mg17Al12,,,,,,,,,,,,,,,,,ÖýÌ¬,2 mA cm-2,10,C/MnO2,1.326,6*,165*,218.79,,ÁèÄþ,ËÎæ©æ©
,Mg-6Al,MAB00838,93.87,6.13,0,0,0,0,0,0,0,0,0,0,0,0,0,0,0,0,0,0,0,0,0,0,0,0,0,0,¦Â-Mg17Al12,,,,,,,,,,,,,,,,,ÖýÌ¬,5 mA cm-2,10,C/MnO2,1.293,17*,360*,465.48,,ÁèÄþ,ËÎæ©æ©
,Mg-6Al,MAB00839,93.87,6.13,0,0,0,0,0,0,0,0,0,0,0,0,0,0,0,0,0,0,0,0,0,0,0,0,0,0,¦Â-Mg17Al12,,,,,,,,,,,,,,,,,ÖýÌ¬,10 mA cm-2,10,C/MnO2,1.251,20*,480*,600.48,,ÁèÄþ,ËÎæ©æ©
,Mg-6Al,MAB00840,93.87,6.13,0,0,0,0,0,0,0,0,0,0,0,0,0,0,0,0,0,0,0,0,0,0,0,0,0,0,¦Â-Mg17Al12,,,,,,,,,,,,,,,,,ÖýÌ¬,15 mA cm-2,10,C/MnO2,1.233,28*,580*,715.14,,ÁèÄþ,ËÎæ©æ©
,Mg-6Al,MAB00841,93.87,6.13,0,0,0,0,0,0,0,0,0,0,0,0,0,0,0,0,0,0,0,0,0,0,0,0,0,0,¦Â-Mg17Al12,,,,,,,,,,,,,,,,,ÖýÌ¬,20 mA cm-2,10,C/MnO2,1.216,30*,690*,839.04,,ÁèÄþ,ËÎæ©æ©
,Mg-6Al-0.5Cd,MAB00842,93.412,6.08,0,0,0,0,0,0,0,0,0,0,0,0,0,0,0,0,0,0,0,0,0,0.508,0,0,0,0,¦Â-Mg17Al12,,,,,,,,,,,,,,,,,ÖýÌ¬,0.5 mA cm-2,10,C/MnO2,1.447,3.5*,55*,79.585,,ÁèÄþ,ËÎæ©æ©
