Repository: qixinke/Magweb

File: Mag力学性能.csv (part 5 of 16)
ID,Name,Mg,Al,Zn,Y,Zr,Ca,Mn,Li,Sn,Nd,Gd,La,Si,Sm,Ce,Er,Cu,Dy,Sr,Sc,Co,Yb,Te,Bi,Sb,Ho,Be,Rm,¦ÄRm,W,W,I2,¦ÄI2,Rc,¦ÄRc,ab XP,¦Äab XP,AW,¦ÄAW,AN,¦ÄAN,Tb,¦ÄTb,Eea,¦ÄEea,I1,¦ÄI1,XP,¦ÄXP,Hf,¦ÄHf,Cm,¦ÄCm,fp,fd,VEC,¦ÄVEC,K,¦ÄK,Tm,¦ÄTm,Vm,Sf,density,Hmix,1/¦¸,XRD,µÚ¶þÏà,¾§Á£³ß´ç£¨¦Ìm£©,ÔþÖÆÖÖÀà,ÔþÖÆÎÂ¶È¡æ,ÔþÖÆ´ÎÊý,ÔþÖÆ×ÜÑ¹ÏÂÁ¿ %,¼·Ñ¹ÎÂ¶È¡æ,¼·Ñ¹±È,¼·Ñ¹ËÙ¶È,À­ÉìËÙÂÊ,Ó¦±äËÙÂÊ,¾ùÔÈ»¯ÎÂ¶È¡æ,¾ùÔÈ»¯Ê±¼äh,ÍË»ðÎÂ¶È¡æ,ÍË»ðÊ±¼äh,¹ÌÈÜÎÂ¶È¡æ,¹ÌÈÜÊ±¼äh,Ê±Ð§ÎÂ¶È¡æ,Ê±Ð§Ê±¼äh,´ã»ð¡æ,ÊÇ·ñË®´ã,Ó²¶È ¼Ó¹¤·½Ê½,Ó²¶È,YS¼Ó¹¤·½Ê½,YS²âÊÔÎÂ¶È,Çü·þÇ¿¶È£¨YS£©MPa,UST¼Ó¹¤·½Ê½,UST²âÊÔÎÂ¶È,¿¹À­Ç¿¶È£¨UTS£©MPa,Éì³¤ÂÊ¼Ó¹¤·½Ê½,Éì³¤ÂÊ²âÊÔÎÂ¶È,Éì³¤ÂÊ(Elong)%
246,Mg-Al-Zn-1.0Sm,90.1,8,0.5,0,0,0,0,0,0,0,0,0,0,1,0,0,0,0,0,0,0,0,0,0,0,0,0,0.158848244,0.028876624,3.699154474,0.03899732,15.31447394,0.066145652,0.139582279,0.041511386,3.711882849,0.03822646,24.78935594,0.220241413,12.19082105,0.179572284,1469.285492,0.254932652,-0.336869699,0.66086293,7.523437486,0.059595728,1.33255403,0.059966464,8.84485563,0.059577815,24.82850669,0.010517526,0.035288968,0.009893642,2.09117413,0.242649925,192.8945677,0.07372521,924.1714223,0.02171388,0.016827092,0.009570579,1810661.266,-0.627844632,0.000282596,¦Á-Mg£¬¦Â-Mgl7Al12£¬Al3Sm,,58.33,,,,,,,,,,,,,,,,,,,,,,,,,ÖýÌ¬,ÊÒÎÂ,213,ÖýÌ¬,ÊÒÎÂ,6.03
247,Mg-Al-Zn-1.5Sm,89.6,8,0.5,0,0,0,0,0,0,0,0,0,0,1.5,0,0,0,0,0,0,0,0,0,0,0,0,0,0.15886022,0.029208989,3.698733108,0.039512092,15.31239689,0.066759625,0.139623547,0.043295386,3.711178239,0.038602282,24.89622242,0.263483113,12.23320428,0.214308134,1470.336341,0.255522435,-0.33583283,0.66824786,7.521244204,0.060162694,1.332534891,0.060187032,8.845396979,0.059696195,24.83221471,0.011872177,0.035448526,0.010335945,2.090735968,0.243668197,192.7599216,0.078668797,924.5265971,0.025403745,0.016831901,0.009567488,1817921.291,-0.657801819,0.000289979,¦Á-Mg£¬¦Â-Mgl7Al12£¬Al3Sm,,,,,,,,,,,,,,,,,,,,,,,,,,,ÖýÌ¬,ÊÒÎÂ,191,ÖýÌ¬,ÊÒÎÂ,5.2
248,Mg-4.5Zn-4.5Sn-2Al,89,2,4.5,0,0,0,0,0,4.5,0,0,0,0,0,0,0,0,0,0,0,0,0,0,0,0,0,0,0.159423763,0.022343734,3.688493935,0.034972519,15.15715832,0.042656697,0.140254149,0.026356835,3.757933082,0.034607731,26.02364915,0.412658106,12.71656663,0.347735855,1402.203281,0.176147692,-0.372463007,0.510271771,7.642289741,0.043167805,1.328289149,0.065804778,8.697628835,0.042758508,24.88898693,0.010190955,0.017591253,0.080750933,2.21813638,0.605242126,188.4008477,0.08778299,915.096747,0.055858278,0.016993854,0.0095046,1879949.054,-0.75344269,0.000413128,,,49,,,,,,,,,1.1¡Á10-3s-1,,,,,310+340+460,4h+28h+2h,,,,ÊÇ,,"68£¨ 0.98 N,15 s, HV0.1£¬25¡æ£©",,,,ÖýÔì,25,220,ÖýÔì,25,9.7
249,Mg-4.5Zn-4.5Sn-2Al-0.2Sr,88.8,2,4.5,0,0,0,0,0,4.5,0,0,0,0,0,0,0,0,0,0.2,0,0,0,0,0,0,0,0,0.159455495,0.023927631,3.688002657,0.035536771,15.15496368,0.043207773,0.14028512,0.028034741,3.756904246,0.03647443,26.06398086,0.416334272,12.73314541,0.350898353,1402.437759,0.176304659,-0.372151361,0.511839452,7.641123278,0.043652393,1.328103318,0.066227143,8.697208708,0.042838368,24.88992874,0.010305262,0.018152175,0.080863757,2.21847445,0.605606256,188.3061548,0.090110864,915.1598224,0.056011942,0.017008162,0.009503486,1881329.271,-0.765940108,0.000410899,a-Mg£¬Mg2Sn£¬Mg51Zn20andMg32(Al£¬Zn)49£¬,,46,,,,,,,,,1.1¡Á10-3s-1,,,,,310+340+460,4h+28h+2h,,,,ÊÇ,,"73£¨ 0.98 N,15 s, HV0.1£¬25¡æ£©",,,,ÖýÔì,25,238,ÖýÔì,25,12.1
250,Mg-4.5Zn-4.5Sn-2Al-0.4Sr,88.6,2,4.5,0,0,0,0,0,4.5,0,0,0,0,0,0,0,0,0,0.4,0,0,0,0,0,0,0,0,0.159487327,0.02541476,3.687509853,0.036093714,15.15276223,0.043753419,0.140316186,0.029619505,3.755872215,0.038255458,26.10443778,0.419960331,12.74977566,0.354020616,1402.672965,0.176461705,-0.371838748,0.513410717,7.639953193,0.044132901,1.32791691,0.06664807,8.696787276,0.042918287,24.89087348,0.010418509,0.018714666,0.080976897,2.21881357,0.605971022,188.211168,0.092388812,915.2230936,0.056165533,0.017022515,0.009502369,1882711.515,-0.778470593,0.000410111,a-Mg£¬Mg2Sn£¬Mg51Zn20£¬Mg32(Al£¬Zn)49andMgSnSr,,43,,,,,,,,,1.1¡Á10-3s-1,,,,,310+340+460,4h+28h+2h,,,,ÊÇ,,"71£¨ 0.98 N,15 s, HV0.1£¬25¡æ£©",,,,ÖýÔì,25,225,ÖýÔì,25,12
251,Mg-4.5Zn-4.5Sn-2Al-0.6Sr,88.4,2,4.5,0,0,0,0,0,4.5,0,0,0,0,0,0,0,0,0,0.6,0,0,0,0,0,0,0,0,0.159519257,0.026821218,3.687015516,0.036643687,15.15055393,0.044293842,0.140347349,0.031125355,3.754836976,0.039962295,26.14502049,0.423537572,12.76645761,0.357103681,1402.908902,0.176618827,-0.371525162,0.514985598,7.638779471,0.044609465,1.327729923,0.067067589,8.696364534,0.042998267,24.89182116,0.010530729,0.019278734,0.081090353,2.219153743,0.606336424,188.1158858,0.094620492,915.2865615,0.056319053,0.017036913,0.009501248,1884095.793,-0.791034271,0.000409852,a-Mg£¬Mg2Sn£¬Mg51Zn20£¬Mg32(Al£¬Zn)49andMgSnSr,,39,,,,,,,,,1.1¡Á10-3s-1,,,,,310+340+460,4h+28h+2h,,,,ÊÇ,,"72£¨ 0.98 N,15 s, HV0.1£¬25¡æ£©",,,,ÖýÔì,25,213,ÖýÔì,25,9.6
252,Mg-4.5Zn-4.5Sn-2Al-1Sr,88,2,4.5,0,0,0,0,0,4.5,0,0,0,0,0,0,0,0,0,1,0,0,0,0,0,0,0,0,0.159583416,0.029437741,3.686022218,0.037723963,15.14611668,0.045359787,0.140409967,0.033941794,3.75275681,0.043188293,26.22656564,0.430550446,12.79997762,0.363156121,1403.382984,0.176933305,-0.370895057,0.518146349,7.636421044,0.045551272,1.327354199,0.067902534,8.695515095,0.043158407,24.89372539,0.010752223,0.020411624,0.081318223,2.219837274,0.607069147,187.9244299,0.098957692,915.4140912,0.056625886,0.017065843,0.009498996,1886870.463,-0.816261721,0.000410231,a-Mg£¬Mg2Sn£¬Mg51Zn20£¬Mg32(Al£¬Zn)49andMgSnSr,,38,,,,,,,,,1.1¡Á10-3s-1,,,,,310+340+460,4h+28h+2h,,,,ÊÇ,,"69£¨ 0.98 N,15 s, HV0.1£¬25¡æ£©",,,,ÖýÔì,25,197,ÖýÔì,25,8.8
253,Mg-4.5Zn-4.5Sn-2Al,89,2,4.5,0,0,0,0,0,4.5,0,0,0,0,0,0,0,0,0,0,0,0,0,0,0,0,0,0,0.159423763,0.022343734,3.688493935,0.034972519,15.15715832,0.042656697,0.140254149,0.026356835,3.757933082,0.034607731,26.02364915,0.412658106,12.71656663,0.347735855,1402.203281,0.176147692,-0.372463007,0.510271771,7.642289741,0.043167805,1.328289149,0.065804778,8.697628835,0.042758508,24.88898693,0.010190955,0.017591253,0.080750933,2.21813638,0.605242126,188.4008477,0.08778299,915.096747,0.055858278,0.016993854,0.0095046,1879949.054,-0.75344269,0.000413128,,,49,,,,,,,,,1.1¡Á10-3s-1,,,,,310+340+460,4h+28h+2h,,,,ÊÇ,,,,,,ÖýÔì,175,134,ÖýÔì,175,30.4
254,Mg-4.5Zn-4.5Sn-2Al-0.2Sr,88.8,2,4.5,0,0,0,0,0,4.5,0,0,0,0,0,0,0,0,0,0.2,0,0,0,0,0,0,0,0,0.159455495,0.023927631,3.688002657,0.035536771,15.15496368,0.043207773,0.14028512,0.028034741,3.756904246,0.03647443,26.06398086,0.416334272,12.73314541,0.350898353,1402.437759,0.176304659,-0.372151361,0.511839452,7.641123278,0.043652393,1.328103318,0.066227143,8.697208708,0.042838368,24.88992874,0.010305262,0.018152175,0.080863757,2.21847445,0.605606256,188.3061548,0.090110864,915.1598224,0.056011942,0.017008162,0.009503486,1881329.271,-0.765940108,0.000410899,a-Mg£¬Mg2Sn£¬Mg51Zn20andMg32(Al£¬Zn)49£¬,,46,,,,,,,,,1.1¡Á10-3s-1,,,,,310+340+460,4h+28h+2h,,,,ÊÇ,,,,,,ÖýÔì,175,133,ÖýÔì,175,24.3
255,Mg-4.5Zn-4.5Sn-2Al-0.4Sr,88.6,2,4.5,0,0,0,0,0,4.5,0,0,0,0,0,0,0,0,0,0.4,0,0,0,0,0,0,0,0,0.159487327,0.02541476,3.687509853,0.036093714,15.15276223,0.043753419,0.140316186,0.029619505,3.755872215,0.038255458,26.10443778,0.419960331,12.74977566,0.354020616,1402.672965,0.176461705,-0.371838748,0.513410717,7.639953193,0.044132901,1.32791691,0.06664807,8.696787276,0.042918287,24.89087348,0.010418509,0.018714666,0.080976897,2.21881357,0.605971022,188.211168,0.092388812,915.2230936,0.056165533,0.017022515,0.009502369,1882711.515,-0.778470593,0.000410111,a-Mg£¬Mg2Sn£¬Mg51Zn20£¬Mg32(Al£¬Zn)49andMgSnSr,,43,,,,,,,,,1.1¡Á10-3s-1,,,,,310+340+460,4h+28h+2h,,,,ÊÇ,,,,,,ÖýÔì,175,138,ÖýÔì,175,27.6
256,Mg-4.5Zn-4.5Sn-2Al-0.6Sr,88.4,2,4.5,0,0,0,0,0,4.5,0,0,0,0,0,0,0,0,0,0.6,0,0,0,0,0,0,0,0,0.159519257,0.026821218,3.687015516,0.036643687,15.15055393,0.044293842,0.140347349,0.031125355,3.754836976,0.039962295,26.14502049,0.423537572,12.76645761,0.357103681,1402.908902,0.176618827,-0.371525162,0.514985598,7.638779471,0.044609465,1.327729923,0.067067589,8.696364534,0.042998267,24.89182116,0.010530729,0.019278734,0.081090353,2.219153743,0.606336424,188.1158858,0.094620492,915.2865615,0.056319053,0.017036913,0.009501248,1884095.793,-0.791034271,0.000409852,a-Mg£¬Mg2Sn£¬Mg51Zn20£¬Mg32(Al£¬Zn)49andMgSnSr,,39,,,,,,,,,1.1¡Á10-3s-1,,,,,310+340+460,4h+28h+2h,,,,ÊÇ,,,,,,ÖýÔì,175,129,ÖýÔì,175,14.7
257,Mg-4.5Zn-4.5Sn-2Al-1Sr,88,2,4.5,0,0,0,0,0,4.5,0,0,0,0,0,0,0,0,0,1,0,0,0,0,0,0,0,0,0.159583416,0.029437741,3.686022218,0.037723963,15.14611668,0.045359787,0.140409967,0.033941794,3.75275681,0.043188293,26.22656564,0.430550446,12.79997762,0.363156121,1403.382984,0.176933305,-0.370895057,0.518146349,7.636421044,0.045551272,1.327354199,0.067902534,8.695515095,0.043158407,24.89372539,0.010752223,0.020411624,0.081318223,2.219837274,0.607069147,187.9244299,0.098957692,915.4140912,0.056625886,0.017065843,0.009498996,1886870.463,-0.816261721,0.000410231,a-Mg£¬Mg2Sn£¬Mg51Zn20£¬Mg32(Al£¬Zn)49andMgSnSr,,38,,,,,,,,,1.1¡Á10-3s-1,,,,,310+340+460,4h+28h+2h,,,,ÊÇ,,,,,,ÖýÔì,175,122,ÖýÔì,175,16
258,Mg-4.5Zn-4.5Sn-2Al,89,2,4.5,0,0,0,0,0,4.5,0,0,0,0,0,0,0,0,0,0,0,0,0,0,0,0,0,0,0.159423763,0.022343734,3.688493935,0.034972519,15.15715832,0.042656697,0.140254149,0.026356835,3.757933082,0.034607731,26.02364915,0.412658106,12.71656663,0.347735855,1402.203281,0.176147692,-0.372463007,0.510271771,7.642289741,0.043167805,1.328289149,0.065804778,8.697628835,0.042758508,24.88898693,0.010190955,0.017591253,0.080750933,2.21813638,0.605242126,188.4008477,0.08778299,915.096747,0.055858278,0.016993854,0.0095046,1879949.054,-0.75344269,0.000413128,a-Mg£¬Mg32(Al£¬Zn)49£¬Mg51Zn20andMg2Sn,,45,,,,,,,,,1.1¡Á10-3s-1,,,,,,,,,,,,,ÖýÌ¬,ÊÒÎÂ,125,ÖýÌ¬,ÊÒÎÂ,206,ÖýÌ¬,ÊÒÎÂ,12.3
259,Mg-4.5Zn-4.5Sn-2Al,89,2,4.5,0,0,0,0,0,4.5,0,0,0,0,0,0,0,0,0,0,0,0,0,0,0,0,0,0,0.159423763,0.022343734,3.688493935,0.034972519,15.15715832,0.042656697,0.140254149,0.026356835,3.757933082,0.034607731,26.02364915,0.412658106,12.71656663,0.347735855,1402.203281,0.176147692,-0.372463007,0.510271771,7.642289741,0.043167805,1.328289149,0.065804778,8.697628835,0.042758508,24.88898693,0.010190955,0.017591253,0.080750933,2.21813638,0.605242126,188.4008477,0.08778299,915.096747,0.055858278,0.016993854,0.0095046,1879949.054,-0.75344269,0.000413128,a-Mg£¬Mg32(Al£¬Zn)49£¬Mg51Zn20andMg2Sn,,4,,370,3,45,,,,,1.1¡Á10-3s-1,,,370,0.07,310+340+460,4h+28h+2h,,,,ÊÇ,,,ÔþÖÆ,ÊÒÎÂ,227,ÔþÖÆ,ÊÒÎÂ,344,ÔþÖÆ,ÊÒÎÂ,9.9
260,Mg-8.29Al-0.75Zn-2Sn-Ìí¼ÓÁËMnµÄwt,88.66,8.29,0.75,0,0,0,0.29,0,2.01,0,0,0,0,0,0,0,0,0,0,0,0,0,0,0,0,0,0,0.15871382,0.029652011,3.705912422,0.040748949,15.33520678,0.066641778,0.139393647,0.038826515,3.714253292,0.040155668,25.07058444,0.264258244,12.30730814,0.219047063,1480.251024,0.265622247,-0.329585094,0.738394851,7.52152004,0.060380458,1.337163251,0.068529173,8.848913609,0.06494261,24.83063796,0.009714439,0.040321919,0.016679956,2.120894993,0.298229167,192.5017207,0.085669586,922.2961703,0.040165143,0.016786492,0.009594438,1834889.806,-0.698632373,0.000277805,¦Á-Mg£¬¦Â-Mg17Al12£¬Al2Y£¬Mg2Sn,Mg?17?Al?12,,,,,,,,,2,,,,,,,,,,,,,,ÖýÌ¬,ÊÒÎÂ,110.682,ÖýÌ¬,ÊÒÎÂ,181.7,ÖýÌ¬,ÊÒÎÂ,5.6004
261,Mg-6Sn-3Al-1Zn,90,3,1,0,0,0,0,0,6,0,0,0,0,0,0,0,0,0,0,0,0,0,0,0,0,0,0,0.159559245,0.019430666,3.686699453,0.033390207,15.15049859,0.043536043,0.140325912,0.025178522,3.745022682,0.031135412,25.77341209,0.426440521,12.59463067,0.352971955,1422.925482,0.204700345,-0.35702034,0.615648546,7.601357897,0.039532767,1.328404711,0.068166853,8.729846143,0.045614294,24.88141684,0.011341562,0.026125491,0.018824486,2.094131147,0.326017919,189.4113162,0.087404477,917.0911122,0.054000653,0.017031287,0.009519061,1856888.533,-0.719925594,0.000420136,¦Á-Mg£¬Mg2Sn,,125.3,,,,,,,,0.2,,,,,,450,8,,,,ÊÇ,ÖýÔì,"52.66 (HV, 0.2 kgf ,10 s)",,,,ÖýÔì,ÊÒÎÂ,203,ÖýÔì,ÊÒÎÂ,16.3
262,Mg-6Sn-3Al-1Zn,90,3,1,0,0,0,0,0,6,0,0,0,0,0,0,0,0,0,0,0,0,0,0,0,0,0,0,0.159559245,0.019430666,3.686699453,0.033390207,15.15049859,0.043536043,0.140325912,0.025178522,3.745022682,0.031135412,25.77341209,0.426440521,12.59463067,0.352971955,1422.925482,0.204700345,-0.35702034,0.615648546,7.601357897,0.039532767,1.328404711,0.068166853,8.729846143,0.045614294,24.88141684,0.011341562,0.026125491,0.018824486,2.094131147,0.326017919,189.4113162,0.087404477,917.0911122,0.054000653,0.017031287,0.009519061,1856888.533,-0.719925594,0.000420136,¦Á-Mg£¬Mg2Sn,,9.6,,400,2,25,,,,0.2,,,,,,450,8,,,,ÊÇ,ÔþÖÆ,"59.12 (HV, 0.2 kgf ,10 s)",,,,ÔþÖÆ,ÊÒÎÂ,164,ÔþÖÆ,ÊÒÎÂ,4.4
263,Mg-6Sn-3Al-1Zn,90,3,1,0,0,0,0,0,6,0,0,0,0,0,0,0,0,0,0,0,0,0,0,0,0,0,0,0.159559245,0.019430666,3.686699453,0.033390207,15.15049859,0.043536043,0.140325912,0.025178522,3.745022682,0.031135412,25.77341209,0.426440521,12.59463067,0.352971955,1422.925482,0.204700345,-0.35702034,0.615648546,7.601357897,0.039532767,1.328404711,0.068166853,8.729846143,0.045614294,24.88141684,0.011341562,0.026125491,0.018824486,2.094131147,0.326017919,189.4113162,0.087404477,917.0911122,0.054000653,0.017031287,0.009519061,1856888.533,-0.719925594,0.000420136,¦Á-Mg£¬Mg2Sn,,3,,400,2,45,,,,0.2,,,,,,450,8,,,,ÊÇ,ÔþÖÆ,"71.42 (HV, 0.2 kgf ,10 s)",,,,ÔþÖÆ,ÊÒÎÂ,262.5,ÔþÖÆ,ÊÒÎÂ,10.4
264,Mg-6Sn-3Al-1Zn,90,3,1,0,0,0,0,0,6,0,0,0,0,0,0,0,0,0,0,0,0,0,0,0,0,0,0,0.159559245,0.019430666,3.686699453,0.033390207,15.15049859,0.043536043,0.140325912,0.025178522,3.745022682,0.031135412,25.77341209,0.426440521,12.59463067,0.352971955,1422.925482,0.204700345,-0.35702034,0.615648546,7.601357897,0.039532767,1.328404711,0.068166853,8.729846143,0.045614294,24.88141684,0.011341562,0.026125491,0.018824486,2.094131147,0.326017919,189.4113162,0.087404477,917.0911122,0.054000653,0.017031287,0.009519061,1856888.533,-0.719925594,0.000420136,¦Á-Mg£¬Mg2Sn,,1.4,,400,2,65,,,,0.2,,,,,,450,8,,,,ÊÇ,ÔþÖÆ,"77.52 (HV, 0.2 kgf ,10 s)",,,,ÔþÖÆ,ÊÒÎÂ,317,ÔþÖÆ,ÊÒÎÂ,13
265,Mg-6Sn-3Al-1Zn,90,3,1,0,0,0,0,0,6,0,0,0,0,0,0,0,0,0,0,0,0,0,0,0,0,0,0,0.159559245,0.019430666,3.686699453,0.033390207,15.15049859,0.043536043,0.140325912,0.025178522,3.745022682,0.031135412,25.77341209,0.426440521,12.59463067,0.352971955,1422.925482,0.204700345,-0.35702034,0.615648546,7.601357897,0.039532767,1.328404711,0.068166853,8.729846143,0.045614294,24.88141684,0.011341562,0.026125491,0.018824486,2.094131147,0.326017919,189.4113162,0.087404477,917.0911122,0.054000653,0.017031287,0.009519061,1856888.533,-0.719925594,0.000420136,¦Á-Mg£¬Mg2Sn,,2,,400,2,85,,,,0.2,,,,,,450,8,,,,ÊÇ,ÔþÖÆ,"91.84 (HV, 0.2 kgf ,10 s)",,,,ÔþÖÆ,ÊÒÎÂ,352.5,ÔþÖÆ,ÊÒÎÂ,9.8
266,Mg-8Al-Zn-0.3Sr,91.26,7.6,0.7,0,0,0,0,0,0,0,0,0,0,0,0,0,0,0,0.3,0,0,0,0,0,0,0,0,0.158916914,0.029614884,3.69778662,0.038123282,15.30364048,0.064188967,0.139604642,0.038765228,3.714210711,0.039391694,24.65321362,0.116330736,12.13909447,0.100150233,1462.134431,0.248799416,-0.341733683,0.627272695,7.533466845,0.057933953,1.331456117,0.059201509,8.834918069,0.058287016,24.82536107,0.007223145,0.033984062,0.012611007,2.095971372,0.271846321,192.8132135,0.066854274,923.3658081,0.013758376,0.016851689,0.009568167,1798212.682,-0.57111099,0.000268234,¦Á-Mg£¬¦Â-Mg17Al12£¬Al4Sr,,,,,,,,,,0.5,,,,,,,,,,,,ÖýÌ¬,55.8£¨HB£©,,,,ÖýÌ¬,ÊÒÎÂ,194,ÖýÌ¬,ÊÒÎÂ,9.4
267,Mg-8Al-Zn-0.6Sr,90.96,7.6,0.7,0,0,0,0,0,0,0,0,0,0,0,0,0,0,0,0.6,0,0,0,0,0,0,0,0,0.158960981,0.031375873,3.697107579,0.038875184,15.30083872,0.064776189,0.139647309,0.04047275,3.712649228,0.041672266,24.707619,0.137838895,12.16142717,0.117652989,1462.60057,0.248995615,-0.341222105,0.629730015,7.531565725,0.058439543,1.331198495,0.059855178,8.834622809,0.058411933,24.82656174,0.007461905,0.034863891,0.01263756,2.096183164,0.272110099,192.6881144,0.071079858,923.4738717,0.014339454,0.01687175,0.009566727,1800110.158,-0.588751071,0.00027059,¦Á-Mg£¬¦Â-Mg17Al12£¬Al4Sr,,,,,,,,,,0.5,,,,,,,,,,,,ÖýÌ¬,62.4£¨HB£©,,,,ÖýÌ¬,ÊÒÎÂ,204,ÖýÌ¬,ÊÒÎÂ,10.8
268,Mg-8Al-Zn-0.9Sr,90.66,7.6,0.7,0,0,0,0,0,0,0,0,0,0,0,0,0,0,0,0.9,0,0,0,0,0,0,0,0,0.159005243,0.033046179,3.696425534,0.039615731,15.29802457,0.065360607,0.139690164,0.042113989,3.711080838,0.043843174,24.76226504,0.156308359,12.18385867,0.132801742,1463.068771,0.249191839,-0.340708264,0.63219837,7.529656196,0.05894242,1.330939734,0.060504505,8.834326243,0.058537132,24.82776773,0.007693916,0.035747432,0.012664225,2.096395893,0.272374639,192.562462,0.075089602,923.5824133,0.014899125,0.016891899,0.009565282,1802011.642,-0.606458641,0.000273274,¦Á-Mg£¬¦Â-Mg17Al12£¬Al4Sr,,,,,,,,,,0.5,,,,,,,,,,,,ÖýÌ¬,60.9£¨HB£©,,,,ÖýÌ¬,ÊÒÎÂ,196,ÖýÌ¬,ÊÒÎÂ,10.3
269,Mg-8Al-Zn-0.3Sr,91.26,7.6,0.7,0,0,0,0,0,0,0,0,0,0,0,0,0,0,0,0.3,0,0,0,0,0,0,0,0,0.158916914,0.029614884,3.69778662,0.038123282,15.30364048,0.064188967,0.139604642,0.038765228,3.714210711,0.039391694,24.65321362,0.116330736,12.13909447,0.100150233,1462.134431,0.248799416,-0.341733683,0.627272695,7.533466845,0.057933953,1.331456117,0.059201509,8.834918069,0.058287016,24.82536107,0.007223145,0.033984062,0.012611007,2.095971372,0.271846321,192.8132135,0.066854274,923.3658081,0.013758376,0.016851689,0.009568167,1798212.682,-0.57111099,0.000268234,¦Á-Mg£¬¦Â-Mg17Al12£¬Al4Sr,,,,,,,,,,0.5,,,,,,420,10,200,16,,ÊÇ,ÖýÔì,83.5£¨HB£©,,,,ÖýÔì,ÊÒÎÂ,230,ÖýÔì,ÊÒÎÂ,7.6
270,Mg-8Al-Zn-0.6Sr,90.96,7.6,0.7,0,0,0,0,0,0,0,0,0,0,0,0,0,0,0,0.6,0,0,0,0,0,0,0,0,0.158960981,0.031375873,3.697107579,0.038875184,15.30083872,0.064776189,0.139647309,0.04047275,3.712649228,0.041672266,24.707619,0.137838895,12.16142717,0.117652989,1462.60057,0.248995615,-0.341222105,0.629730015,7.531565725,0.058439543,1.331198495,0.059855178,8.834622809,0.058411933,24.82656174,0.007461905,0.034863891,0.01263756,2.096183164,0.272110099,192.6881144,0.071079858,923.4738717,0.014339454,0.01687175,0.009566727,1800110.158,-0.588751071,0.00027059,¦Á-Mg£¬¦Â-Mg17Al12£¬Al4Sr,,,,,,,,,,0.5,,,,,,420,10,200,16,,ÊÇ,ÖýÔì,86.8£¨HB£©,,,,ÖýÔì,ÊÒÎÂ,240,ÖýÔì,ÊÒÎÂ,8
271,Mg-8Al-Zn-0.9Sr,90.66,7.6,0.7,0,0,0,0,0,0,0,0,0,0,0,0,0,0,0,0.9,0,0,0,0,0,0,0,0,0.159005243,0.033046179,3.696425534,0.039615731,15.29802457,0.065360607,0.139690164,0.042113989,3.711080838,0.043843174,24.76226504,0.156308359,12.18385867,0.132801742,1463.068771,0.249191839,-0.340708264,0.63219837,7.529656196,0.05894242,1.330939734,0.060504505,8.834326243,0.058537132,24.82776773,0.007693916,0.035747432,0.012664225,2.096395893,0.272374639,192.562462,0.075089602,923.5824133,0.014899125,0.016891899,0.009565282,1802011.642,-0.606458641,0.000273274,¦Á-Mg£¬¦Â-Mg17Al12£¬Al4Sr,,,,,,,,,,0.5,,,,,,420,10,200,16,,ÊÇ,ÖýÔì,84.9£¨HB£©,,,,ÖýÔì,ÊÒÎÂ,233,ÖýÔì,ÊÒÎÂ,7.7
272,Mg-8Al-1Zn-1.5Y-0.1Ca,89.3,8,1,1.5,0,0.1,0,0,0,0,0,0,0,0,0,0,0,0,0,0,0,0,0,0,0,0,0,0.158878313,0.030737389,3.698727372,0.040771677,15.31370285,0.067230004,0.139675121,0.045343205,3.710854763,0.041022284,24.94193791,0.197646194,12.26148132,0.170169457,1477.829541,0.270349106,-0.335338734,0.669621489,7.522755104,0.061023744,1.332934129,0.061279413,8.85417166,0.062885112,24.82942832,0.008568822,0.03497718,0.020033645,2.116426361,0.315744353,192.3413776,0.088425451,926.8434869,0.063395882,0.016842418,0.009553039,1820294.901,-0.757793932,0.000306568,¦Á-Mg£¬Mg17Al12£¬Al2Y£¬Al2Ca,,,,,,,,,,1,,,,,,,,200,10,420¡Á20h,,,,,,,ÖýÌ¬,ÊÒÎÂ,255.727,ÖýÌ¬,ÊÒÎÂ,9.4075
273,Mg-8Al-1Zn-1.5Y-0.5Ca,88.9,8,1,1.5,0,0.5,0,0,0,0,0,0,0,0,0,0,0,0,0,0,0,0,0,0,0,0,0,0.15896993,0.033056512,3.696419025,0.04295151,15.30625599,0.06823671,0.13976033,0.04716658,3.706922764,0.045849288,24.98233689,0.199779224,12.28187179,0.172900401,1478.998904,0.270471437,-0.334174255,0.674525043,7.518729317,0.061808384,1.332197557,0.062608046,8.854022036,0.062952131,24.83200984,0.008854427,0.035030712,0.020064306,2.11661494,0.315964037,192.3701287,0.088502588,927.3286759,0.064217705,0.016879613,0.009547879,1819369.164,-0.827051444,0.000318473,¦Á-Mg£¬Mg17Al12£¬Al2Y£¬Al2Ca,,,,,,,,,,1,,,,,,,,200,10,420¡Á20h,,,,,,,ÖýÌ¬,ÊÒÎÂ,260.959,ÖýÌ¬,ÊÒÎÂ,8.8865
274,Mg-8Al-1Zn-1.5Y-1Ca,88.4,8,1,1.5,0,1,0,0,0,0,0,0,0,0,0,0,0,0,0,0,0,0,0,0,0,0,0,0.159084868,0.035734017,3.693523055,0.045533858,15.29691342,0.069476921,0.139867231,0.049342408,3.701989817,0.051259712,25.03302002,0.202385454,12.30745295,0.17621917,1480.465947,0.270620785,-0.332713342,0.680686117,7.513678707,0.062774735,1.33127348,0.064233296,8.853834324,0.06303611,24.83524853,0.009198386,0.035097858,0.020102765,2.116851523,0.31623928,192.4061987,0.088598842,927.9373768,0.065225766,0.016926278,0.009541414,1818213.316,-0.913554468,0.000334623,¦Á-Mg£¬Mg17Al12£¬Al2Y£¬Al2Ca,,,,,,,,,,1,,,,,,,,200,10,420¡Á20h,,,,,,,ÖýÌ¬,ÊÒÎÂ,257.946,ÖýÌ¬,ÊÒÎÂ,8.5628
275,Mg-8Al-1Zn-1.5Y-0.1Ca,89.3,8,1,1.5,0,0.1,0,0,0,0,0,0,0,0,0,0,0,0,0,0,0,0,0,0,0,0,0,0.158878313,0.030737389,3.698727372,0.040771677,15.31370285,0.067230004,0.139675121,0.045343205,3.710854763,0.041022284,24.94193791,0.197646194,12.26148132,0.170169457,1477.829541,0.270349106,-0.335338734,0.669621489,7.522755104,0.061023744,1.332934129,0.061279413,8.85417166,0.062885112,24.82942832,0.008568822,0.03497718,0.020033645,2.116426361,0.315744353,192.3413776,0.088425451,926.8434869,0.063395882,0.016842418,0.009553039,1820294.901,-0.757793932,0.000306568,¦Á-Mg£¬Mg17Al12£¬Al2Y£¬Al2Ca,,,,,,,,,,1,,,,,,,,200,10,420¡Á20h,,,,,,,ÖýÌ¬,150,233.12,ÖýÌ¬,150,12.9041
276,Mg-8Al-1Zn-1.5Y-0.5Ca,88.9,8,1,1.5,0,0.5,0,0,0,0,0,0,0,0,0,0,0,0,0,0,0,0,0,0,0,0,0,0.15896993,0.033056512,3.696419025,0.04295151,15.30625599,0.06823671,0.13976033,0.04716658,3.706922764,0.045849288,24.98233689,0.199779224,12.28187179,0.172900401,1478.998904,0.270471437,-0.334174255,0.674525043,7.518729317,0.061808384,1.332197557,0.062608046,8.854022036,0.062952131,24.83200984,0.008854427,0.035030712,0.020064306,2.11661494,0.315964037,192.3701287,0.088502588,927.3286759,0.064217705,0.016879613,0.009547879,1819369.164,-0.827051444,0.000318473,¦Á-Mg£¬Mg17Al12£¬Al2Y£¬Al2Ca,,,,,,,,,,1,,,,,,,,200,10,420¡Á20h,,,,,,,ÖýÌ¬,150,244.486,ÖýÌ¬,150,13.3383
277,Mg-8Al-1Zn-1.5Y-1Ca,88.4,8,1,1.5,0,1,0,0,0,0,0,0,0,0,0,0,0,0,0,0,0,0,0,0,0,0,0,0.159084868,0.035734017,3.693523055,0.045533858,15.29691342,0.069476921,0.139867231,0.049342408,3.701989817,0.051259712,25.03302002,0.202385454,12.30745295,0.17621917,1480.465947,0.270620785,-0.332713342,0.680686117,7.513678707,0.062774735,1.33127348,0.064233296,8.853834324,0.06303611,24.83524853,0.009198386,0.035097858,0.020102765,2.116851523,0.31623928,192.4061987,0.088598842,927.9373768,0.065225766,0.016926278,0.009541414,1818213.316,-0.913554468,0.000334623,¦Á-Mg£¬Mg17Al12£¬Al2Y£¬Al2Ca,,,,,,,,,,1,,,,,,,,200,10,420¡Á20h,,,,,,,ÖýÌ¬,150,241.298,ÖýÌ¬,150,11.8299
278,Mg-8Al-1Zn-1.5Y-0.1Ca,89.3,8,1,1.5,0,0.1,0,0,0,0,0,0,0,0,0,0,0,0,0,0,0,0,0,0,0,0,0,0.158878313,0.030737389,3.698727372,0.040771677,15.31370285,0.067230004,0.139675121,0.045343205,3.710854763,0.041022284,24.94193791,0.197646194,12.26148132,0.170169457,1477.829541,0.270349106,-0.335338734,0.669621489,7.522755104,0.061023744,1.332934129,0.061279413,8.85417166,0.062885112,24.82942832,0.008568822,0.03497718,0.020033645,2.116426361,0.315744353,192.3413776,0.088425451,926.8434869,0.063395882,0.016842418,0.009553039,1820294.901,-0.757793932,0.000306568,¦Á-Mg£¬Mg17Al12£¬Al2Y£¬Al2Ca,,,,,,,,,,1,,,,,,,,200,10,420¡Á20h,,,,,,,ÖýÌ¬,175,205.431,ÖýÌ¬,175,15.5805
279,Mg-8Al-1Zn-1.5Y-0.5Ca,88.9,8,1,1.5,0,0.5,0,0,0,0,0,0,0,0,0,0,0,0,0,0,0,0,0,0,0,0,0,0.15896993,0.033056512,3.696419025,0.04295151,15.30625599,0.06823671,0.13976033,0.04716658,3.706922764,0.045849288,24.98233689,0.199779224,12.28187179,0.172900401,1478.998904,0.270471437,-0.334174255,0.674525043,7.518729317,0.061808384,1.332197557,0.062608046,8.854022036,0.062952131,24.83200984,0.008854427,0.035030712,0.020064306,2.11661494,0.315964037,192.3701287,0.088502588,927.3286759,0.064217705,0.016879613,0.009547879,1819369.164,-0.827051444,0.000318473,¦Á-Mg£¬Mg17Al12£¬Al2Y£¬Al2Ca,,,,,,,,,,1,,,,,,,,200,10,420¡Á20h,,,,,,,ÖýÌ¬,175,212.24,ÖýÌ¬,175,16.7492
280,Mg-8Al-1Zn-1.5Y-1Ca,88.4,8,1,1.5,0,1,0,0,0,0,0,0,0,0,0,0,0,0,0,0,0,0,0,0,0,0,0,0.159084868,0.035734017,3.693523055,0.045533858,15.29691342,0.069476921,0.139867231,0.049342408,3.701989817,0.051259712,25.03302002,0.202385454,12.30745295,0.17621917,1480.465947,0.270620785,-0.332713342,0.680686117,7.513678707,0.062774735,1.33127348,0.064233296,8.853834324,0.06303611,24.83524853,0.009198386,0.035097858,0.020102765,2.116851523,0.31623928,192.4061987,0.088598842,927.9373768,0.065225766,0.016926278,0.009541414,1818213.316,-0.913554468,0.000334623,¦Á-Mg£¬Mg17Al12£¬Al2Y£¬Al2Ca,,,,,,,,,,1,,,,,,,,200,10,420¡Á20h,,,,,,,ÖýÌ¬,175,183.467,ÖýÌ¬,175,14.8558
281,Mg-8Al-1Zn-1.5Y,89.4,8,1,1.5,0,0,0,0,0,0,0,0,0,0,0,0,0,0,0,0,0,0,0,0,0,0,0,0.158855456,0.030128364,3.699303292,0.040208775,15.31556081,0.066976233,0.139653861,0.044874725,3.711835777,0.03972573,24.93185857,0.197106084,12.256394,0.169475752,1477.537791,0.270318129,-0.335629265,0.668399047,7.523759518,0.060825931,1.3331179,0.060943092,8.854208991,0.06286838,24.82878424,0.008495851,0.034963823,0.020025995,2.116379312,0.315689503,192.3342044,0.088406148,926.7224347,0.063188225,0.016833137,0.009554327,1820526.482,-0.740472105,0.000304594,¦Á-Mg£¬Mg17Al12£¬Al2Y,,,,,,,,,,1,,,,,,,,200,10,420¡Á20h,,,,,,,ÖýÌ¬,150,222.787,ÖýÌ¬,150,11.2607
282,Mg-8Al-1Zn-1.5Y,89.4,8,1,1.5,0,0,0,0,0,0,0,0,0,0,0,0,0,0,0,0,0,0,0,0,0,0,0,0.158855456,0.030128364,3.699303292,0.040208775,15.31556081,0.066976233,0.139653861,0.044874725,3.711835777,0.03972573,24.93185857,0.197106084,12.256394,0.169475752,1477.537791,0.270318129,-0.335629265,0.668399047,7.523759518,0.060825931,1.3331179,0.060943092,8.854208991,0.06286838,24.82878424,0.008495851,0.034963823,0.020025995,2.116379312,0.315689503,192.3342044,0.088406148,926.7224347,0.063188225,0.016833137,0.009554327,1820526.482,-0.740472105,0.000304594,¦Á-Mg£¬Mg17Al12£¬Al2Y,,,,,,,,,,1,,,,,,,,200,10,420¡Á20h,,,,,,,ÖýÌ¬,175,196.676,ÖýÌ¬,175,14.2169
283,Mg-8.31Al-0.76Zn¨C1.97Sn-0.5Y,88.16,8.31,0.76,0.5,0,0,0.3,0,1.97,0,0,0,0,0,0,0,0,0,0,0,0,0,0,0,0,0,0,0.15873205,0.030183307,3.705360128,0.041299709,15.33319031,0.067267162,0.139452856,0.041242215,3.71321506,0.040612416,25.16021027,0.278684008,12.3448645,0.231951231,1484.036745,0.270982481,-0.328316768,0.745591829,7.51883064,0.060929776,1.337157928,0.068661772,8.853937703,0.066031212,24.83262578,0.010044661,0.040426823,0.017675517,2.123372936,0.300524841,192.2736528,0.09263013,923.588445,0.053778828,0.016793917,0.009586454,1840671.818,-0.788704077,0.000302175,¦Á-Mg£¬¦Â-Mg17Al12£¬Al2Y£¬Mg2Sn,Mg?17?Al?12,,,,,,,,,2,,,,,,,,,,,,,,ÖýÌ¬,ÊÒÎÂ,106.854,ÖýÌ¬,ÊÒÎÂ,216.258,ÖýÌ¬,ÊÒÎÂ,8.23
284,Mg-8.3Al-0.75Zn¨C0.95Sn-0.95Y-¸ÄÁËÃû×Ö,87.77,8.3,0.75,0.95,0,0,0.3,0,1.93,0,0,0,0,0,0,0,0,0,0,0,0,0,0,0,0,0,0,0.158755849,0.030578053,3.704647484,0.041709886,15.33006298,0.067711481,0.139513593,0.043234939,3.712364665,0.040923696,25.23541804,0.290349759,12.37636292,0.24235726,1487.023695,0.275330049,-0.327398858,0.750413289,7.516742643,0.061287529,1.337027698,0.06865216,8.85785616,0.066816888,24.83448729,0.010311724,0.040404565,0.018139604,2.124369443,0.299645163,192.0684283,0.098184015,924.7521496,0.063380754,0.016802723,0.009578627,1845234.466,-0.833022749,0.00031175,¦Á-Mg£¬¦Â-Mg17Al12£¬Al2Y£¬Mg2Sn,Mg?17?Al?12,,,,,,,,,2,,,,,,,,,,,,,,ÖýÌ¬,ÊÒÎÂ,107.109,ÖýÌ¬,ÊÒÎÂ,200.204,ÖýÌ¬,ÊÒÎÂ,6.8739
285,Mg-8.27Al-0.73Zn¨C1.94Sn-1.93Y-wt¸ü¸ÄÁË,86.86,8.27,0.73,1.93,0,0,0.27,0,1.94,0,0,0,0,0,0,0,0,0,0,0,0,0,0,0,0,0,0,0.158812397,0.031375056,3.703181586,0.04266341,15.3229289,0.068673351,0.139647549,0.047297883,3.710633504,0.041657927,25.4169205,0.317998691,12.45204241,0.266647799,1493.741503,0.284671185,-0.325071479,0.764340503,7.512174233,0.062060168,1.33683933,0.068927487,8.865434844,0.068328141,24.83888162,0.010932133,0.040544414,0.018878592,2.126354369,0.297098983,191.6139946,0.109284582,927.1412757,0.080330222,0.016823274,0.009562119,1856228.723,-0.891405688,0.000318907,¦Á-Mg£¬¦Â-Mg17Al12£¬Al2Y£¬Mg2Sn,Mg?17?Al?12,,,,,,,,,2,,,,,,,,,,,,,,ÖýÌ¬,ÊÒÎÂ,96.493,ÖýÌ¬,ÊÒÎÂ,178.713,ÖýÌ¬,ÊÒÎÂ,6.7631
286,Mg-8Al-Zn-Y,90.239,8,0.5,1,0,0,0,0,0,0,0,0,0,0,0,0,0,0,0,0,0,0,0,0,0,0,0,0.158873068,0.029152436,3.698662757,0.039025376,15.31243989,0.065979457,0.139628623,0.042340777,3.711489962,0.038318426,24.76037742,0.15733393,12.18317199,0.134641028,1474.132731,0.264666043,-0.336576185,0.660263772,7.523076601,0.059362749,1.332476109,0.059857682,8.852188967,0.061364784,24.82553635,0.008000008,0.035127875,0.010393128,2.095383981,0.242009617,192.6963227,0.079495523,925.9181177,0.051158278,0.016835824,0.009560445,1807680.693,-0.663850948,0.000291822,¦Á-Mg£¬¦Â-Mg17Al12,,20,,,,,,,,,,,,,,,,,,,,,,#N/A,25,250,#N/A,25,390,#N/A,25,6
287,Mg-8Al-1Zn-1.5Y,89.4,8,1,1.5,0,0,0,0,0,0,0,0,0,0,0,0,0,0,0,0,0,0,0,0,0,0,0,0.158855456,0.030128364,3.699303292,0.040208775,15.31556081,0.066976233,0.139653861,0.044874725,3.711835777,0.03972573,24.93185857,0.197106084,12.256394,0.169475752,1477.537791,0.270318129,-0.335629265,0.668399047,7.523759518,0.060825931,1.3331179,0.060943092,8.854208991,0.06286838,24.82878424,0.008495851,0.034963823,0.020025995,2.116379312,0.315689503,192.3342044,0.088406148,926.7224347,0.063188225,0.016833137,0.009554327,1820526.482,-0.740472105,0.000304594,¦Á-Mg£¬Mg17Al12£¬Al2Y,,,,,,,,,,1,,,,,,,,200,10,420¡Á20h,,,,,,,ÖýÌ¬,25,246.621,ÖýÌ¬,25,7.8216
288,Mg-10Zn-5Al,85,5,10,0,0,0,0,0,0,0,0,0,0,0,0,0,0,0,0,0,0,0,0,0,0,0,0,0.158461986,0.033416047,3.711128991,0.044515221,15.33557608,0.063465752,0.139276014,0.039814895,3.752790833,0.048109817,26.0723108,0.308043116,12.76612114,0.275635008,1424.744569,0.217678479,-0.367390947,0.506469483,7.635455578,0.066139993,1.338053086,0.067557261,8.742794727,0.058781348,24.86064395,0.007627571,0.019743846,0.162960955,2.447096228,0.800389444,189.3827111,0.090362769,914.4579028,0.049485446,0.016718085,0.009560631,1917287.802,-0.926503525,0.000339392,¦Á-Mg£¬¦Ó-Mg32(Al£¬Zn)49,,,,,,,,,,,,,,,,,,,,,,,,ÖýÌ¬,25,184,ÖýÌ¬,25,228,ÖýÌ¬,25,2.5
289,Mg-9Al-Zn,90.12,8.97,0.7,0,0,0,0,0,0,0,0,0,0,0,0,0,0,0,0,0,0,0,0,0,0,0,0,0.158658651,0.029885529,3.705186103,0.040115894,15.35454189,0.068360481,0.139308478,0.039914901,3.709176088,0.03982347,24.63320984,0.090221226,12.12963822,0.079143755,1479.787691,0.26521807,-0.331593715,0.696443644,7.514309352,0.062013419,1.335518197,0.062826584,8.860562682,0.062563111,24.8156867,0.007521813,0.038921286,0.012534719,2.108494713,0.274335955,193.5079339,0.066747423,923.387796,0.013222291,0.016769706,0.009595711,1805494.005,-0.638747096,0.000275608,¦Á-Mg£¬¦Â-Mg17Al12,,,,,,,,,,,,,,,,,,,,,,,,ÖýÌ¬,25,91,ÖýÌ¬,25,169,ÖýÌ¬,25,6.71
290,Mg-9Al-Zn,90.12,8.97,0.7,0,0,0,0,0,0,0,0,0,0,0,0,0,0,0,0,0,0,0,0,0,0,0,0,0.158658651,0.029885529,3.705186103,0.040115894,15.35454189,0.068360481,0.139308478,0.039914901,3.709176088,0.03982347,24.63320984,0.090221226,12.12963822,0.079143755,1479.787691,0.26521807,-0.331593715,0.696443644,7.514309352,0.062013419,1.335518197,0.062826584,8.860562682,0.062563111,24.8156867,0.007521813,0.038921286,0.012534719,2.108494713,0.274335955,193.5079339,0.066747423,923.387796,0.013222291,0.016769706,0.009595711,1805494.005,-0.638747096,0.000275608,¦Á-Mg£¬¦Â-Mg17Al12,,,,,,,,,,,,410,20,,,,,200,4,20,,,,ÖýÔì,25,115.77,ÖýÔì,25,190.04,ÖýÔì,25,9.9
291,Mg-6Zn-1Al,93,1,6,0,0,0,0,0,0,0,0,0,0,0,0,0,0,0,0,0,0,0,0,0,0,0,0,0.159463664,0.021829693,3.679816061,0.029448894,15.13900484,0.037550834,0.14037174,0.024398482,3.761369164,0.031201914,25.28312847,0.244637883,12.4270178,0.218081807,1372.144404,0.102622878,-0.396769281,0.218698288,7.670993743,0.040416931,1.320700051,0.044222344,8.687417511,0.032478406,24.87667589,0.004497141,0.004180665,0.103518602,2.241396791,0.672394748,188.7974899,0.060674663,917.8991946,0.037831608,0.017005456,0.009464457,1827531.992,-0.430802219,0.000346068,,,,,,,,,,,1,,,,,,,,,,,,,,,,,ÖýÌ¬,ÊÒÎÂ,203.212,ÖýÌ¬,ÊÒÎÂ,8.0947
292,Mg-6Zn-3Al,91,3,6,0,0,0,0,0,0,0,0,0,0,0,0,0,0,0,0,0,0,0,0,0,0,0,0,0.159144969,0.025907936,3.689810344,0.034862969,15.21045693,0.049818144,0.139994844,0.03084887,3.751627172,0.036748525,25.33541625,0.244485667,12.44668073,0.217991601,1398.999671,0.170664881,-0.380987556,0.375304618,7.63985216,0.050478158,1.326356125,0.053074339,8.724951119,0.045040545,24.86412807,0.005825739,0.012460753,0.102848056,2.260675837,0.668699994,189.6400947,0.068923505,918.0821431,0.037924916,0.016913283,0.009503454,1841335.748,-0.564030868,0.000310373,,,,,,,,,,,1,,,,,,,,,,,,,,,,,ÖýÌ¬,ÊÒÎÂ,212.198,ÖýÌ¬,ÊÒÎÂ,8.3461
293,Mg-6Zn-5Al,89,5,6,0,0,0,0,0,0,0,0,0,0,0,0,0,0,0,0,0,0,0,0,0,0,0,0,0.158824953,0.029328842,3.699846051,0.039326596,15.28220517,0.05910918,0.139616386,0.036037478,3.741844803,0.04146337,25.38792076,0.244315471,12.46642515,0.21788952,1425.966246,0.213731427,-0.365140418,0.496848378,7.608581503,0.058716942,1.332035641,0.060255134,8.762640294,0.054339455,24.85152824,0.006872107,0.020634262,0.10218614,2.280034788,0.664938427,190.4861919,0.075930245,918.2658499,0.038017254,0.016820728,0.009542596,1855349.617,-0.692071054,0.000302974,,,,,,,,,,,1,,,,,,,,,,,,,,,,,ÖýÌ¬,ÊÒÎÂ,202.053,ÖýÌ¬,ÊÒÎÂ,5.5229
294,Mg-6Zn-7Al,87,7,6,0,0,0,0,0,0,0,0,0,0,0,0,0,0,0,0,0,0,0,0,0,0,0,0,0.158503608,0.032299438,3.70992344,0.043136599,15.35425141,0.066686607,0.139236357,0.040448829,3.732021804,0.045602078,25.44064333,0.244127258,12.48625158,0.217775515,1453.044824,0.245695127,-0.349227462,0.606941376,7.577180967,0.065815362,1.337738746,0.066314422,8.800486007,0.061869699,24.83887608,0.007750931,0.028703236,0.10153269,2.299474145,0.661111606,191.3358032,0.082018325,918.4503198,0.038108617,0.016727788,0.009581886,1869578.432,-0.814854611,0.000302855,,,,,,,,,,,1,,,,,,,,,,,,,,,,,ÖýÌ¬,ÊÒÎÂ,181.194,ÖýÌ¬,ÊÒÎÂ,3.9401
295,Mg-8Al-Zn,91.56,7.6,0.7,0,0,0,0,0,0,0,0,0,0,0,0,0,0,0,0,0,0,0,0,0,0,0,0,0.158873041,0.027745952,3.698462678,0.037359321,15.30642993,0.063598847,0.139562163,0.036982245,3.715765332,0.036981117,24.59904731,0.089622212,12.1168599,0.078739291,1461.670341,0.248603245,-0.342243012,0.624826281,7.53535961,0.057425572,1.331712607,0.058543337,8.835212032,0.058162379,24.82416567,0.006976941,0.033107923,0.012584565,2.095760511,0.271583301,192.9377628,0.062368779,923.2582194,0.013153053,0.016831716,0.0095696,1796319.203,-0.553538022,0.000266934,¦Á-Mg£¬¦Â-Mg17Al12,,,,,,,,,,0.5,,,,,,,,,,,,ÖýÌ¬,42.9£¨HB£©,,,,ÖýÌ¬,ÊÒÎÂ,166,ÖýÌ¬,ÊÒÎÂ,6.8
296,Mg-8Al-Zn,91.56,7.6,0.7,0,0,0,0,0,0,0,0,0,0,0,0,0,0,0,0,0,0,0,0,0,0,0,0,0.158873041,0.027745952,3.698462678,0.037359321,15.30642993,0.063598847,0.139562163,0.036982245,3.715765332,0.036981117,24.59904731,0.089622212,12.1168599,0.078739291,1461.670341,0.248603245,-0.342243012,0.624826281,7.53535961,0.057425572,1.331712607,0.058543337,8.835212032,0.058162379,24.82416567,0.006976941,0.033107923,0.012584565,2.095760511,0.271583301,192.9377628,0.062368779,923.2582194,0.013153053,0.016831716,0.0095696,1796319.203,-0.553538022,0.000266934,¦Á-Mg£¬¦Â-Mg17Al12,,,,,,,,,,0.5,,,,,,420,10,200,16,,ÊÇ,ÖýÔì,80.4£¨HB£©,,,,ÖýÔì,ÊÒÎÂ,203,ÖýÔì,ÊÒÎÂ,6.4
297,Mg15Al-1Zn,84,15,1,0,0,0,0,0,0,0,0,0,0,0,0,0,0,0,0,0,0,0,0,0,0,0,0,0.157688864,0.037637341,3.7355926,0.049806555,15.57026051,0.084546527,0.138167012,0.050436269,3.68087696,0.050394952,24.83047093,0.107464955,12.20640309,0.094335616,1559.566208,0.316325598,-0.284804764,1.019354752,7.423351844,0.078880478,1.352703708,0.07767214,8.970955756,0.07768409,24.7789328,0.009468107,0.063437575,0.017453283,2.176020135,0.320650988,195.9460139,0.082730692,923.6992927,0.015915716,0.016489366,0.009711987,1851040.686,-0.997743764,0.000305133,,,50,,,,,300,,,,,,,,,,,,,,,,,,,,ÖýÌ¬,ÊÒÎÂ,164.3,,,
298,Mg15Al-1Zn£¨ECAP£©,84,15,1,0,0,0,0,0,0,0,0,0,0,0,0,0,0,0,0,0,0,0,0,0,0,0,0,0.157688864,0.037637341,3.7355926,0.049806555,15.57026051,0.084546527,0.138167012,0.050436269,3.68087696,0.050394952,24.83047093,0.107464955,12.20640309,0.094335616,1559.566208,0.316325598,-0.284804764,1.019354752,7.423351844,0.078880478,1.352703708,0.07767214,8.970955756,0.07768409,24.7789328,0.009468107,0.063437575,0.017453283,2.176020135,0.320650988,195.9460139,0.082730692,923.6992927,0.015915716,0.016489366,0.009711987,1851040.686,-0.997743764,0.000305133,,,8.73,,,,,300,,,,,,,,,,,,,,,,,¼·Ñ¹,ÊÒÎÂ,135.5,¼·Ñ¹,ÊÒÎÂ,305.6,¼·Ñ¹,ÊÒÎÂ,5.07
299,Mg-9Al-1Zn,90,9,1,0,0,0,0,0,0,0,0,0,0,0,0,0,0,0,0,0,0,0,0,0,0,0,0,0.158630956,0.030204012,3.706047815,0.040519954,15.35883971,0.068671679,0.139281791,0.040193576,3.709833814,0.040430267,24.6803989,0.105795443,12.15027276,0.093217188,1479.950589,0.265643554,-0.331602586,0.697919982,7.515857921,0.062650898,1.335980756,0.063383543,8.859552427,0.062917691,24.81619378,0.007583854,0.038830863,0.017805589,2.120073439,0.314791745,193.4403486,0.068067077,923.1295818,0.015671062,0.016761856,0.009597301,1809814.739,-0.655845124,0.000276625,"¦Á-Mg,¦Â-Mg17Al12",¦Â-Mg17Al12,93.9,,,,,,,,,,,,,,,,,,,,,,,,,ÖýÌ¬,25,179,ÖýÌ¬,25,3.5
300,Mg-3.2Al-1.1Zn,95.7,3.2,1.1,0,0,0,0,0,0,0,0,0,0,0,0,0,0,0,0,0,0,0,0,0,0,0,0,0.159522787,0.019560527,3.678077013,0.026562188,15.15805836,0.043731967,0.140339127,0.025395757,3.737749597,0.026414723,24.55261604,0.108653555,12.10347565,0.096239206,1403.855532,0.171449718,-0.376365965,0.377191774,7.604853661,0.039725161,1.320140301,0.041458212,8.752661885,0.039780426,24.85200186,0.004800979,0.014064387,0.019951949,2.070428388,0.319377766,191.0212052,0.046283383,922.4984608,0.01615491,0.017019861,0.009487996,1773039.127,-0.288624378,0.000237661,"¦Á-Mg,Mg17Al12",Mg17Al12,26,,,,,300,20,16,,,170,10,,,,,,,,,,,¼·Ñ¹,25,179,¼·Ñ¹,25,281,¼·Ñ¹,25,15.4
301,Mg-3.2Al-1.1Zn,95.7,3.2,1.1,0,0,0,0,0,0,0,0,0,0,0,0,0,0,0,0,0,0,0,0,0,0,0,0,0.159522787,0.019560527,3.678077013,0.026562188,15.15805836,0.043731967,0.140339127,0.025395757,3.737749597,0.026414723,24.55261604,0.108653555,12.10347565,0.096239206,1403.855532,0.171449718,-0.376365965,0.377191774,7.604853661,0.039725161,1.320140301,0.041458212,8.752661885,0.039780426,24.85200186,0.004800979,0.014064387,0.019951949,2.070428388,0.319377766,191.0212052,0.046283383,922.4984608,0.01615491,0.017019861,0.009487996,1773039.127,-0.288624378,0.000237661,"¦Á-Mg,Mg17Al12",Mg17Al12,26,,,,,300,20,16,,,170,10,,,,,,,,,,,¼·Ñ¹,100,141,¼·Ñ¹,100,233,¼·Ñ¹,100,15.7
302,Mg-3.2Al-1.1Zn,95.7,3.2,1.1,0,0,0,0,0,0,0,0,0,0,0,0,0,0,0,0,0,0,0,0,0,0,0,0,0.159522787,0.019560527,3.678077013,0.026562188,15.15805836,0.043731967,0.140339127,0.025395757,3.737749597,0.026414723,24.55261604,0.108653555,12.10347565,0.096239206,1403.855532,0.171449718,-0.376365965,0.377191774,7.604853661,0.039725161,1.320140301,0.041458212,8.752661885,0.039780426,24.85200186,0.004800979,0.014064387,0.019951949,2.070428388,0.319377766,191.0212052,0.046283383,922.4984608,0.01615491,0.017019861,0.009487996,1773039.127,-0.288624378,0.000237661,"¦Á-Mg,Mg17Al12",Mg17Al12,26,,,,,300,20,16,,,170,10,,,,,,,,,,,¼·Ñ¹,150,132,¼·Ñ¹,150,196,¼·Ñ¹,150,16.6
303,Mg-3.2Al-1.1Zn,95.7,3.2,1.1,0,0,0,0,0,0,0,0,0,0,0,0,0,0,0,0,0,0,0,0,0,0,0,0,0.159522787,0.019560527,3.678077013,0.026562188,15.15805836,0.043731967,0.140339127,0.025395757,3.737749597,0.026414723,24.55261604,0.108653555,12.10347565,0.096239206,1403.855532,0.171449718,-0.376365965,0.377191774,7.604853661,0.039725161,1.320140301,0.041458212,8.752661885,0.039780426,24.85200186,0.004800979,0.014064387,0.019951949,2.070428388,0.319377766,191.0212052,0.046283383,922.4984608,0.01615491,0.017019861,0.009487996,1773039.127,-0.288624378,0.000237661,"¦Á-Mg,Mg17Al12",Mg17Al12,26,,,,,300,20,16,,,170,10,,,,,,,,,,,¼·Ñ¹,200,94,¼·Ñ¹,200,146,¼·Ñ¹,200,17.6
304,Mg-8Al-Zn,91.1,8,0.5,0,0,0,0,0,0,0,0,0,0,0,0,0,0,0,0,0,0,0,0,0,0,0,0,0.158824597,0.028207988,3.699986447,0.037960135,15.31857501,0.0649165,0.139500798,0.037728337,3.713274077,0.037471379,24.57835189,0.0775544,12.10713689,0.067766034,1467.210628,0.253752803,-0.338916959,0.646244389,7.527768045,0.058457837,1.332591821,0.059528587,8.843786756,0.059343112,24.82118533,0.007109716,0.034974124,0.009020875,2.092039265,0.240628693,193.1604216,0.062858501,923.4701424,0.011249964,0.016817598,0.009576689,1796313.799,-0.568782336,0.000269061,¦Á-Mg£¬¦Â-Mgl7Al12,,98.85,,,,,,,,,,,,,,,,,,,,,,,,,ÖýÌ¬,ÊÒÎÂ,175,ÖýÌ¬,ÊÒÎÂ,5
305,Mg-9Al-Zn,90,9,1,0,0,0,0,0,0,0,0,0,0,0,0,0,0,0,0,0,0,0,0,0,0,0,0,0.158630956,0.030204012,3.706047815,0.040519954,15.35883971,0.068671679,0.139281791,0.040193576,3.709833814,0.040430267,24.6803989,0.105795443,12.15027276,0.093217188,1479.950589,0.265643554,-0.331602586,0.697919982,7.515857921,0.062650898,1.335980756,0.063383543,8.859552427,0.062917691,24.81619378,0.007583854,0.038830863,0.017805589,2.120073439,0.314791745,193.4403486,0.068067077,923.1295818,0.015671062,0.016761856,0.009597301,1809814.739,-0.655845124,0.000276625,,,,,,,,,,,,,,,,,,,,,,,,,,,,#N/A,#N/A,205,,,
306,Mg-2.8Al-1.1Zn,96.1,2.8,1.1,0,0,0,0,0,0,0,0,0,0,0,0,0,0,0,0,0,0,0,0,0,0,0,0,0.159584508,0.018547332,3.676141389,0.025204626,15.14420739,0.041241717,0.140412161,0.023975268,3.739646502,0.025089093,24.54277836,0.1085124,12.09979574,0.09614642,1398.63981,0.161270799,-0.379431736,0.350763604,7.61091362,0.037544838,1.319044701,0.039303919,8.745363875,0.037463802,24.8544428,0.004530347,0.012323232,0.019979338,2.066761714,0.318730125,190.8570655,0.044171969,922.461173,0.016136398,0.017037714,0.009480468,1770463.786,-0.261414547,0.000234583,Mg£¬Mg17Al12,,,,,,,,,,,,,,,,,,,,,,,,,,,#N/A,#N/A,µÍÓ¦Á¦:1(350)¸ßÓ¦Á¦£º45,,,
