Repository: qixinke/Magweb

File: 镁合金储氢数据库.csv (part 5 of 20)
ID,Name,Mg,Ni,Cu,Ce,La,Nd,Pr,Sm,Y,Ag,Al,Ca,Co,Fe,In,Li,Mn,Nb,Ti,V,Zn,Cr,Pd,Si,Zr,Gd,B,C,ÃÜ(XM),¦ÄÃÜ(XM),×åGp,¦Ä×åGp,I2(ev),¦ÄI2(ev),Ô­¾¶(Rm),¦ÄÔ­¾¶(Rm),¹²¾¶(Rc),¦Ä¹²¾¶(Rc,×ÔÄÜ(W),¦Ä×ÔÄÜ(W),¾§Ìå(LP),¦Ä¾§Ìå(LP),¹¦º¯Êý,¦Ä¹¦º¯Êý,¾ø¶Ôµç¸ºÐÔ,¦Ä¾ø¶Ôµç¸ºÐÔ,AW,¦ÄAW,AN,¦ÄAN,Tb,¦ÄTb,Eea(ev),¦ÄEea(ev),I1,¦ÄI1,XP,¦ÄXP,Hf,¦ÄHf,Cm,¦ÄCm,VEC,fs,fp,fd,¦ÄVEC,K,¦ÄK,Tm,¦ÄTm,Vm,B,ÈÛ»¯ìÊSf,ÃÜ¶È,»ìºÏìÊHmix,¼ª²¼Ë¹×ÔÓÉÄÜGmix,oumigaµÄµ¹Êý,ìØSmix,¼Ó¹¤·½Ê½,ÇòÄ¥»úH2Ñ¹Á¦£¨MPa£©,ÇòÄ¥»úAr2Ñ¹Á¦£¨MPa£©,Çò·ÛÖÊÁ¿±È,ÇòÄ¥»ú×ªËÙ(Ô²ÅÌ×ªËÙ)£¨rpm£©,Ä¥·ÛÊ±¼ä£¨h£©,¡æ/min²îÊ¾É¨ÃèÁ¿ÈÈ·¨ (DSC) ºÍÈÈÖØ·¨ (TG) ¼ÓÈÈËÙÂÊ,ë²ÆøMPa,ÉÕ½áÎÂ¶È¡æ,ÉÕ½áÊ±¼äh,m/sÈÛÌå·ÄË¿ËÙÂÊ£¨Í­¹õÏßËÙ¶È½üËÆ±íÊ¾£©,ÑùÆ·µÄ¼ÓÈÈËÙÂÊ,ÎüÇâ±¥ºÍ±È£¨Ra(t))t min%,ÍÑÇâ±È£¨R d ( t )£©%,ÎÂ¶ÈC?a?(t)£¨tµÄÇâ»¯ÄÜÁ¦£©ÇâÈÝÁ¿,C?d?(t)£¨tµÄÇâ»¯ÄÜÁ¦£©Çâ½âÎüÈÝÁ¿,ÎüÇâËÙÂÊ,³õÊ¼ÎüÇâÎÂ¶È¡æ,ÇâÎüÊÕÎÂ¶È,ÇâÎüÊÕÑ¹Á¦,ÇâÎüÊÕÊ±¼ämin,ÎüHÁ¿,´¢ÇâÁ¿,¿ÉÄæ´¢ÇâÄÜÁ¦wt%,Çâ½âÎüÐ§ÂÊ,½âÎü¶¯Á¦Ñ§ÎÂ¶È,½âÎü¶¯Á¦Ñ§H2Ñ¹Á¦(MPa),½âÎü¶¯Á¦Ñ§H2Ñ¹Á¦Ê±¼ämin,½âÎüH2º¬Á¿,ÍÑÇâÁ¿,¿ªÊ¼½âÎüÎÂ¶È¡æ,·åÖµ½âÎüÎÂ¶È£¨´ÓµÚ70¸öÅ²¶¯£©¡æ,×îÖÕÍÑÇâÎÂ¶È¡æ,ÍêÈ«ÍÑÇâÊ±¼ä,ÎüÇâ»î»¯ÄÜE?ae(k)kJ/mol,Çâ½âÎü¹ý³ÌµÄ»î»¯ÄÜ (E de(a)),ÍÑÇâ»î»¯ÄÜE?de(k),ìÊ±ä¦¤H £¨ÐÎ³ÉìÊ£©?(kJ/mol)£¨ÎüÇâ,ìØ±ä¦¤S J/mol/K)£¨ÎüÇâ,ìÊ±ä¦¤H (kJ/mol)£¨·Ö½âìÊ£©Çâ½âÎü,ìØ±ä¦¤S J/mol/K)£¨Çâ½âÎü,ÎüÊÕPCTÆ½ºâÑ¹Á¦MPa,½âÎüPCTÆ½ºâÑ¹Á¦MPa,»î»¯ÎÂ¶È¡æ,H2»î»¯Ñ¹Á¦MPa,»î»¯Ñ­»·´ÎÊý
MHS0209,La5Mg85Ni10,0.617172108,0.175338807,,,0.207489085,,,,,,,,,,,,,,,,,,,,,,,,1.667499896,0.054861063,2.849995127,0.839725339,15.14997144,0.087550005,0.157940023,0.080088252,0.142600013,0.109572064,3.795999077,0.119824793,182.5451171,0.320667853,3.800999081,0.118655027,3.782499579,0.06599784,33.47407281,0.785233519,15.84999172,0.667779735,1663.998963,0.434825941,-0.199000926,2.479458505,7.541949933,0.059771567,1.359499625,0.139087043,9.424994701,0.280953754,25.10114934,0.023279306,2.849995127,0.701755586,0,0.298244414,0.839725339,171.2500547,0.273580425,1017.149515,0.240037515,0.01680762,57.64991662,0.009266086,2447769.889,-3.089991263,-4385.163428,0.000705144,4.308190065,ÇòÄ¥,,,40,350,5,,,,,,,,,,,,,100,3.5,25,4.3,,,,,,,,,,,,,,,,,,,,,,,,
MHS0210,La5Mg85Ni10,0.617172108,0.175338807,,,0.207489085,,,,,,,,,,,,,,,,,,,,,,,,1.667499896,0.054861063,2.849995127,0.839725339,15.14997144,0.087550005,0.157940023,0.080088252,0.142600013,0.109572064,3.795999077,0.119824793,182.5451171,0.320667853,3.800999081,0.118655027,3.782499579,0.06599784,33.47407281,0.785233519,15.84999172,0.667779735,1663.998963,0.434825941,-0.199000926,2.479458505,7.541949933,0.059771567,1.359499625,0.139087043,9.424994701,0.280953754,25.10114934,0.023279306,2.849995127,0.701755586,0,0.298244414,0.839725339,171.2500547,0.273580425,1017.149515,0.240037515,0.01680762,57.64991662,0.009266086,2447769.889,-3.089991263,-4385.163428,0.000705144,4.308190065,ÇòÄ¥,,,40,350,10,,,,,,,,,,,,,100,3.5,25,4.67,,,,,,,,,,,,,,,,,,,,,,,,
MHS0211,La5Mg85Ni10,0.617172108,0.175338807,,,0.207489085,,,,,,,,,,,,,,,,,,,,,,,,1.667499896,0.054861063,2.849995127,0.839725339,15.14997144,0.087550005,0.157940023,0.080088252,0.142600013,0.109572064,3.795999077,0.119824793,182.5451171,0.320667853,3.800999081,0.118655027,3.782499579,0.06599784,33.47407281,0.785233519,15.84999172,0.667779735,1663.998963,0.434825941,-0.199000926,2.479458505,7.541949933,0.059771567,1.359499625,0.139087043,9.424994701,0.280953754,25.10114934,0.023279306,2.849995127,0.701755586,0,0.298244414,0.839725339,171.2500547,0.273580425,1017.149515,0.240037515,0.01680762,57.64991662,0.009266086,2447769.889,-3.089991263,-4385.163428,0.000705144,4.308190065,ÇòÄ¥,,,40,350,20,,,,,,,,,,,,,100,3.5,25,4.2,,,,,,,,,,,,,,,,,,,,,,,,
MHS0212,La5Mg85Ni10,0.617172108,0.175338807,,,0.207489085,,,,,,,,,,,,,,,,,,,,,,,,1.667499896,0.054861063,2.849995127,0.839725339,15.14997144,0.087550005,0.157940023,0.080088252,0.142600013,0.109572064,3.795999077,0.119824793,182.5451171,0.320667853,3.800999081,0.118655027,3.782499579,0.06599784,33.47407281,0.785233519,15.84999172,0.667779735,1663.998963,0.434825941,-0.199000926,2.479458505,7.541949933,0.059771567,1.359499625,0.139087043,9.424994701,0.280953754,25.10114934,0.023279306,2.849995127,0.701755586,0,0.298244414,0.839725339,171.2500547,0.273580425,1017.149515,0.240037515,0.01680762,57.64991662,0.009266086,2447769.889,-3.089991263,-4385.163428,0.000705144,4.308190065,ÇòÄ¥,,,40,350,30,,,,,,,,,,,,,100,3.5,25,3.36,,,,,,,,,,,,,,,,,,,,,,,,
MHS0213,Mg?24?Y?3,0.686228145,,,,,,,,0.313771855,,,,,,,,,,,,,,,,,,,,1.638888842,0.053692213,2.111111278,0.148864671,14.72376398,0.059884272,0.162333337,0.038912677,0.146444453,0.105154031,3.597777684,0.048916624,189.2975324,0.230856072,3.597777684,0.048916624,3.687777684,0.047722816,31.48288299,0.644861585,15.0000045,0.565685626,1613.555931,0.439202993,-0.321444327,0.691220194,7.487555318,0.059852494,1.299999985,0.021757146,9.00000045,0.094280961,25.05355583,0.020835457,2.111111278,0.947368346,0,0.052631654,0.148864671,170.7777489,0.318359334,1020.483479,0.2697745,0.017999532,44.55555489,0.008819349,2150584.259,-2.370373481,-2961.969341,0.00080091,2.900192926,,,,,,,,,,,,,,,,,,,380,3,,,,,,380,0.01,12,5.4,,,,,,,119,,,,,,,,,,
MHS0214,Mg-19.55Ce(wt%),0.8045,,,0.1955,,,,,,,,,,,,,,,,,,,,,,,,,1.655438718,0.042842244,2.040448006,0.096551113,14.86752024,0.055030583,0.161006035,0.027408715,0.143548224,0.086462052,3.625214715,0.046735569,197.5299724,0.177980012,3.629259515,0.04125517,3.719663995,0.039722847,28.98932406,0.787035893,13.86060829,0.653820235,1454.816974,0.307397488,-0.362787834,0.499594822,7.560776051,0.054901091,1.302314879,0.028742227,8.57056638,0.073556875,24.95276782,0.016350995,2.040448006,0.980176899,0,0.019823101,0.096551113,182.7598069,0.192954609,929.0149609,0.030748796,0.01752074,44.06969585,0.009225434,2032108.278,-1.086735023,-1309.235831,0.000830742,1.408103369,ÑÐÄ¥,,,20,875,2,,,,,,,,,,,,,320,3,1,4,5.5,,,320,0.02,2.7,4,,,,,,,,,,,,,,,,,
MHS0215,Mg-19.86Ni (wt%),0.8014,0.1986,,,,,,,,,,,,,,,,,,,,,,,,,,,1.683960509,0.025879223,2.744560494,0.846854987,15.3271006,0.059389583,0.156796013,0.065778688,0.139417809,0.035426034,3.798674392,0.113958328,186.6965962,0.301825862,3.798674392,0.113958328,3.81049554,0.049559141,27.50553051,0.363231759,13.48912099,0.344610259,1532.666722,0.345565845,-0.254810704,1.778684011,7.64544158,0.000228003,1.365842037,0.127627025,9.491095524,0.260192307,24.98077714,0.01396783,2.744560494,0.728714126,0,0.271285874,0.846854987,180.7860639,0.159097046,998.0713997,0.234329054,0.016340707,57.56445833,0.009509435,2068749.446,-1.350528405,-2570.266782,0.000525719,2.573880239,ÑÐÄ¥,,,20,875,2,,,,,,,,,,,,,320,3,3,4,4.8,,,320,0.02,0.6,4,,,,,1,,,,,,,,,,,,
MHS0216,Mg-5.07Ni-14.78Ce (wt%),0.8015,0.0507,,0.1478,,,,,,,,,,,,,,,,,,,,,,,,,1.662830837,0.03999636,2.228262938,0.560956981,14.98751951,0.058245788,0.159898344,0.042565374,0.142483581,0.078445721,3.670887268,0.075687665,194.5524225,0.217459461,3.673910131,0.073149425,3.743418815,0.044234103,28.65706821,0.71152838,13.78658558,0.594201346,1476.746057,0.321274118,-0.333572971,0.855384462,7.582159751,0.047575723,1.319109133,0.075504214,8.813679837,0.163835412,24.96133339,0.015865346,2.228262938,0.897560142,0,0.102439858,0.560956981,182.1384007,0.18613496,947.4603536,0.133863589,0.017211337,47.64657047,0.009302426,2045265.233,-1.257963889,-1976.634665,0.000636822,2.084917531,ÑÐÄ¥,,,20,875,2,,,,,,,,,,,,,320,3,2,6,,,,320,0.02,2,6,,,,,,,,,,,,,,,,,
MHS0217,Mg-15Ni,0.85,0.15,,,,,,,,,,,,,,,,,,,,,,,,,,,1.68021502,0.022489769,2.544801041,0.791944505,15.24886656,0.051760617,0.157682445,0.05671574,0.139842298,0.030624497,3.761469194,0.099790076,191.5396393,0.255094392,3.761469194,0.099790076,3.794265085,0.043156308,26.64685451,0.325105724,13.08960208,0.307930094,1487.146537,0.308810103,-0.293763797,1.337780687,7.645591399,0.000197696,1.350860078,0.111892114,9.278851106,0.230772108,24.95078826,0.012125994,2.544801041,0.785916057,0,0.214083943,0.791944505,183.2580871,0.136091388,977.9706047,0.207361763,0.016567555,54.19351757,0.009487863,1976713.032,-1.015400038,-2023.129684,0.000502148,2.067663664,ÑÐÄ¥,,,30,300,1,,,,,,,,,,,,,300,3,165,5.62,,,,300,0.1,,,,,,,,,,88.34,72.8,142.55,82.75,157.99,,,,,
MHS0218,Mg-8Ni,0.92,0.08,,,,,,,,,,,,,,,,,,,,,,,,,,,1.675213584,0.016400681,2.278057788,0.64322967,15.1443989,0.037893716,0.158866119,0.040929636,0.140409127,0.022176571,3.711788263,0.0735265,198.0066627,0.179416341,3.711788263,0.0735265,3.772592195,0.031558352,25.50024531,0.247006527,12.55611558,0.233402496,1426.362419,0.234097944,-0.345778731,0.826355916,7.645791457,0.000143737,1.330854334,0.082577465,8.9954364,0.173076262,24.91074343,0.008830741,2.278057788,0.877940854,0,0.122059146,0.64322967,186.5590349,0.097198537,951.129565,0.155023314,0.016870469,49.69222518,0.009457635,1857675.627,-0.536786543,-1193.873564,0.00044982,1.254652175,ÑÐÄ¥,,,30,300,1,,,,,,,,,,,,,300,3,165,5.76,,,,300,0.1,,,,,,,,,,134.67,72.8,142.55,84.75,161.16,,,,,
MHS0219,Mg-3.9 wt%Ni?2?Al?3,0.962463908,0.022216343,,,,,,,,,0.015319749,,,,,,,,,,,,,,,,,,1.667199245,0.022938489,2.228723787,0.67147287,15.11786968,0.035396939,0.159531928,0.024632212,0.140561224,0.020256359,3.681331828,0.042261186,200.3007873,0.14364228,3.682592153,0.043446263,3.748786209,0.02345206,24.66351463,0.13454591,12.16337184,0.126759155,1400.029797,0.172389035,-0.373673568,0.478023291,7.622683997,0.025603915,1.319802391,0.050968457,8.807359088,0.096274776,24.87084354,0.005647665,2.088687724,0.957539022,0.0067045,0.035756479,0.371967565,189.7059463,0.057688579,930.8096066,0.083165276,0.017032968,46.69440628,0.009462041,1779598.701,-0.266800625,-978.9999198,0.000272598,1.051485838,µç»¡ÈÛ»¯,,,,,,,,,,,,,,,,,,300,4,10,6.4,,,,350,0.0001,10,6.1,,,,,,55.4,115.7,,,,,,,,,,
MHS0220,Mg-3.9 wt%Ni?2?Al?3,0.962463908,0.022216343,,,,,,,,,0.015319749,,,,,,,,,,,,,,,,,,1.667199245,0.022938489,2.228723787,0.67147287,15.11786968,0.035396939,0.159531928,0.024632212,0.140561224,0.020256359,3.681331828,0.042261186,200.3007873,0.14364228,3.682592153,0.043446263,3.748786209,0.02345206,24.66351463,0.13454591,12.16337184,0.126759155,1400.029797,0.172389035,-0.373673568,0.478023291,7.622683997,0.025603915,1.319802391,0.050968457,8.807359088,0.096274776,24.87084354,0.005647665,2.088687724,0.957539022,0.0067045,0.035756479,0.371967565,189.7059463,0.057688579,930.8096066,0.083165276,0.017032968,46.69440628,0.009462041,1779598.701,-0.266800625,-978.9999198,0.000272598,1.051485838,,,,,,,,,,,,,,,,,,,300,4,60,6.5,,,,400,0.0001,5,6.5,,,,,,,,,,,,,,,,,
MHS0221,Mg-3.9 wt%Ni?2?Al?3,0.962463908,0.022216343,,,,,,,,,0.015319749,,,,,,,,,,,,,,,,,,1.667199245,0.022938489,2.228723787,0.67147287,15.11786968,0.035396939,0.159531928,0.024632212,0.140561224,0.020256359,3.681331828,0.042261186,200.3007873,0.14364228,3.682592153,0.043446263,3.748786209,0.02345206,24.66351463,0.13454591,12.16337184,0.126759155,1400.029797,0.172389035,-0.373673568,0.478023291,7.622683997,0.025603915,1.319802391,0.050968457,8.807359088,0.096274776,24.87084354,0.005647665,2.088687724,0.957539022,0.0067045,0.035756479,0.371967565,189.7059463,0.057688579,930.8096066,0.083165276,0.017032968,46.69440628,0.009462041,1779598.701,-0.266800625,-978.9999198,0.000272598,1.051485838,,,,,,,,,,,,,,,,,,,350,4,60,6.6,,,,400,0.0001,60,6.7,,,,,,,,,,,,,,,,,
MHS0222,Mg-3.9 wt%Ni?2?Al?3,0.962463908,0.022216343,,,,,,,,,0.015319749,,,,,,,,,,,,,,,,,,1.667199245,0.022938489,2.228723787,0.67147287,15.11786968,0.035396939,0.159531928,0.024632212,0.140561224,0.020256359,3.681331828,0.042261186,200.3007873,0.14364228,3.682592153,0.043446263,3.748786209,0.02345206,24.66351463,0.13454591,12.16337184,0.126759155,1400.029797,0.172389035,-0.373673568,0.478023291,7.622683997,0.025603915,1.319802391,0.050968457,8.807359088,0.096274776,24.87084354,0.005647665,2.088687724,0.957539022,0.0067045,0.035756479,0.371967565,189.7059463,0.057688579,930.8096066,0.083165276,0.017032968,46.69440628,0.009462041,1779598.701,-0.266800625,-978.9999198,0.000272598,1.051485838,,,,,,,,,,,,,,,,,,,400,4,60,7.3,,,,,,,,,,,,,,,,,,,,,,,,
MHS0223,Mg-6Ni-3Cu,0.91,0.06,0.03,,,,,,,,,,,,,,,,,,,,,,,,,,1.676120861,0.018351538,2.31917075,0.689985739,15.18150134,0.049795215,0.158776286,0.041770852,0.14044453,0.02046551,3.711730866,0.070630341,197.3169567,0.188509007,3.711124604,0.070038864,3.775917467,0.034411146,25.68368942,0.269242124,12.62621626,0.248358808,1428.712035,0.231305994,-0.339313735,0.895409683,7.646824612,0.001168347,1.332907161,0.086026106,8.976522355,0.159706553,24.89533106,0.007974075,2.31917075,0.857148943,0,0.142851057,0.689985739,189.9470119,0.148164391,949.5555067,0.143655293,0.016845315,49.69638321,0.009453394,1873864.121,-0.538788649,-1474.488928,0.000365541,1.552252742,ÑÐÄ¥,,,30,300,2,5,,,,,,,,,,,,300,3,,,6.5,,,300,0.1,,,,,,,,,67.34,,77.16,149.7,80.82,154.78,,,,,
MHS0224,Mg-12Cu,0.88,0.12,,,,,,,,,,,,,,,,,,,,,,,,,,,1.678017514,0.020106698,2.427600728,0.741239768,15.20296608,0.046354945,0.158202522,0.050473211,0.140091348,0.027295031,3.739640636,0.089619472,194.3810876,0.224436225,3.739640636,0.089619472,3.784742559,0.038629848,26.14306311,0.295870375,12.85520146,0.279954259,1460.439516,0.280768949,-0.316617858,1.108243456,7.645679299,0.000176515,1.342070055,0.100559255,9.154325774,0.208851955,24.93319356,0.010834555,2.427600728,0.823858708,0,0.176141292,0.741239768,184.708441,0.120557556,966.1773233,0.187406661,0.016700648,52.21576229,0.009474788,1923878.907,-0.809490861,-1676.058962,0.000483206,1.733894421,ÑÐÄ¥,,,30,300,2,5,,,,,,,,,,,,,,60,4.3,,,,,,,,,,,,,,,,78.69,152.35,80.07,157.21,,,,,
MHS0225,Mg-12Cu,0.88,0.12,,,,,,,,,,,,,,,,,,,,,,,,,,,1.678017514,0.020106698,2.427600728,0.741239768,15.20296608,0.046354945,0.158202522,0.050473211,0.140091348,0.027295031,3.739640636,0.089619472,194.3810876,0.224436225,3.739640636,0.089619472,3.784742559,0.038629848,26.14306311,0.295870375,12.85520146,0.279954259,1460.439516,0.280768949,-0.316617858,1.108243456,7.645679299,0.000176515,1.342070055,0.100559255,9.154325774,0.208851955,24.93319356,0.010834555,2.427600728,0.823858708,0,0.176141292,0.741239768,184.708441,0.120557556,966.1773233,0.187406661,0.016700648,52.21576229,0.009474788,1923878.907,-0.809490861,-1676.058962,0.000483206,1.733894421,ÑÐÄ¥,,,30,300,2,5,,,,,,,,,,,,,,165,5.85,,,,,,,,,,,,,,,,,,,,,,,,
MHS0226,Mg-3Al-1Zn,0.96,,,,,,,,,,0.03,,,,,,,,,,0.01,,,,,,,,1.663205357,0.032503069,2.337564661,0.807360342,15.14995915,0.042346361,0.15956173,0.01889842,0.140383176,0.024557226,3.676858015,0.025678924,198.960964,0.1625953,3.679425473,0.029513206,3.738442749,0.025489822,24.53213,0.10372069,12.09481685,0.091846007,1401.291561,0.166382785,-0.377838128,0.363903211,7.607252527,0.038373959,1.319458732,0.040097731,8.749487622,0.038504112,24.85300707,0.004641611,2.064798948,0.968617309,0.01321028,0.018172412,0.30565265,190.9647891,0.044646215,922.566716,0.015400626,0.017031072,45.93937965,0.009483854,1770385.134,-0.269205265,-1148.830022,0.000234385,1.244962339,ï±µ¶¹éµµ(ECAP£¨1µÀ´Î£©),,,,,,,,,,,,,,,,,,375,3.5,,,5.4,0.0020 /s,,,,,,,,,,,,,,,,,,,,,,
MHS0227,Mg-3Al-1Zn,0.96,,,,,,,,,,0.03,,,,,,,,,,0.01,,,,,,,,1.663205357,0.032503069,2.337564661,0.807360342,15.14995915,0.042346361,0.15956173,0.01889842,0.140383176,0.024557226,3.676858015,0.025678924,198.960964,0.1625953,3.679425473,0.029513206,3.738442749,0.025489822,24.53213,0.10372069,12.09481685,0.091846007,1401.291561,0.166382785,-0.377838128,0.363903211,7.607252527,0.038373959,1.319458732,0.040097731,8.749487622,0.038504112,24.85300707,0.004641611,2.064798948,0.968617309,0.01321028,0.018172412,0.30565265,190.9647891,0.044646215,922.566716,0.015400626,0.017031072,45.93937965,0.009483854,1770385.134,-0.269205265,-1148.830022,0.000234385,1.244962339,ï±µ¶¹éµµ(ÖýÌ¬ ),,,,,,,,,,,,,,,,,,375,3.5,55.17,5.2,5.1,0.0017 /s,,,,,,,,,,,,,,,,,,,,,,
MHS0228,Mg?2?Ni?0.92?Si?0.08,0.46359541,0.514976773,,,,,,,,,,,,,,,,,,,,,,0.021427817,,,,,1.723466465,0.045435715,4.77332241,0.832084743,16.03125673,0.089629706,0.148018716,0.115847197,0.13498669,0.06478051,4.148664574,0.1669631,140.8991386,0.641729723,4.148664574,0.1669631,3.976532448,0.08187181,34.95152638,0.452093717,16.95997693,0.433329474,1970.317459,0.43591031,0.125997839,5.910497879,7.657626704,0.010670421,1.509732497,0.187099128,12.41332333,0.593594775,25.10183798,0.041329457,4.506655186,0.443788113,0.011834374,0.544377513,0.813777222,158.5734746,0.286268305,1190.388876,0.3175337,0.014113118,87.86647411,0.010427956,2996354.685,-6.428440105,-7225.581995,0.00089047,6.064533784,ÊªÄ¥+ÉÕ½á,,,,,,2?,,,,,,,,,,,,350,3,,,,,,,0.001,40,3.3,,,,,,,67.1,,,,,,,,,,
MHS0229,Mg?65Cu25Y10£¨at%£©,0.389355853,,0.391530819,,,,,,0.219113329,,,,,,,,,,,,,,,,,,,,1.68699995,0.074157682,4.349999772,0.885206716,16.06912985,0.160203357,0.154035004,0.105570751,0.143650008,0.110798987,3.863999871,0.131998759,142.623587,0.602106623,3.851499873,0.12712054,3.876499884,0.099436196,40.57534315,0.571418508,18.95000338,0.519319979,1956.50028,0.427006311,0.077450039,8.980802409,7.52364978,0.057938796,1.448499961,0.180888298,10.07000022,0.190812679,24.92785027,0.022637506,4.349999772,0.402298881,0,0.597701119,0.885206716,225.1999649,0.501970073,1119.405115,0.261129982,0.015807086,68.34999539,0.00899585,3157429.676,-5.710004417,-7980.103601,0.000716042,7.123778061,ÑÐÄ¥,,,,200,1,10,,,,,,,,,,,,120,4.5,,,2.1,,,,,,,,,,,,,,,,,,,,,,,
MHS0230,Mg64Cu25Y10Ag1£¨at%£©,0.375629664,,0.383629953,,,,,,0.214691749,0.026048634,,,,,,,,,,,,,,,,,,,1.68859995,0.074557026,4.439999757,0.878274406,16.13331594,0.162845084,0.153879004,0.105781028,0.143690008,0.110756424,3.873799869,0.133051779,140.7561573,0.614760249,3.857499872,0.127257534,3.883399883,0.100245888,41.41099301,0.581318231,19.30000332,0.528675201,1967.220279,0.424269203,0.094470036,7.456747059,7.52294978,0.057925464,1.45469996,0.182836073,10.09600022,0.190210009,24.93229241,0.02268426,4.439999757,0.391891923,0,0.608108077,0.878274406,227.5999645,0.504414902,1122.522914,0.260006033,0.015761584,68.89999529,0.008994026,3231764.431,-6.008004472,-8484.798164,0.000708592,7.553333702,ÑÐÄ¥,,,,200,1,10,,,,,,,,,,,,120,4.5,,,3.2,,,,,,,,,,,,,,,,,,,,,,,
MHS0231,Mg62Cu25Y10Ag3£¨at%£©,0.349774733,,0.368747722,,,,,,0.20636317,0.075114374,,,,,,,,,,,,,,,,,,,1.691799949,0.075309081,4.619999727,0.863514287,16.26168812,0.167598317,0.153567004,0.106173407,0.143770008,0.110669267,3.893399866,0.134958872,137.021298,0.64012482,3.86949987,0.127471056,3.897199881,0.10173582,43.08229273,0.595949093,20.00000321,0.54290884,1988.660275,0.418674172,0.12851003,5.607797983,7.52154978,0.057898325,1.467099958,0.186278016,10.14800021,0.188909525,24.9411767,0.022773199,4.619999727,0.372294405,0,0.627705595,0.863514287,232.3999637,0.508185394,1128.758513,0.257686127,0.01567058,69.99999511,0.008990409,3381729.634,-6.580004589,-9188.478756,0.000716628,8.134511187,ÑÐÄ¥,,,,200,1,10,,,,,,,,,,,,120,4.5,,,2.8,,,,,,,,,,,,,,,,,,,,,,,
MHS0232,Mg60Cu25Y10Ag5£¨at%£©,0.325850881,,0.35497703,,,,,,0.198656644,0.120515445,,,,,,,,,,,,,,,,,,,1.694999949,0.076000965,4.799999696,0.847791244,16.3900603,0.171711709,0.153255005,0.106528187,0.143850008,0.110579404,3.912999863,0.136615285,133.2864386,0.665614857,3.881499868,0.127605499,3.910999878,0.103061755,44.75359245,0.605081039,20.70000309,0.55231146,2010.100271,0.412920602,0.162550024,4.52134914,7.520149781,0.057870552,1.479499956,0.189162283,10.2000002,0.187483165,24.95006099,0.022856117,4.799999696,0.3541667,0,0.6458333,0.847791244,237.1999628,0.510624223,1134.994112,0.255270475,0.015579575,71.09999492,0.008986831,3533447.67,-7.120004717,-9755.938897,0.000730345,8.589312304,ÑÐÄ¥,,,,200,1,10,,,,,,,,,,,,120,4.5,,,2.3,,,,,,,,,,,,,,,,,,,,,,,
MHS0233,SmMg11Ni,0.561189149,0.123199023,,,,,,0.315611829,,,,,,,,,,,,,,,,,,,,,1.649999911,0.072376762,2.692303861,0.789728883,14.97299371,0.093233645,0.158976941,0.071521002,0.144076934,0.112492681,3.71999925,0.121994734,184.5047065,0.28946501,3.700768471,0.132379046,3.749999659,0.067986835,36.64678844,0.92975747,17.07691735,0.799115185,1558.07607,0.325173838,-0.209231487,2.220819605,7.491461461,0.071228744,1.345384319,0.124258833,9.346149729,0.242598196,25.32069191,0.049724905,2.538457627,0.727273816,0,0.272726184,0.854952588,168.7692715,0.308630919,1017.534243,0.22972009,0.017075675,54.84608824,0.009185096,2634100.281,-3.337269508,-4537.440677,0.000736037,4.455971324,ÈÛÌå·ÄË¿MS,,,,,,,,,,10,5 K/min,,,,,,,320,3,2,4.08,,,,320,0.0001,60,3,698K(5.23 ),297.4,,,,,105.56,93.57,79.76,124.32,82.51,128.02,,,,,
MHS0234,SmMg11Ni,0.561189149,0.123199023,,,,,,0.315611829,,,,,,,,,,,,,,,,,,,,,1.649999911,0.072376762,2.692303861,0.789728883,14.97299371,0.093233645,0.158976941,0.071521002,0.144076934,0.112492681,3.71999925,0.121994734,184.5047065,0.28946501,3.700768471,0.132379046,3.749999659,0.067986835,36.64678844,0.92975747,17.07691735,0.799115185,1558.07607,0.325173838,-0.209231487,2.220819605,7.491461461,0.071228744,1.345384319,0.124258833,9.346149729,0.242598196,25.32069191,0.049724905,2.538457627,0.727273816,0,0.272726184,0.854952588,168.7692715,0.308630919,1017.534243,0.22972009,0.017075675,54.84608824,0.009185096,2634100.281,-3.337269508,-4537.440677,0.000736037,4.455971324,ÈÛÌå·ÄË¿MS,,,,,,,,,,10,,,,,,,,340,3,2,4.35,,,,340,0.0001,17,3,,,,,,,,,,,,,,,,,
MHS0235,SmMg11Ni,0.561189149,0.123199023,,,,,,0.315611829,,,,,,,,,,,,,,,,,,,,,1.649999911,0.072376762,2.692303861,0.789728883,14.97299371,0.093233645,0.158976941,0.071521002,0.144076934,0.112492681,3.71999925,0.121994734,184.5047065,0.28946501,3.700768471,0.132379046,3.749999659,0.067986835,36.64678844,0.92975747,17.07691735,0.799115185,1558.07607,0.325173838,-0.209231487,2.220819605,7.491461461,0.071228744,1.345384319,0.124258833,9.346149729,0.242598196,25.32069191,0.049724905,2.538457627,0.727273816,0,0.272726184,0.854952588,168.7692715,0.308630919,1017.534243,0.22972009,0.017075675,54.84608824,0.009185096,2634100.281,-3.337269508,-4537.440677,0.000736037,4.455971324,ÈÛÌå·ÄË¿MS,,,,,,,,,,10,,,,,,,,360,3,2,4.47,,,,360,0.0001,13,3,,,,,,,,,,,,,,,,,
MHS0236,SmMg11Ni,0.561189149,0.123199023,,,,,,0.315611829,,,,,,,,,,,,,,,,,,,,,1.649999911,0.072376762,2.692303861,0.789728883,14.97299371,0.093233645,0.158976941,0.071521002,0.144076934,0.112492681,3.71999925,0.121994734,184.5047065,0.28946501,3.700768471,0.132379046,3.749999659,0.067986835,36.64678844,0.92975747,17.07691735,0.799115185,1558.07607,0.325173838,-0.209231487,2.220819605,7.491461461,0.071228744,1.345384319,0.124258833,9.346149729,0.242598196,25.32069191,0.049724905,2.538457627,0.727273816,0,0.272726184,0.854952588,168.7692715,0.308630919,1017.534243,0.22972009,0.017075675,54.84608824,0.009185096,2634100.281,-3.337269508,-4537.440677,0.000736037,4.455971324,ÈÛÌå·ÄË¿MS,,,,,,,,,,10,,,,,,,,380,3,2,4.58,,,,380,0.0001,5.1,3,,,,,,,,,,,,,,,,,
MHS0237,SmMg11Ni,0.561189149,0.123199023,,,,,,0.315611829,,,,,,,,,,,,,,,,,,,,,1.649999911,0.072376762,2.692303861,0.789728883,14.97299371,0.093233645,0.158976941,0.071521002,0.144076934,0.112492681,3.71999925,0.121994734,184.5047065,0.28946501,3.700768471,0.132379046,3.749999659,0.067986835,36.64678844,0.92975747,17.07691735,0.799115185,1558.07607,0.325173838,-0.209231487,2.220819605,7.491461461,0.071228744,1.345384319,0.124258833,9.346149729,0.242598196,25.32069191,0.049724905,2.538457627,0.727273816,0,0.272726184,0.854952588,168.7692715,0.308630919,1017.534243,0.22972009,0.017075675,54.84608824,0.009185096,2634100.281,-3.337269508,-4537.440677,0.000736037,4.455971324,ÇòÄ¥BM),,,35,135,20,,,,,,5 K/min,,,,,,,320,3,2,4.16,,,,320,0.0001,24.8,3,696 K( 5.34 ),284.6,,,,,100.31,90.18,78.95,120.95,81.68,124.71,,,,,
MHS0238,SmMg11Ni,0.561189149,0.123199023,,,,,,0.315611829,,,,,,,,,,,,,,,,,,,,,1.649999911,0.072376762,2.692303861,0.789728883,14.97299371,0.093233645,0.158976941,0.071521002,0.144076934,0.112492681,3.71999925,0.121994734,184.5047065,0.28946501,3.700768471,0.132379046,3.749999659,0.067986835,36.64678844,0.92975747,17.07691735,0.799115185,1558.07607,0.325173838,-0.209231487,2.220819605,7.491461461,0.071228744,1.345384319,0.124258833,9.346149729,0.242598196,25.32069191,0.049724905,2.538457627,0.727273816,0,0.272726184,0.854952588,168.7692715,0.308630919,1017.534243,0.22972009,0.017075675,54.84608824,0.009185096,2634100.281,-3.337269508,-4537.440677,0.000736037,4.455971324,ÇòÄ¥BM),,,35,135,20,,,,,,,,,,,,,340,3,2,4.4,,,,340,0.0001,9.6,3,,,,,,,,,,,,,,,,,
MHS0239,SmMg11Ni,0.561189149,0.123199023,,,,,,0.315611829,,,,,,,,,,,,,,,,,,,,,1.649999911,0.072376762,2.692303861,0.789728883,14.97299371,0.093233645,0.158976941,0.071521002,0.144076934,0.112492681,3.71999925,0.121994734,184.5047065,0.28946501,3.700768471,0.132379046,3.749999659,0.067986835,36.64678844,0.92975747,17.07691735,0.799115185,1558.07607,0.325173838,-0.209231487,2.220819605,7.491461461,0.071228744,1.345384319,0.124258833,9.346149729,0.242598196,25.32069191,0.049724905,2.538457627,0.727273816,0,0.272726184,0.854952588,168.7692715,0.308630919,1017.534243,0.22972009,0.017075675,54.84608824,0.009185096,2634100.281,-3.337269508,-4537.440677,0.000736037,4.455971324,ÇòÄ¥BM),,,35,135,20,,,,,,,,,,,,,360,3,2,4.58,,,,360,0.0001,6.5,3,,,,,,,,,,,,,,,,,
MHS0240,SmMg11Ni,0.561189149,0.123199023,,,,,,0.315611829,,,,,,,,,,,,,,,,,,,,,1.649999911,0.072376762,2.692303861,0.789728883,14.97299371,0.093233645,0.158976941,0.071521002,0.144076934,0.112492681,3.71999925,0.121994734,184.5047065,0.28946501,3.700768471,0.132379046,3.749999659,0.067986835,36.64678844,0.92975747,17.07691735,0.799115185,1558.07607,0.325173838,-0.209231487,2.220819605,7.491461461,0.071228744,1.345384319,0.124258833,9.346149729,0.242598196,25.32069191,0.049724905,2.538457627,0.727273816,0,0.272726184,0.854952588,168.7692715,0.308630919,1017.534243,0.22972009,0.017075675,54.84608824,0.009185096,2634100.281,-3.337269508,-4537.440677,0.000736037,4.455971324,ÇòÄ¥BM),,,35,135,20,,,,,,,,,,,,,380,3,2,4.67,,,,380,0.0001,3.2,3,,,,,,,,,,,,,,,,,
MHS0241,Mg-5.0 wt%Ni-2.3 wt%V,0.927,0.05,,,,,,,,,,,,,,,,,,0.023,,,,,,,,,1.671637107,0.015913171,2.207119572,0.54414038,15.09886957,0.030322269,0.159007062,0.037376722,0.140770201,0.019886983,3.701108569,0.062332831,198.3687734,0.173964559,3.699506052,0.061089457,3.762321388,0.025536463,25.35260482,0.225086808,12.47147187,0.207420013,1428.893874,0.251246432,-0.355731305,0.690714072,7.635568524,0.012536987,1.32662139,0.070191806,9.023226535,0.196996013,24.89517897,0.007011887,2.207119572,0.906158427,0,0.093841573,0.54414038,186.0418476,0.118422668,954.9569112,0.184825075,0.016902557,49.23201414,0.009448831,1842532.928,0.677220835,-1321.164347,0.000512331,1.38418975,ÇâµÈÀë×ÓÌå½ðÊô·´Ó¦ (HPMR)?(µç»¡ÈÛ»¯),,,,,,,,,,,,,,,,,,200,4,30,4.6,,,,350,0.0001,10,5.2,,,,,,52.8,85.1,,70.2,,71.6,,,,,,
MHS0242,Mg-5.0 wt%Ni-2.3 wt%V,0.927,0.05,,,,,,,,,,,,,,,,,,0.023,,,,,,,,,1.671637107,0.015913171,2.207119572,0.54414038,15.09886957,0.030322269,0.159007062,0.037376722,0.140770201,0.019886983,3.701108569,0.062332831,198.3687734,0.173964559,3.699506052,0.061089457,3.762321388,0.025536463,25.35260482,0.225086808,12.47147187,0.207420013,1428.893874,0.251246432,-0.355731305,0.690714072,7.635568524,0.012536987,1.32662139,0.070191806,9.023226535,0.196996013,24.89517897,0.007011887,2.207119572,0.906158427,0,0.093841573,0.54414038,186.0418476,0.118422668,954.9569112,0.184825075,0.016902557,49.23201414,0.009448831,1842532.928,0.677220835,-1321.164347,0.000512331,1.38418975,ÇâµÈÀë×ÓÌå½ðÊô·´Ó¦ (HPMR)?(µç»¡ÈÛ»¯),,,,,,,,,,,,,,,,,,300,0.7,10,4.2,,,,,,,,,,,,,,,,,,,,,,,,
MHS0243,Mg-5.0 wt%Ni-2.3 wt%V,0.927,0.05,,,,,,,,,,,,,,,,,,0.023,,,,,,,,,1.671637107,0.015913171,2.207119572,0.54414038,15.09886957,0.030322269,0.159007062,0.037376722,0.140770201,0.019886983,3.701108569,0.062332831,198.3687734,0.173964559,3.699506052,0.061089457,3.762321388,0.025536463,25.35260482,0.225086808,12.47147187,0.207420013,1428.893874,0.251246432,-0.355731305,0.690714072,7.635568524,0.012536987,1.32662139,0.070191806,9.023226535,0.196996013,24.89517897,0.007011887,2.207119572,0.906158427,0,0.093841573,0.54414038,186.0418476,0.118422668,954.9569112,0.184825075,0.016902557,49.23201414,0.009448831,1842532.928,0.677220835,-1321.164347,0.000512331,1.38418975,ÇâµÈÀë×ÓÌå½ðÊô·´Ó¦ (HPMR)?(µç»¡ÈÛ»¯),,,,,,,,,,,,,,,,,,300,1.7,10,4.6,,,,,,,,,,,,,,,,,,,,,,,,
MHS0244,Mg-5.0 wt%Ni-2.3 wt%V,0.927,0.05,,,,,,,,,,,,,,,,,,0.023,,,,,,,,,1.671637107,0.015913171,2.207119572,0.54414038,15.09886957,0.030322269,0.159007062,0.037376722,0.140770201,0.019886983,3.701108569,0.062332831,198.3687734,0.173964559,3.699506052,0.061089457,3.762321388,0.025536463,25.35260482,0.225086808,12.47147187,0.207420013,1428.893874,0.251246432,-0.355731305,0.690714072,7.635568524,0.012536987,1.32662139,0.070191806,9.023226535,0.196996013,24.89517897,0.007011887,2.207119572,0.906158427,0,0.093841573,0.54414038,186.0418476,0.118422668,954.9569112,0.184825075,0.016902557,49.23201414,0.009448831,1842532.928,0.677220835,-1321.164347,0.000512331,1.38418975,ÇâµÈÀë×ÓÌå½ðÊô·´Ó¦ (HPMR)?(µç»¡ÈÛ»¯),,,,,,,,,,,,,,,,,,300,2.7,10,4.8,,,,,,,,,,,,,,,,,,,,,,,,
MHS0245,Mg-5.0 wt%Ni-2.3 wt%V,0.927,0.05,,,,,,,,,,,,,,,,,,0.023,,,,,,,,,1.671637107,0.015913171,2.207119572,0.54414038,15.09886957,0.030322269,0.159007062,0.037376722,0.140770201,0.019886983,3.701108569,0.062332831,198.3687734,0.173964559,3.699506052,0.061089457,3.762321388,0.025536463,25.35260482,0.225086808,12.47147187,0.207420013,1428.893874,0.251246432,-0.355731305,0.690714072,7.635568524,0.012536987,1.32662139,0.070191806,9.023226535,0.196996013,24.89517897,0.007011887,2.207119572,0.906158427,0,0.093841573,0.54414038,186.0418476,0.118422668,954.9569112,0.184825075,0.016902557,49.23201414,0.009448831,1842532.928,0.677220835,-1321.164347,0.000512331,1.38418975,ÇâµÈÀë×ÓÌå½ðÊô·´Ó¦ (HPMR)?(µç»¡ÈÛ»¯),,,,,,,,,,,,,,,,,,300,3.7,10,5,,,,,,,,,,,,,,,,,,,,,,,,
MHS0246,Mg-5.0 wt%Ni-2.3 wt%V,0.927,0.05,,,,,,,,,,,,,,,,,,0.023,,,,,,,,,1.671637107,0.015913171,2.207119572,0.54414038,15.09886957,0.030322269,0.159007062,0.037376722,0.140770201,0.019886983,3.701108569,0.062332831,198.3687734,0.173964559,3.699506052,0.061089457,3.762321388,0.025536463,25.35260482,0.225086808,12.47147187,0.207420013,1428.893874,0.251246432,-0.355731305,0.690714072,7.635568524,0.012536987,1.32662139,0.070191806,9.023226535,0.196996013,24.89517897,0.007011887,2.207119572,0.906158427,0,0.093841573,0.54414038,186.0418476,0.118422668,954.9569112,0.184825075,0.016902557,49.23201414,0.009448831,1842532.928,0.677220835,-1321.164347,0.000512331,1.38418975,ÇâµÈÀë×ÓÌå½ðÊô·´Ó¦ (HPMR)?(µç»¡ÈÛ»¯),,,,,,,,,,,,,,,,,,300,4,10,5.3,,,,,,,,,,,,,,,,,,,,,,,,
MHS0247,Mg-5.0 wt%Ni-2.3 wt%V,0.927,0.05,,,,,,,,,,,,,,,,,,0.023,,,,,,,,,1.671637107,0.015913171,2.207119572,0.54414038,15.09886957,0.030322269,0.159007062,0.037376722,0.140770201,0.019886983,3.701108569,0.062332831,198.3687734,0.173964559,3.699506052,0.061089457,3.762321388,0.025536463,25.35260482,0.225086808,12.47147187,0.207420013,1428.893874,0.251246432,-0.355731305,0.690714072,7.635568524,0.012536987,1.32662139,0.070191806,9.023226535,0.196996013,24.89517897,0.007011887,2.207119572,0.906158427,0,0.093841573,0.54414038,186.0418476,0.118422668,954.9569112,0.184825075,0.016902557,49.23201414,0.009448831,1842532.928,0.677220835,-1321.164347,0.000512331,1.38418975,ÇâµÈÀë×ÓÌå½ðÊô·´Ó¦ (HPMR)?(µç»¡ÈÛ»¯),,,,,,,,,,,,,,,,,,300,0.7,60,4.4,,,,,,,,,,,,,,,,,,,,,,,,
MHS0248,Mg-5.0 wt%Ni-2.3 wt%V,0.927,0.05,,,,,,,,,,,,,,,,,,0.023,,,,,,,,,1.671637107,0.015913171,2.207119572,0.54414038,15.09886957,0.030322269,0.159007062,0.037376722,0.140770201,0.019886983,3.701108569,0.062332831,198.3687734,0.173964559,3.699506052,0.061089457,3.762321388,0.025536463,25.35260482,0.225086808,12.47147187,0.207420013,1428.893874,0.251246432,-0.355731305,0.690714072,7.635568524,0.012536987,1.32662139,0.070191806,9.023226535,0.196996013,24.89517897,0.007011887,2.207119572,0.906158427,0,0.093841573,0.54414038,186.0418476,0.118422668,954.9569112,0.184825075,0.016902557,49.23201414,0.009448831,1842532.928,0.677220835,-1321.164347,0.000512331,1.38418975,ÇâµÈÀë×ÓÌå½ðÊô·´Ó¦ (HPMR)?(µç»¡ÈÛ»¯),,,,,,,,,,,,,,,,,,300,1.7,60,4.9,,,,,,,,,,,,,,,,,,,,,,,,
MHS0249,Mg-5.0 wt%Ni-2.3 wt%V,0.927,0.05,,,,,,,,,,,,,,,,,,0.023,,,,,,,,,1.671637107,0.015913171,2.207119572,0.54414038,15.09886957,0.030322269,0.159007062,0.037376722,0.140770201,0.019886983,3.701108569,0.062332831,198.3687734,0.173964559,3.699506052,0.061089457,3.762321388,0.025536463,25.35260482,0.225086808,12.47147187,0.207420013,1428.893874,0.251246432,-0.355731305,0.690714072,7.635568524,0.012536987,1.32662139,0.070191806,9.023226535,0.196996013,24.89517897,0.007011887,2.207119572,0.906158427,0,0.093841573,0.54414038,186.0418476,0.118422668,954.9569112,0.184825075,0.016902557,49.23201414,0.009448831,1842532.928,0.677220835,-1321.164347,0.000512331,1.38418975,ÇâµÈÀë×ÓÌå½ðÊô·´Ó¦ (HPMR)?(µç»¡ÈÛ»¯),,,,,,,,,,,,,,,,,,300,2.7,60,5,,,,,,,,,,,,,,,,,,,,,,,,
MHS0250,Mg-5.0 wt%Ni-2.3 wt%V,0.927,0.05,,,,,,,,,,,,,,,,,,0.023,,,,,,,,,1.671637107,0.015913171,2.207119572,0.54414038,15.09886957,0.030322269,0.159007062,0.037376722,0.140770201,0.019886983,3.701108569,0.062332831,198.3687734,0.173964559,3.699506052,0.061089457,3.762321388,0.025536463,25.35260482,0.225086808,12.47147187,0.207420013,1428.893874,0.251246432,-0.355731305,0.690714072,7.635568524,0.012536987,1.32662139,0.070191806,9.023226535,0.196996013,24.89517897,0.007011887,2.207119572,0.906158427,0,0.093841573,0.54414038,186.0418476,0.118422668,954.9569112,0.184825075,0.016902557,49.23201414,0.009448831,1842532.928,0.677220835,-1321.164347,0.000512331,1.38418975,ÇâµÈÀë×ÓÌå½ðÊô·´Ó¦ (HPMR)?(µç»¡ÈÛ»¯),,,,,,,,,,,,,,,,,,300,3.7,60,5.3,,,,,,,,,,,,,,,,,,,,,,,,
MHS0251,Mg-5.0 wt%Ni-2.3 wt%V,0.927,0.05,,,,,,,,,,,,,,,,,,0.023,,,,,,,,,1.671637107,0.015913171,2.207119572,0.54414038,15.09886957,0.030322269,0.159007062,0.037376722,0.140770201,0.019886983,3.701108569,0.062332831,198.3687734,0.173964559,3.699506052,0.061089457,3.762321388,0.025536463,25.35260482,0.225086808,12.47147187,0.207420013,1428.893874,0.251246432,-0.355731305,0.690714072,7.635568524,0.012536987,1.32662139,0.070191806,9.023226535,0.196996013,24.89517897,0.007011887,2.207119572,0.906158427,0,0.093841573,0.54414038,186.0418476,0.118422668,954.9569112,0.184825075,0.016902557,49.23201414,0.009448831,1842532.928,0.677220835,-1321.164347,0.000512331,1.38418975,ÇâµÈÀë×ÓÌå½ðÊô·´Ó¦ (HPMR)?(µç»¡ÈÛ»¯),,,,,,,,,,,,,,,,,,300,4,60,5.4,,,,,,,,,,,,,,,,,,,,,,,,
MHS0252,Mg?4?NiPd,0.370597675,0.223734719,,,,,,,,,,,,,,,,,,,,,0.405667606,,,,,,1.721666555,0.042473189,4.666660609,0.808122626,16.28197786,0.110380289,0.150416696,0.094348417,0.137833349,0.045195134,4.13166551,0.16178485,140.8721477,0.641320814,4.151665533,0.167493064,3.974999517,0.080132112,43.72221633,0.702676946,26.33333144,0.971060792,1978.998629,0.440260368,0.019498705,31.70836042,7.760166803,0.033243761,1.558332934,0.231681125,11.44999347,0.339892089,25.25433241,0.021602718,4.666660609,0.35714324,0,0.64285676,0.808122626,147.666731,0.419949361,1208.132743,0.334448019,0.014622258,89.99989777,0.00947743,3675359.084,-19.55558786,-8733.710689,0.002244117,7.212911954,¸ßÑ¹Å¤×ª·¨HPT+ËÜÐÔ±äÐÎ,,,,,,,,,,,,,,,,,,32,10,,,0.7£¨¿ÉÄæ£©,,,32,10,,0.7,,,,,,,,,,,,,,,,,
MHS0253,90Mg-5Ni-2.5Fe-2.5Ti£¨wt%£©,0.9,0.05,,,,,,,,,,,,0.025,,,,,0.025,,,,,,,,,,1.670581203,0.019735528,2.27143639,0.590366162,15.09784818,0.033468531,0.158719925,0.041438911,0.140778959,0.024682708,3.709993303,0.066066068,196.2064627,0.197290833,3.711356821,0.066113689,3.763791519,0.028356775,25.73919726,0.254166875,12.64657648,0.234540388,1452.913583,0.280265204,-0.352867692,0.681771334,7.637833309,0.012888342,1.332239758,0.079529495,9.079574101,0.19342032,24.90056347,0.00715433,2.27143639,0.880500114,0,0.119499886,0.590366162,184.3033202,0.143686777,964.7182235,0.195301523,0.016826128,50.27424724,0.009411633,1879153.835,1.222537869,-1914.895279,0.000638029,1.98619428,ÑÐÄ¥,1.2,,45,250,4,,,,,,,,,,,,,300,1.2,300,5.21,,,,300,0.1,5,0.52,,,,,,,,,,,,,,,,,
MHS0254,90Mg-5Ni-2.5Fe-2.5Ti£¨wt%£©,0.9,0.05,,,,,,,,,,,,0.025,,,,,0.025,,,,,,,,,,1.670581203,0.019735528,2.27143639,0.590366162,15.09784818,0.033468531,0.158719925,0.041438911,0.140778959,0.024682708,3.709993303,0.066066068,196.2064627,0.197290833,3.711356821,0.066113689,3.763791519,0.028356775,25.73919726,0.254166875,12.64657648,0.234540388,1452.913583,0.280265204,-0.352867692,0.681771334,7.637833309,0.012888342,1.332239758,0.079529495,9.079574101,0.19342032,24.90056347,0.00715433,2.27143639,0.880500114,0,0.119499886,0.590366162,184.3033202,0.143686777,964.7182235,0.195301523,0.016826128,50.27424724,0.009411633,1879153.835,1.222537869,-1914.895279,0.000638029,1.98619428,ÑÐÄ¥,1.2,,45,250,4,,,,,,,,,,,,,300,1.2,600,5.5,,,,300,0.1,10,1.09,,,,,,,,,,,,,,,,,
MHS0255,90Mg-5Ni-2.5Fe-2.5Ti£¨wt%£©,0.9,0.05,,,,,,,,,,,,0.025,,,,,0.025,,,,,,,,,,1.670581203,0.019735528,2.27143639,0.590366162,15.09784818,0.033468531,0.158719925,0.041438911,0.140778959,0.024682708,3.709993303,0.066066068,196.2064627,0.197290833,3.711356821,0.066113689,3.763791519,0.028356775,25.73919726,0.254166875,12.64657648,0.234540388,1452.913583,0.280265204,-0.352867692,0.681771334,7.637833309,0.012888342,1.332239758,0.079529495,9.079574101,0.19342032,24.90056347,0.00715433,2.27143639,0.880500114,0,0.119499886,0.590366162,184.3033202,0.143686777,964.7182235,0.195301523,0.016826128,50.27424724,0.009411633,1879153.835,1.222537869,-1914.895279,0.000638029,1.98619428,ÑÐÄ¥,1.2,,45,250,4,,,,,,,,,,,,,300,1.2,1200,5.56,,,,300,0.1,20,2.49,,,,,,,,,,,,,,,,,
MHS0256,90Mg-5Ni-2.5Fe-2.5Ti£¨wt%£©,0.9,0.05,,,,,,,,,,,,0.025,,,,,0.025,,,,,,,,,,1.670581203,0.019735528,2.27143639,0.590366162,15.09784818,0.033468531,0.158719925,0.041438911,0.140778959,0.024682708,3.709993303,0.066066068,196.2064627,0.197290833,3.711356821,0.066113689,3.763791519,0.028356775,25.73919726,0.254166875,12.64657648,0.234540388,1452.913583,0.280265204,-0.352867692,0.681771334,7.637833309,0.012888342,1.332239758,0.079529495,9.079574101,0.19342032,24.90056347,0.00715433,2.27143639,0.880500114,0,0.119499886,0.590366162,184.3033202,0.143686777,964.7182235,0.195301523,0.016826128,50.27424724,0.009411633,1879153.835,1.222537869,-1914.895279,0.000638029,1.98619428,ÑÐÄ¥,1.2,,45,250,4,,,,,,,,,,,,,300,1.2,1800,5.62,,,,300,0.1,30,3.63,,,,,,,,,,,,,,,,,
MHS0257,90Mg-5Ni-2.5Fe-2.5Ti£¨wt%£©,0.9,0.05,,,,,,,,,,,,0.025,,,,,0.025,,,,,,,,,,1.670581203,0.019735528,2.27143639,0.590366162,15.09784818,0.033468531,0.158719925,0.041438911,0.140778959,0.024682708,3.709993303,0.066066068,196.2064627,0.197290833,3.711356821,0.066113689,3.763791519,0.028356775,25.73919726,0.254166875,12.64657648,0.234540388,1452.913583,0.280265204,-0.352867692,0.681771334,7.637833309,0.012888342,1.332239758,0.079529495,9.079574101,0.19342032,24.90056347,0.00715433,2.27143639,0.880500114,0,0.119499886,0.590366162,184.3033202,0.143686777,964.7182235,0.195301523,0.016826128,50.27424724,0.009411633,1879153.835,1.222537869,-1914.895279,0.000638029,1.98619428,ÑÐÄ¥,1.2,,45,250,4,,,,,,,,,,,,,300,1.2,3600,5.67,,,,300,0.1,60,4.72,,,,,,,,,,,,,,,,,
MHS0258,90Mg-5Ni-2.5Fe-2.5Ti£¨wt%£©,0.9,0.05,,,,,,,,,,,,0.025,,,,,0.025,,,,,,,,,,1.670581203,0.019735528,2.27143639,0.590366162,15.09784818,0.033468531,0.158719925,0.041438911,0.140778959,0.024682708,3.709993303,0.066066068,196.2064627,0.197290833,3.711356821,0.066113689,3.763791519,0.028356775,25.73919726,0.254166875,12.64657648,0.234540388,1452.913583,0.280265204,-0.352867692,0.681771334,7.637833309,0.012888342,1.332239758,0.079529495,9.079574101,0.19342032,24.90056347,0.00715433,2.27143639,0.880500114,0,0.119499886,0.590366162,184.3033202,0.143686777,964.7182235,0.195301523,0.016826128,50.27424724,0.009411633,1879153.835,1.222537869,-1914.895279,0.000638029,1.98619428,ÑÐÄ¥,1.2,,45,250,8,,,,,,,,,,,,,300,1.2,300,4.75,,,,300,0.1,5,0.43,,,,,,,,,,,,,,,,,
MHS0259,90Mg-5Ni-2.5Fe-2.5Ti£¨wt%£©,0.9,0.05,,,,,,,,,,,,0.025,,,,,0.025,,,,,,,,,,1.670581203,0.019735528,2.27143639,0.590366162,15.09784818,0.033468531,0.158719925,0.041438911,0.140778959,0.024682708,3.709993303,0.066066068,196.2064627,0.197290833,3.711356821,0.066113689,3.763791519,0.028356775,25.73919726,0.254166875,12.64657648,0.234540388,1452.913583,0.280265204,-0.352867692,0.681771334,7.637833309,0.012888342,1.332239758,0.079529495,9.079574101,0.19342032,24.90056347,0.00715433,2.27143639,0.880500114,0,0.119499886,0.590366162,184.3033202,0.143686777,964.7182235,0.195301523,0.016826128,50.27424724,0.009411633,1879153.835,1.222537869,-1914.895279,0.000638029,1.98619428,ÑÐÄ¥,1.2,,45,250,8,,,,,,,,,,,,,300,1.2,600,4.9,,,,300,0.1,10,0.91,,,,,,,,,,,,,,,,,
MHS0260,90Mg-5Ni-2.5Fe-2.5Ti£¨wt%£©,0.9,0.05,,,,,,,,,,,,0.025,,,,,0.025,,,,,,,,,,1.670581203,0.019735528,2.27143639,0.590366162,15.09784818,0.033468531,0.158719925,0.041438911,0.140778959,0.024682708,3.709993303,0.066066068,196.2064627,0.197290833,3.711356821,0.066113689,3.763791519,0.028356775,25.73919726,0.254166875,12.64657648,0.234540388,1452.913583,0.280265204,-0.352867692,0.681771334,7.637833309,0.012888342,1.332239758,0.079529495,9.079574101,0.19342032,24.90056347,0.00715433,2.27143639,0.880500114,0,0.119499886,0.590366162,184.3033202,0.143686777,964.7182235,0.195301523,0.016826128,50.27424724,0.009411633,1879153.835,1.222537869,-1914.895279,0.000638029,1.98619428,ÑÐÄ¥,1.2,,45,250,8,,,,,,,,,,,,,300,1.2,1200,4.93,,,,300,0.1,20,2.04,,,,,,,,,,,,,,,,,
