Repository: qixinke/Magweb

File: 镁空气电池数据收集.csv (part 5 of 6)
DOI,NAME,ID,Mg (wt%»òÕßat %),Al,Zn,Y,Zr,Sm,Mn,Gd,Ca,In,Bi,Li,Sn,Ce,Ga,Si,Ba,Nd,Pb,La,Ag,Er,Ge,Cd,Cu,Pr,Sr,Th,µÚ¶þÏà,ÔþÖÆÎÂ¶È ¡æ,ÔþÖÆ×ÜÑ¹ÏÂÁ¿%,¼·Ñ¹ÎÂ¶È ¡æ,¼·Ñ¹±È,¼·Ñ¹ËÙ¶È(µ¥Î»),¾ùÖÊÎÂ¶È ¡æ,¾ùÖÊÊ±¼ä h,ÍË»ðÎÂ¶È ¡æ,ÍË»ðÊ±¼ä h,¹ÌÈÜÎÂ¶È ¡æ,¹ÌÈÜÊ±¼ä h,Ê±Ð§ÎÂ¶È¡æ,Ê±Ð§Ê±¼ä h,´ã»ð ¡æ,¾§Á£³ß´ç (¦Ìm),ÎöÇâËÙÂÊ£¨mL cm?2 h?1£©,Ä¿±êµÄ¼Ó¹¤·½Ê½,Ä¿±êµÄ²âÊÔÌõ¼þ 1,·ÅµçÊ±¼ä£¨h£©,Òõ¼«´ß»¯¼Á,Ä¿±ê1£¨µçÑ¹/ V£©,Ä¿±ê2£¨ÀûÓÃÂÊ/%£©,Ä¿±ê3£¨±ÈÈÝÁ¿mAh g-1£©,Ä¿±ê4£¨±ÈÄÜÁ¿ mWh g-1£©,¼ÆËã±ÈÄÜÁ¿,Í³¼Æ,Ð£¶Ô
,Mg-6Al-0.5Cd,MAB00843,93.412,6.08,0,0,0,0,0,0,0,0,0,0,0,0,0,0,0,0,0,0,0,0,0,0.508,0,0,0,0,¦Â-Mg17Al12,,,,,,,,,,,,,,,,,ÖýÌ¬,1 mA cm-2,10,C/MnO2,1.371,5*,100*,137.1,,ÁèÄþ,ËÎæ©æ©
,Mg-6Al-0.5Cd,MAB00844,93.412,6.08,0,0,0,0,0,0,0,0,0,0,0,0,0,0,0,0,0,0,0,0,0,0.508,0,0,0,0,¦Â-Mg17Al12,,,,,,,,,,,,,,,,,ÖýÌ¬,2 mA cm-2,10,C/MnO2,1.348,7*,180*,242.64,,ÁèÄþ,ËÎæ©æ©
,Mg-6Al-0.5Cd,MAB00845,93.412,6.08,0,0,0,0,0,0,0,0,0,0,0,0,0,0,0,0,0,0,0,0,0,0.508,0,0,0,0,¦Â-Mg17Al12,,,,,,,,,,,,,,,,,ÖýÌ¬,5 mA cm-2,10,C/MnO2,1.3,18*,380*,494,,ÁèÄþ,ËÎæ©æ©
,Mg-6Al-0.5Cd,MAB00846,93.412,6.08,0,0,0,0,0,0,0,0,0,0,0,0,0,0,0,0,0,0,0,0,0,0.508,0,0,0,0,¦Â-Mg17Al12,,,,,,,,,,,,,,,,,ÖýÌ¬,10 mA cm-2,10,C/MnO2,1.251,21*,500*,625.5,,ÁèÄþ,ËÎæ©æ©
,Mg-6Al-0.5Cd,MAB00847,93.412,6.08,0,0,0,0,0,0,0,0,0,0,0,0,0,0,0,0,0,0,0,0,0,0.508,0,0,0,0,¦Â-Mg17Al12,,,,,,,,,,,,,,,,,ÖýÌ¬,15 mA cm-2,10,C/MnO2,1.231,29*,600*,738.6,,ÁèÄþ,ËÎæ©æ©
,Mg-6Al-0.5Cd,MAB00848,93.412,6.08,0,0,0,0,0,0,0,0,0,0,0,0,0,0,0,0,0,0,0,0,0,0.508,0,0,0,0,¦Â-Mg17Al12,,,,,,,,,,,,,,,,,ÖýÌ¬,20 mA cm-2,10,C/MnO2,1.22,31*,700*,854,,ÁèÄþ,ËÎæ©æ©
,Mg-6Al-1.0Cd,MAB00849,97.32,1.34,0,0,0,0,0,0,0,0,0,0,0,0,0,0,0,0,0,0,0,0,0,1.34,0,0,0,0,¦Â-Mg17Al12,,,,,,,,,,,,,,,,,ÖýÌ¬,0.5 mA cm-2,10,C/MnO2,1.413,20*,450*,635.85,,ÁèÄþ,ËÎæ©æ©
,Mg-6Al-1.0Cd,MAB00850,97.32,1.34,0,0,0,0,0,0,0,0,0,0,0,0,0,0,0,0,0,0,0,0,0,1.34,0,0,0,0,¦Â-Mg17Al12,,,,,,,,,,,,,,,,,ÖýÌ¬,1 mA cm-2,10,C/MnO2,1.267,28*,530*,671.51,,ÁèÄþ,ËÎæ©æ©
,Mg-6Al-1.0Cd,MAB00851,97.32,1.34,0,0,0,0,0,0,0,0,0,0,0,0,0,0,0,0,0,0,0,0,0,1.34,0,0,0,0,¦Â-Mg17Al12,,,,,,,,,,,,,,,,,ÖýÌ¬,2 mA cm-2,10,C/MnO2,1.331,29*,680*,905.08,,ÁèÄþ,ËÎæ©æ©
,Mg-6Al-1.0Cd,MAB00852,97.32,1.34,0,0,0,0,0,0,0,0,0,0,0,0,0,0,0,0,0,0,0,0,0,1.34,0,0,0,0,¦Â-Mg17Al12,,,,,,,,,,,,,,,,,ÖýÌ¬,5 mA cm-2,10,C/MnO2,1.276,27*,640*,816.64,,ÁèÄþ,ËÎæ©æ©
,Mg-6Al-1.0Cd,MAB00853,97.32,1.34,0,0,0,0,0,0,0,0,0,0,0,0,0,0,0,0,0,0,0,0,0,1.34,0,0,0,0,¦Â-Mg17Al12,,,,,,,,,,,,,,,,,ÖýÌ¬,10 mA cm-2,10,C/MnO2,1.228,30*,790*,970.12,,ÁèÄþ,ËÎæ©æ©
,Mg-6Al-1.0Cd,MAB00854,97.32,1.34,0,0,0,0,0,0,0,0,0,0,0,0,0,0,0,0,0,0,0,0,0,1.34,0,0,0,0,¦Â-Mg17Al12,,,,,,,,,,,,,,,,,ÖýÌ¬,15 mA cm-2,10,C/MnO2,1.184,42*,1000*,1184,,ÁèÄþ,ËÎæ©æ©
,Mg-6Al-1.0Cd,MAB00855,97.32,1.34,0,0,0,0,0,0,0,0,0,0,0,0,0,0,0,0,0,0,0,0,0,1.34,0,0,0,0,¦Â-Mg17Al12,,,,,,,,,,,,,,,,,ÖýÌ¬,20 mA cm-2,10,C/MnO2,1.099,41*,990*,1088.01,,ÁèÄþ,ËÎæ©æ©
,Mg-1Ca,MAB00856,99.15,0,0,0,0,0,0,0,0.85,0,0,0,0,0,0,0,0,0,0,0,0,0,0,0,0,0,0,0,Mg2Ca,,,360,25:01:00,5 mm s?1,400,12,,,,,,,,10.4,,¼·Ñ¹,2 mA cm-2,10,C/MnO2,1.42*,48*,1050*,1170*,,ÁèÄþ,ËÎæ©æ©
,Mg-1Ca,MAB00857,99.15,0,0,0,0,0,0,0,0.85,0,0,0,0,0,0,0,0,0,0,0,0,0,0,0,0,0,0,0,Mg2Ca,,,360,25:01:00,5 mm s?1,400,12,,,,,,,,10.4,,¼·Ñ¹,10 mA cm-2,10,C/MnO2,1.2*,52*,1150*,1300*,,ÁèÄþ,ËÎæ©æ©
,Mg-2Zn-1Ca,MAB00858,97.42,0,1.72,0,0,0,0,0,0.86,0,0,0,0,0,0,0,0,0,0,0,0,0,0,0,0,0,0,0,Mg2Ca¡¢ Ca2Mg6Zn3,,,360,25:01:00,5 mm s?1,400,12,,,,,,,,4.6,,¼·Ñ¹,2 mA cm-2,10,C/MnO2,1.39*,57.5*,1220*,1280*,,ÁèÄþ,ËÎæ©æ©
,Mg-2Zn-1Ca,MAB00859,97.42,0,1.72,0,0,0,0,0,0.86,0,0,0,0,0,0,0,0,0,0,0,0,0,0,0,0,0,0,0,Mg2Ca¡¢ Ca2Mg6Zn3,,,360,25:01:00,5 mm s?1,400,12,,,,,,,,4.6,,¼·Ñ¹,10 mA cm-2,10,C/MnO2,1.05*,58*,1240*,1480*,,ÁèÄþ,ËÎæ©æ©
,Mg-5Zn-1Ca,MAB00860,94.51,0,4.62,0,0,0,0,0,0.87,0,0,0,0,0,0,0,0,0,0,0,0,0,0,0,0,0,0,0,Ca2Mg6Zn3,,,360,25:01:00,5 mm s?1,400,12,,,,,,,,6.2,,¼·Ñ¹,2 mA cm-2,10,C/MnO2,1.36*,47*,1000*,1050*,,ÁèÄþ,ËÎæ©æ©
,Mg-5Zn-1Ca,MAB00861,94.51,0,4.62,0,0,0,0,0,0.87,0,0,0,0,0,0,0,0,0,0,0,0,0,0,0,0,0,0,0,Ca2Mg6Zn3,,,360,25:01:00,5 mm s?1,400,12,,,,,,,,6.2,,¼·Ñ¹,10 mA cm-2,10,C/MnO2,0.89*,50*,990*,820*,,ÁèÄþ,ËÎæ©æ©
,Mg-8Zn-1Ca,MAB00862,94.58,0,4.56,0,0,0,0,0,0.86,0,0,0,0,0,0,0,0,0,0,0,0,0,0,0,0,0,0,0,Ca2Mg6Zn3¡¢Ca2Mg5Zn13,,,360,25:01:00,5 mm s?1,400,12,,,,,,,,7.6,,¼·Ñ¹,2 mA cm-2,10,C/MnO2,1.34*,41*,820*,870*,,ÁèÄþ,ËÎæ©æ©
,Mg-8Zn-1Ca,MAB00863,94.58,0,4.56,0,0,0,0,0,0.86,0,0,0,0,0,0,0,0,0,0,0,0,0,0,0,0,0,0,0,Ca2Mg6Zn3¡¢Ca2Mg5Zn13,,,360,25:01:00,5 mm s?1,400,12,,,,,,,,7.6,,¼·Ñ¹,10 mA cm-2,10,C/MnO2,0.8*,45*,790*,750*,,ÁèÄþ,ËÎæ©æ©
,As-cast AZ61,MAB00864,92.97,6.06,0.97,0,0,0,0,0,0,0,0,0,0,0,0,0,0,0,0,0,0,0,0,0,0,0,0,0,Mg17Al12,,,,,,,,,,,,,,,,,ÖýÌ¬,2.5 mA cm-2,5,C/MnO2,1.253,41.14,904,1133,,ËÎæ©æ©,ÁèÄþ
,As-cast AZ61,MAB00865,92.97,6.06,0.97,0,0,0,0,0,0,0,0,0,0,0,0,0,0,0,0,0,0,0,0,0,0,0,0,0,Mg17Al12,,,,,,,,,,,,,,,,,ÖýÌ¬,5 mA cm-2,5,C/MnO2,1.066,49.02,1078,1149,,ËÎæ©æ©,ÁèÄþ
,As-cast AZ61,MAB00866,92.97,6.06,0.97,0,0,0,0,0,0,0,0,0,0,0,0,0,0,0,0,0,0,0,0,0,0,0,0,0,Mg17Al12,,,,,,,,,,,,,,,,,ÖýÌ¬,10 mA cm-2,5,C/MnO2,0.806,56.02,1232,993,,ËÎæ©æ©,ÁèÄþ
,As-cast AZ61,MAB00867,92.97,6.06,0.97,0,0,0,0,0,0,0,0,0,0,0,0,0,0,0,0,0,0,0,0,0,0,0,0,0,Mg17Al12,,,,,,,,,,,,,,,,,ÖýÌ¬,15 mA cm-2,5,C/MnO2,0.519,62.6,1377,715,,ËÎæ©æ©,ÁèÄþ
,As-cast AZ61,MAB00868,92.97,6.06,0.97,0,0,0,0,0,0,0,0,0,0,0,0,0,0,0,0,0,0,0,0,0,0,0,0,0,Mg17Al12,,,,,,,,,,,,,,,,,ÖýÌ¬,20 mA cm-2,5,C/MnO2,0.307,68.82,1513,464,,ËÎæ©æ©,ÁèÄþ
,As-rolled AZ61,MAB00869,92.97,6.06,0.97,0,0,0,0,0,0,0,0,0,0,0,0,0,0,0,0,0,0,0,0,0,0,0,0,0,Mg17Al12,400,20,,,,400,24,,,,,,,,,,ÔþÖÆ,2.5 mA cm-2,5,C/MnO2,1.317,44.7,983,1295,,ËÎæ©æ©,ÁèÄþ
,As-rolled AZ61,MAB00870,92.97,6.06,0.97,0,0,0,0,0,0,0,0,0,0,0,0,0,0,0,0,0,0,0,0,0,0,0,0,0,Mg17Al12,400,20,,,,400,24,,,,,,,,,,ÔþÖÆ,5 mA cm-2,5,C/MnO2,1.155,53.56,1178,1361,,ËÎæ©æ©,ÁèÄþ
,As-rolled AZ61,MAB00871,92.97,6.06,0.97,0,0,0,0,0,0,0,0,0,0,0,0,0,0,0,0,0,0,0,0,0,0,0,0,0,Mg17Al12,400,20,,,,400,24,,,,,,,,,,ÔþÖÆ,10 mA cm-2,5,C/MnO2,0.856,59.31,1304,1116,,ËÎæ©æ©,ÁèÄþ
,As-rolled AZ61,MAB00872,92.97,6.06,0.97,0,0,0,0,0,0,0,0,0,0,0,0,0,0,0,0,0,0,0,0,0,0,0,0,0,Mg17Al12,400,20,,,,400,24,,,,,,,,,,ÔþÖÆ,15 mA cm-2,5,C/MnO2,0.679,67.78,1490,1012,,ËÎæ©æ©,ÁèÄþ
,As-rolled AZ61,MAB00873,92.97,6.06,0.97,0,0,0,0,0,0,0,0,0,0,0,0,0,0,0,0,0,0,0,0,0,0,0,0,0,Mg17Al12,400,20,,,,400,24,,,,,,,,,,ÔþÖÆ,20 mA cm-2,5,C/MnO2,0.41,71.54,1610,645,,ËÎæ©æ©,ÁèÄþ
,As-cast AZ61-0.5La,MAB00874,92.47,6.1,0.96,0,0,0,0,0,0,0,0,0,0,0,0,0,0,0,0,0.47,0,0,0,0,0,0,0,0,Mg17Al12¡¢ Al11La3,,,,,,,,,,,,,,,,,ÖýÌ¬,2.5 mA cm-2,5,C/MnO2,1.282,43.68,959,1229,,ËÎæ©æ©,ÁèÄþ
,As-cast AZ61-0.5La,MAB00875,92.47,6.1,0.96,0,0,0,0,0,0,0,0,0,0,0,0,0,0,0,0,0.47,0,0,0,0,0,0,0,0,Mg17Al12¡¢ Al11La3,,,,,,,,,,,,,,,,,ÖýÌ¬,5 mA cm-2,5,C/MnO2,1.125,52.74,1159,1304,,ËÎæ©æ©,ÁèÄþ
,As-cast AZ61-0.5La,MAB00876,92.47,6.1,0.96,0,0,0,0,0,0,0,0,0,0,0,0,0,0,0,0,0.47,0,0,0,0,0,0,0,0,Mg17Al12¡¢ Al11La3,,,,,,,,,,,,,,,,,ÖýÌ¬,10 mA cm-2,5,C/MnO2,0.863,58.83,1293,987,,ËÎæ©æ©,ÁèÄþ
,As-cast AZ61-0.5La,MAB00877,92.47,6.1,0.96,0,0,0,0,0,0,0,0,0,0,0,0,0,0,0,0,0.47,0,0,0,0,0,0,0,0,Mg17Al12¡¢ Al11La3,,,,,,,,,,,,,,,,,ÖýÌ¬,15 mA cm-2,5,C/MnO2,0.58,66.33,1458,846,,ËÎæ©æ©,ÁèÄþ
,As-cast AZ61-0.5La,MAB00878,92.47,6.1,0.96,0,0,0,0,0,0,0,0,0,0,0,0,0,0,0,0,0.47,0,0,0,0,0,0,0,0,Mg17Al12¡¢ Al11La3,,,,,,,,,,,,,,,,,ÖýÌ¬,20 mA cm-2,5,C/MnO2,0.358,73.24,1573,576,,ËÎæ©æ©,ÁèÄþ
,As-rolled AZ61-0.5La,MAB00879,92.47,6.1,0.96,0,0,0,0,0,0,0,0,0,0,0,0,0,0,0,0,0.47,0,0,0,0,0,0,0,0,Mg17Al12¡¢ Al11La3,400,20,,,,400,24,,,,,,,,20,,ÔþÖÆ,2.5 mA cm-2,5,C/MnO2,1.33,46.52,1022,1359,,ËÎæ©æ©,ÁèÄþ
,As-rolled AZ61-0.5La,MAB00880,92.47,6.1,0.96,0,0,0,0,0,0,0,0,0,0,0,0,0,0,0,0,0.47,0,0,0,0,0,0,0,0,Mg17Al12¡¢ Al11La3,400,20,,,,400,24,,,,,,,,20,,ÔþÖÆ,5 mA cm-2,5,C/MnO2,1.186,54.39,1195,1417,,ËÎæ©æ©,ÁèÄþ
,As-rolled AZ61-0.5La,MAB00881,92.47,6.1,0.96,0,0,0,0,0,0,0,0,0,0,0,0,0,0,0,0,0.47,0,0,0,0,0,0,0,0,Mg17Al12¡¢ Al11La3,400,20,,,,400,24,,,,,,,,20,,ÔþÖÆ,10 mA cm-2,5,C/MnO2,0.919,61.91,1361,1251,,ËÎæ©æ©,ÁèÄþ
,As-rolled AZ61-0.5La,MAB00882,92.47,6.1,0.96,0,0,0,0,0,0,0,0,0,0,0,0,0,0,0,0,0.47,0,0,0,0,0,0,0,0,Mg17Al12¡¢ Al11La3,400,20,,,,400,24,,,,,,,,20,,ÔþÖÆ,15 mA cm-2,5,C/MnO2,0.774,70.39,1548,1198,,ËÎæ©æ©,ÁèÄþ
,As-rolled AZ61-0.5La,MAB00883,92.47,6.1,0.96,0,0,0,0,0,0,0,0,0,0,0,0,0,0,0,0,0.47,0,0,0,0,0,0,0,0,Mg17Al12¡¢ Al11La3,400,20,,,,400,24,,,,,,,,20,,ÔþÖÆ,20 mA cm-2,5,C/MnO2,0.46,75.06,1650,759,,ËÎæ©æ©,ÁèÄþ
,AZ31,MAB00884,95.535,2.861,1.058,0,0,0,0.399,0,0,0,0,0,0,0,0,0.147,0,0,0,0,0,0,0,0,0,0,0,0,Mg17Al12,,,,,,,,,,,,,,,612.2,,ÖýÌ¬,2.5 mA cm-2,24,C/MnO2,1.20*,42.864,940*,900*,,ËÎæ©æ©,ÁèÄþ
,AZ31,MAB00885,95.535,2.861,1.058,0,0,0,0.399,0,0,0,0,0,0,0,0,0.147,0,0,0,0,0,0,0,0,0,0,0,0,Mg17Al12,,,,,,,,,,,,,,,612.2,,ÖýÌ¬,5 mA cm-2,12,C/MnO2,1.08*,46.273,1020*,1050*,,ËÎæ©æ©,ÁèÄþ
,AZ31,MAB00886,95.535,2.861,1.058,0,0,0,0.399,0,0,0,0,0,0,0,0,0.147,0,0,0,0,0,0,0,0,0,0,0,0,Mg17Al12,,,,,,,,,,,,,,,612.2,,ÖýÌ¬,10 mA cm-2,6,C/MnO2,0.9*,49.091,1080*,1100*,,ËÎæ©æ©,ÁèÄþ
,AZ31,MAB00887,95.535,2.861,1.058,0,0,0,0.399,0,0,0,0,0,0,0,0,0.147,0,0,0,0,0,0,0,0,0,0,0,0,Mg17Al12,,,,,,,,,,,,,,,612.2,,ÖýÌ¬,20 mA cm-2,3,C/MnO2,0.65*,54.636,1195*,910*,,ËÎæ©æ©,ÁèÄþ
,AZ31-0.5Y,MAB00888,95.367,2.788,1.137,0.362,0,0,0.257,0,0,0,0,0,0,0,0,0.089,0,0,0,0,0,0,0,0,0,0,0,0,Mg17Al12¡¢Al2Y,,,,,,,,,,,,,,,572.2,,ÖýÌ¬,2.5 mA cm-2,24,C/MnO2,1.22*,43.818,960*,1000*,,ËÎæ©æ©,ÁèÄþ
,AZ31-0.5Y,MAB00889,95.367,2.788,1.137,0.362,0,0,0.257,0,0,0,0,0,0,0,0,0.089,0,0,0,0,0,0,0,0,0,0,0,0,Mg17Al12¡¢Al2Y,,,,,,,,,,,,,,,572.2,,ÖýÌ¬,5 mA cm-2,12,C/MnO2,1.1*,47.318,1040*,1150*,,ËÎæ©æ©,ÁèÄþ
,AZ31-0.5Y,MAB00890,95.367,2.788,1.137,0.362,0,0,0.257,0,0,0,0,0,0,0,0,0.089,0,0,0,0,0,0,0,0,0,0,0,0,Mg17Al12¡¢Al2Y,,,,,,,,,,,,,,,572.2,,ÖýÌ¬,10 mA cm-2,6,C/MnO2,0.95*,52.136,1150*,1300*,,ËÎæ©æ©,ÁèÄþ
,AZ31-0.5Y,MAB00891,95.367,2.788,1.137,0.362,0,0,0.257,0,0,0,0,0,0,0,0,0.089,0,0,0,0,0,0,0,0,0,0,0,0,Mg17Al12¡¢Al2Y,,,,,,,,,,,,,,,572.2,,ÖýÌ¬,20 mA cm-2,3,C/MnO2,0.7*,54.864,1210*,1010*,,ËÎæ©æ©,ÁèÄþ
,AZ31-1Y,MAB00892,94.914,2.837,1.031,0.802,0,0,0.29,0,0,0,0,0,0,0,0,0.126,0,0,0,0,0,0,0,0,0,0,0,0,Mg17Al12¡¢Al2Y,,,,,,,,,,,,,,,358.1,,ÖýÌ¬,2.5 mA cm-2,24,C/MnO2,1.24*,46.136,1020*,1070*,,ËÎæ©æ©,ÁèÄþ
,AZ31-1Y,MAB00893,94.914,2.837,1.031,0.802,0,0,0.29,0,0,0,0,0,0,0,0,0.126,0,0,0,0,0,0,0,0,0,0,0,0,Mg17Al12¡¢Al2Y,,,,,,,,,,,,,,,358.1,,ÖýÌ¬,5 mA cm-2,12,C/MnO2,1.15*,51.364,1130*,1290*,,ËÎæ©æ©,ÁèÄþ
,AZ31-1Y,MAB00894,94.914,2.837,1.031,0.802,0,0,0.29,0,0,0,0,0,0,0,0,0.126,0,0,0,0,0,0,0,0,0,0,0,0,Mg17Al12¡¢Al2Y,,,,,,,,,,,,,,,358.1,,ÖýÌ¬,10 mA cm-2,6,C/MnO2,0.99*,52.955,1150*,1380*,,ËÎæ©æ©,ÁèÄþ
,AZ31-1Y,MAB00895,94.914,2.837,1.031,0.802,0,0,0.29,0,0,0,0,0,0,0,0,0.126,0,0,0,0,0,0,0,0,0,0,0,0,Mg17Al12¡¢Al2Y,,,,,,,,,,,,,,,358.1,,ÖýÌ¬,20 mA cm-2,3,C/MnO2,0.76*,58.455,1280*,1150*,,ËÎæ©æ©,ÁèÄþ
,AZ31-1.8Y,MAB00896,94.52,2.727,1.027,1.301,0,0,0.285,0,0,0,0,0,0,0,0,0.14,0,0,0,0,0,0,0,0,0,0,0,0,Mg17Al12¡¢Al2Y,,,,,,,,,,,,,,,305.7,,ÖýÌ¬,2.5 mA cm-2,24,C/MnO2,1.28*,48.136,1050*,1150*,,ËÎæ©æ©,ÁèÄþ
,AZ31-1.8Y,MAB00897,94.52,2.727,1.027,1.301,0,0,0.285,0,0,0,0,0,0,0,0,0.14,0,0,0,0,0,0,0,0,0,0,0,0,Mg17Al12¡¢Al2Y,,,,,,,,,,,,,,,305.7,,ÖýÌ¬,5 mA cm-2,12,C/MnO2,1.2*,52,1130*,1400*,,ËÎæ©æ©,ÁèÄþ
,AZ31-1.8Y,MAB00898,94.52,2.727,1.027,1.301,0,0,0.285,0,0,0,0,0,0,0,0,0.14,0,0,0,0,0,0,0,0,0,0,0,0,Mg17Al12¡¢Al2Y,,,,,,,,,,,,,,,305.7,,ÖýÌ¬,10 mA cm-2,6,C/MnO2,1.04*,55.5,1220*,1510,,ËÎæ©æ©,ÁèÄþ
,AZ31-1.8Y,MAB00899,94.52,2.727,1.027,1.301,0,0,0.285,0,0,0,0,0,0,0,0,0.14,0,0,0,0,0,0,0,0,0,0,0,0,Mg17Al12¡¢Al2Y,,,,,,,,,,,,,,,305.7,,ÖýÌ¬,20 mA cm-2,3,C/MnO2,0.8*,60.591,1333,1301,,ËÎæ©æ©,ÁèÄþ
,AZ31-2.5Y,MAB00900,93.814,2.71,1.055,2.017,0,0,0.308,0,0,0,0,0,0,0,0,0.096,0,0,0,0,0,0,0,0,0,0,0,0,Mg17Al12¡¢Al2Y,,,,,,,,,,,,,,,435,,ÖýÌ¬,2.5 mA cm-2,24,C/MnO2,1.3*,48.591,1165*,1160*,,ËÎæ©æ©,ÁèÄþ
,AZ31-2.5Y,MAB00901,93.814,2.71,1.055,2.017,0,0,0.308,0,0,0,0,0,0,0,0,0.096,0,0,0,0,0,0,0,0,0,0,0,0,Mg17Al12¡¢Al2Y,,,,,,,,,,,,,,,435,,ÖýÌ¬,5 mA cm-2,12,C/MnO2,1.24*,53.636,1185*,1420*,,ËÎæ©æ©,ÁèÄþ
,AZ31-2.5Y,MAB00902,93.814,2.71,1.055,2.017,0,0,0.308,0,0,0,0,0,0,0,0,0.096,0,0,0,0,0,0,0,0,0,0,0,0,Mg17Al12¡¢Al2Y,,,,,,,,,,,,,,,435,,ÖýÌ¬,10 mA cm-2,6,C/MnO2,1.1*,55.318,1220*,1591,,ËÎæ©æ©,ÁèÄþ
,AZ31-2.5Y,MAB00903,93.814,2.71,1.055,2.017,0,0,0.308,0,0,0,0,0,0,0,0,0.096,0,0,0,0,0,0,0,0,0,0,0,0,Mg17Al12¡¢Al2Y,,,,,,,,,,,,,,,435,,ÖýÌ¬,20 mA cm-2,3,C/MnO2,0.81*,56.227,1250*,1198,,ËÎæ©æ©,ÁèÄþ
,Mg-1.0Ca-1.0Zn,MAB00904,97.8,0,1.18,0,0,0,0,0,1.02,0,0,0,0,0,0,0,0,0,0,0,0,0,0,0,0,0,0,0,Mg2Ca¡¢Ca2Mg6Zn3,,,,,,,,,,,,,,,,,ÖýÌ¬,2 mA cm-2,10,Ag/C,1.4394,51.5*,1140*,1645.03,,ÁèÄþ,ËÎæ©æ©
,Mg-1.0Ca-1.0Zn,MAB00905,97.8,0,1.18,0,0,0,0,0,1.02,0,0,0,0,0,0,0,0,0,0,0,0,0,0,0,0,0,0,0,Mg2Ca¡¢Ca2Mg6Zn3,,,,,,,,,,,,,,,,,ÖýÌ¬,10 mA cm-2,5,Ag/C,1.3138,52.7,1162.79,1560*,,ÁèÄþ,ËÎæ©æ©
,Mg-1.0Ca-1.0Zn,MAB00906,97.8,0,1.18,0,0,0,0,0,1.02,0,0,0,0,0,0,0,0,0,0,0,0,0,0,0,0,0,0,0,Mg2Ca¡¢Ca2Mg6Zn3,,,,,,,,,,,,,,,,,ÖýÌ¬,40 mA cm-2,5,Ag/C,0.6631,48*,1050*,700*,,ÁèÄþ,ËÎæ©æ©
,Mg-1.0Ca-1.0Zn,MAB00907,97.8,0,1.18,0,0,0,0,0,1.02,0,0,0,0,0,0,0,0,0,0,0,0,0,0,0,0,0,0,0,Mg2Ca¡¢Ca2Mg6Zn3,,,,,,,,,,,,,,,,,ÖýÌ¬,80 mA cm-2,3,Ag/C,0.288,47*,1025*,360*,,ÁèÄþ,ËÎæ©æ©
,Mg-1.0Ca-1.0Zn£¨FC£©,MAB00908,97.8,0,1.18,0,0,0,0,0,1.02,0,0,0,0,0,0,0,0,0,0,0,0,0,0,0,0,0,0,0,Mg2Ca¡¢Ca2Mg6Zn3,,,,,,783,12,Â¯ÖÐÀäÈ´,,,,,,,,,¾ùÖÊ,2 mA cm-2,10,Ag/C,1.4477,54*,1075*,1703.17,,ÁèÄþ,ËÎæ©æ©
,Mg-1.0Ca-1.0Zn£¨FC£©,MAB00909,97.8,0,1.18,0,0,0,0,0,1.02,0,0,0,0,0,0,0,0,0,0,0,0,0,0,0,0,0,0,0,Mg2Ca¡¢Ca2Mg6Zn3,,,,,,783,12,Â¯ÖÐÀäÈ´,,,,,,,,,¾ùÖÊ,10 mA cm-2,5,Ag/C,1.3244,56.6,1250.11,1620*,,ÁèÄþ,ËÎæ©æ©
,Mg-1.0Ca-1.0Zn£¨FC£©,MAB00910,97.8,0,1.18,0,0,0,0,0,1.02,0,0,0,0,0,0,0,0,0,0,0,0,0,0,0,0,0,0,0,Mg2Ca¡¢Ca2Mg6Zn3,,,,,,783,12,Â¯ÖÐÀäÈ´,,,,,,,,,¾ùÖÊ,40 mA cm-2,5,Ag/C,0.8565,55*,1190*,1020*,,ÁèÄþ,ËÎæ©æ©
,Mg-1.0Ca-1.0Zn£¨FC£©,MAB00911,97.8,0,1.18,0,0,0,0,0,1.02,0,0,0,0,0,0,0,0,0,0,0,0,0,0,0,0,0,0,0,Mg2Ca¡¢Ca2Mg6Zn3,,,,,,783,12,Â¯ÖÐÀäÈ´,,,,,,,,,¾ùÖÊ,80 mA cm-2,3,Ag/C,0.3539,53*,1065*,480*,,ÁèÄþ,ËÎæ©æ©
,Mg-1.0Ca-1.0Zn£¨WC£©,MAB00912,97.8,0,1.18,0,0,0,0,0,1.02,0,0,0,0,0,0,0,0,0,0,0,0,0,0,0,0,0,0,0,Mg2Ca¡¢Ca2Mg6Zn3,,,,,,783,12,Ë®ÖÐÀäÈ´,,,,,,,,,¾ùÖÊ,2 mA cm-2,10,Ag/C,1.4676,58*,1290*,1893.67,,ÁèÄþ,ËÎæ©æ©
,Mg-1.0Ca-1.0Zn£¨WC£©,MAB00913,97.8,0,1.18,0,0,0,0,0,1.02,0,0,0,0,0,0,0,0,0,0,0,0,0,0,0,0,0,0,0,Mg2Ca¡¢Ca2Mg6Zn3,,,,,,783,12,Ë®ÖÐÀäÈ´,,,,,,,,,¾ùÖÊ,10 mA cm-2,5,Ag/C,1.3363,62.9,1388.89,1840*,,ÁèÄþ,ËÎæ©æ©
,Mg-1.0Ca-1.0Zn£¨WC£©,MAB00914,97.8,0,1.18,0,0,0,0,0,1.02,0,0,0,0,0,0,0,0,0,0,0,0,0,0,0,0,0,0,0,Mg2Ca¡¢Ca2Mg6Zn3,,,,,,783,12,Ë®ÖÐÀäÈ´,,,,,,,,,¾ùÖÊ,40 mA cm-2,5,Ag/C,0.9539,57*,1260*,1200*,,ÁèÄþ,ËÎæ©æ©
,Mg-1.0Ca-1.0Zn£¨WC£©,MAB00915,97.8,0,1.18,0,0,0,0,0,1.02,0,0,0,0,0,0,0,0,0,0,0,0,0,0,0,0,0,0,0,Mg2Ca¡¢Ca2Mg6Zn3,,,,,,783,12,Ë®ÖÐÀäÈ´,,,,,,,,,¾ùÖÊ,80 mA cm-2,3,Ag/C,0.4503,55.5*,1220*,560*,,ÁèÄþ,ËÎæ©æ©
,Mg-1Sn,MAB00916,99.15,0,0,0,0,0,0,0,0,0,0,0,0.85,0,0,0,0,0,0,0,0,0,0,0,0,0,0,0,Mg2Sn,,,300,16:01,0.1 mm s-1,380,2,,,,,,,,11.72,,¼·Ñ¹,2.5 mA cm-2,5,C/MnO2,1.447,67.18,780*,1128.66,,ÁèÄþ,ËÎæ©æ©
,Mg-1Sn,MAB00917,99.15,0,0,0,0,0,0,0,0,0,0,0,0.85,0,0,0,0,0,0,0,0,0,0,0,0,0,0,0,Mg2Sn,,,300,16:01,0.1 mm s-1,380,2,,,,,,,,11.72,,¼·Ñ¹,5 mA cm-2,5,C/MnO2,1.301,,800*,1040.8,,ÁèÄþ,ËÎæ©æ©
,Mg-1Sn,MAB00918,99.15,0,0,0,0,0,0,0,0,0,0,0,0.85,0,0,0,0,0,0,0,0,0,0,0,0,0,0,0,Mg2Sn,,,300,16:01,0.1 mm s-1,380,2,,,,,,,,11.72,,¼·Ñ¹,10 mA cm-2,5,C/MnO2,1.246,,1620*,2018.52,,ÁèÄþ,ËÎæ©æ©
,Mg-1Sn,MAB00919,99.15,0,0,0,0,0,0,0,0,0,0,0,0.85,0,0,0,0,0,0,0,0,0,0,0,0,0,0,0,Mg2Sn,,,300,16:01,0.1 mm s-1,380,2,,,,,,,,11.72,,¼·Ñ¹,20 mA cm-2,5,C/MnO2,0.861,69.2,1580*,1360.38,,ÁèÄþ,ËÎæ©æ©
,Mg-3Al-1Sn,MAB00920,96.2,2.93,0,0,0,0,0,0,0,0,0,0,0.87,0,0,0,0,0,0,0,0,0,0,0,0,0,0,0,Mg17Al12¡¢Mg2Sn,,,300,16:01,0.1 mm s-1,380,2,,,,,,,,3.87,,¼·Ñ¹,2.5 mA cm-2,5,C/MnO2,1.352,45.5,450*,608.4,,ÁèÄþ,ËÎæ©æ©
,Mg-3Al-1Sn,MAB00921,96.2,2.93,0,0,0,0,0,0,0,0,0,0,0.87,0,0,0,0,0,0,0,0,0,0,0,0,0,0,0,Mg17Al12¡¢Mg2Sn,,,300,16:01,0.1 mm s-1,380,2,,,,,,,,3.87,,¼·Ñ¹,5 mA cm-2,5,C/MnO2,1.351,,630*,851.13,,ÁèÄþ,ËÎæ©æ©
,Mg-3Al-1Sn,MAB00922,96.2,2.93,0,0,0,0,0,0,0,0,0,0,0.87,0,0,0,0,0,0,0,0,0,0,0,0,0,0,0,Mg17Al12¡¢Mg2Sn,,,300,16:01,0.1 mm s-1,380,2,,,,,,,,3.87,,¼·Ñ¹,10 mA cm-2,5,C/MnO2,1.191,,1650*,1965.15,,ÁèÄþ,ËÎæ©æ©
,Mg-3Al-1Sn,MAB00923,96.2,2.93,0,0,0,0,0,0,0,0,0,0,0.87,0,0,0,0,0,0,0,0,0,0,0,0,0,0,0,Mg17Al12¡¢Mg2Sn,,,300,16:01,0.1 mm s-1,380,2,,,,,,,,3.87,,¼·Ñ¹,20 mA cm-2,5,C/MnO2,1.08,64.91,1500*,1620,,ÁèÄþ,ËÎæ©æ©
,Mg-6Al-1Sn,MAB00924,93.32,5.85,0,0,0,0,0,0,0,0,0,0,0.83,0,0,0,0,0,0,0,0,0,0,0,0,0,0,0,Mg17Al12¡¢Mg2Sn,,,300,16:01,0.1 mm s-1,380,2,,,,,,,,2.49,,¼·Ñ¹,2.5 mA cm-2,5,C/MnO2,1.347,31.91,375*,505.125,,ÁèÄþ,ËÎæ©æ©
,Mg-6Al-1Sn,MAB00925,93.32,5.85,0,0,0,0,0,0,0,0,0,0,0.83,0,0,0,0,0,0,0,0,0,0,0,0,0,0,0,Mg17Al12¡¢Mg2Sn,,,300,16:01,0.1 mm s-1,380,2,,,,,,,,2.49,,¼·Ñ¹,5 mA cm-2,5,C/MnO2,1.361,,930*,1265.73,,ÁèÄþ,ËÎæ©æ©
,Mg-6Al-1Sn,MAB00926,93.32,5.85,0,0,0,0,0,0,0,0,0,0,0.83,0,0,0,0,0,0,0,0,0,0,0,0,0,0,0,Mg17Al12¡¢Mg2Sn,,,300,16:01,0.1 mm s-1,380,2,,,,,,,,2.49,,¼·Ñ¹,10 mA cm-2,5,C/MnO2,1.127,,1680*,1893.36,,ÁèÄþ,ËÎæ©æ©
,Mg-6Al-1Sn,MAB00927,93.32,5.85,0,0,0,0,0,0,0,0,0,0,0.83,0,0,0,0,0,0,0,0,0,0,0,0,0,0,0,Mg17Al12¡¢Mg2Sn,,,300,16:01,0.1 mm s-1,380,2,,,,,,,,2.49,,¼·Ñ¹,20 mA cm-2,5,C/MnO2,0.727,62.76,1480*,1075.96,,ÁèÄþ,ËÎæ©æ©
,Mg-9Al-1Sn,MAB00928,90.28,8.87,0,0,0,0,0,0,0,0,0,0,0.85,0,0,0,0,0,0,0,0,0,0,0,0,0,0,0,Mg17Al12¡¢Mg2Sn,,,300,16:01,0.1 mm s-1,380,2,,,,,,,,2.17,,¼·Ñ¹,2.5 mA cm-2,5,C/MnO2,1.353,21.6,230*,311.19,,ÁèÄþ,ËÎæ©æ©
,Mg-9Al-1Sn,MAB00929,90.28,8.87,0,0,0,0,0,0,0,0,0,0,0.85,0,0,0,0,0,0,0,0,0,0,0,0,0,0,0,Mg17Al12¡¢Mg2Sn,,,300,16:01,0.1 mm s-1,380,2,,,,,,,,2.17,,¼·Ñ¹,5 mA cm-2,5,C/MnO2,1.304,,820*,1069.28,,ÁèÄþ,ËÎæ©æ©
,Mg-9Al-1Sn,MAB00930,90.28,8.87,0,0,0,0,0,0,0,0,0,0,0.85,0,0,0,0,0,0,0,0,0,0,0,0,0,0,0,Mg17Al12¡¢Mg2Sn,,,300,16:01,0.1 mm s-1,380,2,,,,,,,,2.17,,¼·Ñ¹,10 mA cm-2,5,C/MnO2,1.184,,1020*,1207.68,,ÁèÄþ,ËÎæ©æ©
,Mg-9Al-1Sn,MAB00931,90.28,8.87,0,0,0,0,0,0,0,0,0,0,0.85,0,0,0,0,0,0,0,0,0,0,0,0,0,0,0,Mg17Al12¡¢Mg2Sn,,,300,16:01,0.1 mm s-1,380,2,,,,,,,,2.17,,¼·Ñ¹,20 mA cm-2,5,C/MnO2,1.032,54.55,1250*,1290,,ÁèÄþ,ËÎæ©æ©
,Recast Mg,MAB00932,100,0,0,0,0,0,0,0,0,0,0,0,0,0,0,0,0,0,0,0,0,0,0,0,0,0,0,0,,,,,,,740,0.5,,,,,,,,406,,ÖýÌ¬,2.5 mA cm-2,10,C/MnO2,1.48*,43*,950*,1450*,,ÁèÄþ,ËÎæ©æ©
,Recast Mg,MAB00933,100,0,0,0,0,0,0,0,0,0,0,0,0,0,0,0,0,0,0,0,0,0,0,0,0,0,0,0,,,,,,,740,0.5,,,,,,,,406,,ÖýÌ¬,5  mA cm-2,10,C/MnO2,1.44*,47*,1030*,1500,,ÁèÄþ,ËÎæ©æ©
,Recast Mg,MAB00934,100,0,0,0,0,0,0,0,0,0,0,0,0,0,0,0,0,0,0,0,0,0,0,0,0,0,0,0,,,,,,,740,0.5,,,,,,,,406,4.33*,ÖýÌ¬,10 mA cm-2,10,C/MnO2,1.352*,53*,1170*,1550*,,ÁèÄþ,ËÎæ©æ©
,Recast Mg,MAB00935,100,0,0,0,0,0,0,0,0,0,0,0,0,0,0,0,0,0,0,0,0,0,0,0,0,0,0,0,,,,,,,740,0.5,,,,,,,,406,,ÖýÌ¬,20 mA cm-2,10,C/MnO2,1.18*,59*,1280*,1530*,,ÁèÄþ,ËÎæ©æ©
,Mg-0.5Y,MAB00936,99.37,0,0,0.63,0,0,0,0,0,0,0,0,0,0,0,0,0,0,0,0,0,0,0,0,0,0,0,0,Mg24Y5,,,,,,740,0.5,,,,,,,,892,,ÖýÌ¬,2.5 mA cm-2,10,C/MnO2,1.49*,58*,1210*,1810*,,ÁèÄþ,ËÎæ©æ©
,Mg-0.5Y,MAB00937,99.37,0,0,0.63,0,0,0,0,0,0,0,0,0,0,0,0,0,0,0,0,0,0,0,0,0,0,0,0,Mg24Y5,,,,,,740,0.5,,,,,,,,892,,ÖýÌ¬,5  mA cm-2,10,C/MnO2,1.46*,59*,1300*,1904,,ÁèÄþ,ËÎæ©æ©
,Mg-0.5Y,MAB00938,99.37,0,0,0.63,0,0,0,0,0,0,0,0,0,0,0,0,0,0,0,0,0,0,0,0,0,0,0,0,Mg24Y5,,,,,,740,0.5,,,,,,,,892,3.33*,ÖýÌ¬,10 mA cm-2,10,C/MnO2,1.375*,62.5*,1376,1890*,,ÁèÄþ,ËÎæ©æ©
,Mg-0.5Y,MAB00939,99.37,0,0,0.63,0,0,0,0,0,0,0,0,0,0,0,0,0,0,0,0,0,0,0,0,0,0,0,0,Mg24Y5,,,,,,740,0.5,,,,,,,,892,,ÖýÌ¬,20 mA cm-2,10,C/MnO2,1.235*,65,1410*,1760*,,ÁèÄþ,ËÎæ©æ©
,Mg-1Y,MAB00940,98.81,0,0,1.19,0,0,0,0,0,0,0,0,0,0,0,0,0,0,0,0,0,0,0,0,0,0,0,0,Mg24Y5,,,,,,740,0.5,,,,,,,,293,,ÖýÌ¬,2.5 mA cm-2,10,C/MnO2,1.507,54*,1140*,1650*,,ÁèÄþ,ËÎæ©æ©
,Mg-1Y,MAB00941,98.81,0,0,1.19,0,0,0,0,0,0,0,0,0,0,0,0,0,0,0,0,0,0,0,0,0,0,0,0,Mg24Y5,,,,,,740,0.5,,,,,,,,293,,ÖýÌ¬,5  mA cm-2,10,C/MnO2,1.465*,56*,1200*,1800*,,ÁèÄþ,ËÎæ©æ©
,Mg-1Y,MAB00942,98.81,0,0,1.19,0,0,0,0,0,0,0,0,0,0,0,0,0,0,0,0,0,0,0,0,0,0,0,0,Mg24Y5,,,,,,740,0.5,,,,,,,,293,3.5*,ÖýÌ¬,10 mA cm-2,10,C/MnO2,1.39*,58*,1280*,1760*,,ÁèÄþ,ËÎæ©æ©
,Mg-1Y,MAB00943,98.81,0,0,1.19,0,0,0,0,0,0,0,0,0,0,0,0,0,0,0,0,0,0,0,0,0,0,0,0,Mg24Y5,,,,,,740,0.5,,,,,,,,293,,ÖýÌ¬,20 mA cm-2,10,C/MnO2,1.245*,60*,1310*,1550*,,ÁèÄþ,ËÎæ©æ©
,Mg-2Y,MAB00944,97.34,0,0,2.66,0,0,0,0,0,0,0,0,0,0,0,0,0,0,0,0,0,0,0,0,0,0,0,0,Mg24Y5,,,,,,740,0.5,,,,,,,,267,,ÖýÌ¬,2.5 mA cm-2,10,C/MnO2,1.49*,53*,1110*,1600*,,ÁèÄþ,ËÎæ©æ©
,Mg-2Y,MAB00945,97.34,0,0,2.66,0,0,0,0,0,0,0,0,0,0,0,0,0,0,0,0,0,0,0,0,0,0,0,0,Mg24Y5,,,,,,740,0.5,,,,,,,,267,,ÖýÌ¬,5  mA cm-2,10,C/MnO2,1.461*,55*,1180*,1630*,,ÁèÄþ,ËÎæ©æ©
,Mg-2Y,MAB00946,97.34,0,0,2.66,0,0,0,0,0,0,0,0,0,0,0,0,0,0,0,0,0,0,0,0,0,0,0,0,Mg24Y5,,,,,,740,0.5,,,,,,,,267,4.33*,ÖýÌ¬,10 mA cm-2,10,C/MnO2,1.365*,56*,1210*,1650*,,ÁèÄþ,ËÎæ©æ©
,Mg-2Y,MAB00947,97.34,0,0,2.66,0,0,0,0,0,0,0,0,0,0,0,0,0,0,0,0,0,0,0,0,0,0,0,0,Mg24Y5,,,,,,740,0.5,,,,,,,,267,,ÖýÌ¬,20 mA cm-2,10,C/MnO2,1.225*,58*,1270*,1540*,,ÁèÄþ,ËÎæ©æ©
,Mg-3Y,MAB00948,96.33,0,0,3.67,0,0,0,0,0,0,0,0,0,0,0,0,0,0,0,0,0,0,0,0,0,0,0,0,Mg24Y5,,,,,,740,0.5,,,,,,,,336,,ÖýÌ¬,2.5 mA cm-2,10,C/MnO2,1.48*,45*,970*,1470*,,ÁèÄþ,ËÎæ©æ©
,Mg-3Y,MAB00949,96.33,0,0,3.67,0,0,0,0,0,0,0,0,0,0,0,0,0,0,0,0,0,0,0,0,0,0,0,0,Mg24Y5,,,,,,740,0.5,,,,,,,,336,,ÖýÌ¬,5  mA cm-2,10,C/MnO2,1.46*,49*,1050*,1510*,,ÁèÄþ,ËÎæ©æ©
,Mg-3Y,MAB00950,96.33,0,0,3.67,0,0,0,0,0,0,0,0,0,0,0,0,0,0,0,0,0,0,0,0,0,0,0,0,Mg24Y5,,,,,,740,0.5,,,,,,,,336,5*,ÖýÌ¬,10 mA cm-2,10,C/MnO2,1.355*,51*,1100*,1540*,,ÁèÄþ,ËÎæ©æ©
,Mg-3Y,MAB00951,96.33,0,0,3.67,0,0,0,0,0,0,0,0,0,0,0,0,0,0,0,0,0,0,0,0,0,0,0,0,Mg24Y5,,,,,,740,0.5,,,,,,,,336,,ÖýÌ¬,20 mA cm-2,10,C/MnO2,1.2*,56*,1210*,1360*,,ÁèÄþ,ËÎæ©æ©
,Mg-5Y,MAB00952,94.22,0,0,5.78,0,0,0,0,0,0,0,0,0,0,0,0,0,0,0,0,0,0,0,0,0,0,0,0,Mg24Y5,,,,,,740,0.5,,,,,,,,387,,ÖýÌ¬,2.5 mA cm-2,10,C/MnO2,1.485*,21*,440*,650*,,ÁèÄþ,ËÎæ©æ©
,Mg-5Y,MAB00953,94.22,0,0,5.78,0,0,0,0,0,0,0,0,0,0,0,0,0,0,0,0,0,0,0,0,0,0,0,0,Mg24Y5,,,,,,740,0.5,,,,,,,,387,,ÖýÌ¬,5  mA cm-2,10,C/MnO2,1.43*,35*,780*,1100*,,ÁèÄþ,ËÎæ©æ©
,Mg-5Y,MAB00954,94.22,0,0,5.78,0,0,0,0,0,0,0,0,0,0,0,0,0,0,0,0,0,0,0,0,0,0,0,0,Mg24Y5,,,,,,740,0.5,,,,,,,,387,7*,ÖýÌ¬,10 mA cm-2,10,C/MnO2,1.354*,45*,950*,1270*,,ÁèÄþ,ËÎæ©æ©
,Mg-5Y,MAB00955,94.22,0,0,5.78,0,0,0,0,0,0,0,0,0,0,0,0,0,0,0,0,0,0,0,0,0,0,0,0,Mg24Y5,,,,,,740,0.5,,,,,,,,387,,ÖýÌ¬,20 mA cm-2,10,C/MnO2,1.22*,48*,1100*,1210*,,ÁèÄþ,ËÎæ©æ©
,AZ31,MAB00956,95.83,3.14,0.76,0,0,0,0.27,0,0,0,0,0,0,0,0,0,0,0,0,0,0,0,0,0,0,0,0,0,Mg17Al12,,,,,,,,,,,,,,,,,ÖýÌ¬,1 mA cm-2,2.5,C/MnO2,1.3*,47,1083,1319,,ËÎæ©æ©,ÁèÄþ
,AZ31,MAB00957,95.83,3.14,0.76,0,0,0,0.27,0,0,0,0,0,0,0,0,0,0,0,0,0,0,0,0,0,0,0,0,0,Mg17Al12,,,,,,,,,,,,,,,,,ÖýÌ¬,5 mA cm-2,2.5,C/MnO2,1.08*,57*,1260*,1280,,ËÎæ©æ©,ÁèÄþ
,AZ31,MAB00958,95.83,3.14,0.76,0,0,0,0.27,0,0,0,0,0,0,0,0,0,0,0,0,0,0,0,0,0,0,0,0,0,Mg17Al12,,,,,,,,,,,,,,,,,ÖýÌ¬,10 mA cm-2,2.5,C/MnO2,0.95*,59*,1340*,1100*,,ËÎæ©æ©,ÁèÄþ
,AZ31M,MAB00959,94.64,3.31,0.63,0,0.02,0,0.22,0,0.29,0,0,0,0,0.74,0,0,0,0,0,0.15,0,0,0,0,0,0,0,0,Mg17Al12,,,,,,,,,,,,,,,,,ÖýÌ¬,1 mA cm-2,2.5,C/MnO2,1.28*,73,1582,1692,,ËÎæ©æ©,ÁèÄþ
,AZ31M,MAB00960,94.64,3.31,0.63,0,0.02,0,0.22,0,0.29,0,0,0,0,0.74,0,0,0,0,0,0.15,0,0,0,0,0,0,0,0,Mg17Al12,,,,,,,,,,,,,,,,,ÖýÌ¬,5 mA cm-2,2.5,C/MnO2,1.13*,68,1500*,1560*,,ËÎæ©æ©,ÁèÄþ
,AZ31M,MAB00961,94.64,3.31,0.63,0,0.02,0,0.22,0,0.29,0,0,0,0,0.74,0,0,0,0,0,0.15,0,0,0,0,0,0,0,0,Mg17Al12,,,,,,,,,,,,,,,,,ÖýÌ¬,10 mA cm-2,2.5,C/MnO2,0.96*,65,1480*,1260*,,ËÎæ©æ©,ÁèÄþ
,HP Mg,MAB00962,100,0,0,0,0,0,0,0,0,0,0,0,0,0,0,0,0,0,0,0,0,0,0,0,0,0,0,0,,,,,,,,,,,,,,,,,1.25*,ÖýÌ¬,1 mA cm-2,24,C/MnO2,1.45,29.7,656,200*,,ËÎæ©æ©,ÁèÄþ
,HP Mg,MAB00963,100,0,0,0,0,0,0,0,0,0,0,0,0,0,0,0,0,0,0,0,0,0,0,0,0,0,0,0,,,,,,,,,,,,,,,,,3.3*,ÖýÌ¬,5 mA cm-2,15,C/MnO2,1.25,42*,920*,650*,,ËÎæ©æ©,ÁèÄþ
,HP Mg,MAB00964,100,0,0,0,0,0,0,0,0,0,0,0,0,0,0,0,0,0,0,0,0,0,0,0,0,0,0,0,,,,,,,,,,,,,,,,,6.8*,ÖýÌ¬,10 mA cm-2,8,C/MnO2,1.13,47*,1030*,780*,,ËÎæ©æ©,ÁèÄþ
,HP Mg,MAB00965,100,0,0,0,0,0,0,0,0,0,0,0,0,0,0,0,0,0,0,0,0,0,0,0,0,0,0,0,,,,,,,,,,,,,,,,,8.9*,ÖýÌ¬,20 mA cm-2,8,C/MnO2,0.97,52*,1150*,800*,,ËÎæ©æ©,ÁèÄþ
,AZ31,MAB00966,95.73,2.98,0.92,0,0,0,0.37,0,0,0,0,0,0,0,0,0,0,0,0,0,0,0,0,0,0,0,0,0,Mg17Al12,,,,,,,,,,,,,,,,0.44*,¼·Ñ¹,1 mA cm-2,24,C/MnO2,1.37,46.4,1028,280*,,ËÎæ©æ©,ÁèÄþ
,AZ31,MAB00967,95.73,2.98,0.92,0,0,0,0.37,0,0,0,0,0,0,0,0,0,0,0,0,0,0,0,0,0,0,0,0,0,Mg17Al12,,,,,,,,,,,,,,,,2.4*,¼·Ñ¹,5 mA cm-2,15,C/MnO2,1.22,53*,1190*,1200*,,ËÎæ©æ©,ÁèÄþ
,AZ31,MAB00968,95.73,2.98,0.92,0,0,0,0.37,0,0,0,0,0,0,0,0,0,0,0,0,0,0,0,0,0,0,0,0,0,Mg17Al12,,,,,,,,,,,,,,,,4.13*,¼·Ñ¹,10 mA cm-2,8,C/MnO2,1.09,57*,1280*,1130*,,ËÎæ©æ©,ÁèÄþ
,AZ31,MAB00969,95.73,2.98,0.92,0,0,0,0.37,0,0,0,0,0,0,0,0,0,0,0,0,0,0,0,0,0,0,0,0,0,Mg17Al12,,,,,,,,,,,,,,,,7*,¼·Ñ¹,20 mA cm-2,8,C/MnO2,0.93,59*,1310*,890*,,ËÎæ©æ©,ÁèÄþ
,Mg0.5Zn0.2Ge,MAB00970,99.15,0,0.6,0,0,0,0,0,0,0,0,0,0,0,0,0,0,0,0,0,0,0,0.25,0,0,0,0,0,Mg2Ge,,,320,,1 m min-1,320,24,,,,,,,,,0.3*,¼·Ñ¹,1 mA cm-2,24,C/MnO2,1.46,57.3,1257,310*,,ËÎæ©æ©,ÁèÄþ
,Mg0.5Zn0.2Ge,MAB00971,99.15,0,0.6,0,0,0,0,0,0,0,0,0,0,0,0,0,0,0,0,0,0,0,0.25,0,0,0,0,0,Mg2Ge,,,320,,1 m min-1,320,24,,,,,,,,,1.85*,¼·Ñ¹,5 mA cm-2,15,C/MnO2,1.28,59.3,1301,1230*,,ËÎæ©æ©,ÁèÄþ
,Mg0.5Zn0.2Ge,MAB00972,99.15,0,0.6,0,0,0,0,0,0,0,0,0,0,0,0,0,0,0,0,0,0,0,0.25,0,0,0,0,0,Mg2Ge,,,320,,1 m min-1,320,24,,,,,,,,,3.1*,¼·Ñ¹,10 mA cm-2,8,C/MnO2,1.17,58*,1290*,1220*,,ËÎæ©æ©,ÁèÄþ
,Mg0.5Zn0.2Ge,MAB00973,99.15,0,0.6,0,0,0,0,0,0,0,0,0,0,0,0,0,0,0,0,0,0,0,0.25,0,0,0,0,0,Mg2Ge,,,320,,1 m min-1,320,24,,,,,,,,,6.5*,¼·Ñ¹,20 mA cm-2,8,C/MnO2,0.99,57*,1270*,1150*,,ËÎæ©æ©,ÁèÄþ
,Mg-4Li-3Nd-0.2Zn,MAB00974,92.8,0,0.2,0,0,0,0,0,0,0,0,4,0,0,0,0,0,3,0,0,0,0,0,0,0,0,0,0,Mg41Nd5,,,300,30:01:00,,350,12,,,,,,,,10*,2.16*,¼·Ñ¹,5 mA cm-2,2,C/MnO2,1.37,48.37,1072.4,1469.188,,ËÎæ©æ©,ÁèÄþ
,Mg-4Li-3Nd-0.2Zn,MAB00975,92.8,0,0.2,0,0,0,0,0,0,0,0,4,0,0,0,0,0,3,0,0,0,0,0,0,0,0,0,0,Mg41Nd5,,,300,30:01:00,,350,12,,,,,,,,10*,27*,¼·Ñ¹,50 mA cm-2,2,C/MnO2,0.59,56.01,1241.85,732.6915,,ËÎæ©æ©,ÁèÄþ
,Mg-4Li-3Nd-0.2Zn,MAB00976,92.8,0,0.2,0,0,0,0,0,0,0,0,4,0,0,0,0,0,3,0,0,0,0,0,0,0,0,0,0,Mg41Nd5,,,300,30:01:00,,350,12,,,400,8,,,,13*,1.8*,¼·Ñ¹ºÍ¹ÌÈÜ,5 mA cm-2,2,C/MnO2,1.4,50.39,1117.29,1564.206,,ËÎæ©æ©,ÁèÄþ
,Mg-4Li-3Nd-0.2Zn,MAB00977,92.8,0,0.2,0,0,0,0,0,0,0,0,4,0,0,0,0,0,3,0,0,0,0,0,0,0,0,0,0,Mg41Nd5,,,300,30:01:00,,350,12,,,400,8,,,,13*,22.8*,¼·Ñ¹ºÍ¹ÌÈÜ,50 mA cm-2,2,C/MnO2,0.73,62.31,1381.55,1008.5315,,ËÎæ©æ©,ÁèÄþ
,Mg-4Li-3Nd-0.2Zn,MAB00978,92.8,0,0.2,0,0,0,0,0,0,0,0,4,0,0,0,0,0,3,0,0,0,0,0,0,0,0,0,0,Mg41Nd5,,,300,30:01:00,,350,12,,,450,8,,,,18*,1.14*,¼·Ñ¹ºÍ¹ÌÈÜ,5 mA cm-2,2,C/MnO2,1.45,61.29,1358.98,1970.521,,ËÎæ©æ©,ÁèÄþ
,Mg-4Li-3Nd-0.2Zn,MAB00979,92.8,0,0.2,0,0,0,0,0,0,0,0,4,0,0,0,0,0,3,0,0,0,0,0,0,0,0,0,0,Mg41Nd5,,,300,30:01:00,,350,12,,,450,8,,,,18*,18.6*,¼·Ñ¹ºÍ¹ÌÈÜ,50 mA cm-2,2,C/MnO2,0.78,63.57,1409.6,1099.488,,ËÎæ©æ©,ÁèÄþ
,Mg-4Li-3Nd-0.2Zn,MAB00980,92.8,0,0.2,0,0,0,0,0,0,0,0,4,0,0,0,0,0,3,0,0,0,0,0,0,0,0,0,0,Mg41Nd5,,,300,30:01:00,,350,12,,,500,8,,,,50*,1.47*,¼·Ñ¹ºÍ¹ÌÈÜ,5 mA cm-2,2,C/MnO2,1.42,54.43,1206.97,1713.8974,,ËÎæ©æ©,ÁèÄþ
,Mg-4Li-3Nd-0.2Zn,MAB00981,92.8,0,0.2,0,0,0,0,0,0,0,0,4,0,0,0,0,0,3,0,0,0,0,0,0,0,0,0,0,Mg41Nd5,,,300,30:01:00,,,,,,500,8,,,,50*,20.4*,¼·Ñ¹ºÍ¹ÌÈÜ,50 mA cm-2,2,C/MnO2,0.77,62.59,1387.87,1068.6599,,ËÎæ©æ©,ÁèÄþ
,Mg-5Sm,MAB00982,94.81,0,0,0,0,5.19,0,0,0,0,0,0,0,0,0,0,0,0,0,0,0,0,0,0,0,0,0,0,Mg41Sm5,,,300,17.4:1,1.5 mm s-1,,,,,,,,,,8.2,0.8*,¼·Ñ¹,2.5 mA cm-2,5,C/MnO2,1.42*,,1010*,1450*,,ËÎæ©æ©,ÁèÄþ
,Mg-5Sm,MAB00983,94.81,0,0,0,0,5.19,0,0,0,0,0,0,0,0,0,0,0,0,0,0,0,0,0,0,0,0,0,0,Mg41Sm5,,,300,17.4:1,1.5 mm s-1,,,,,,,,,,8.2,1.8*,¼·Ñ¹,5 mA cm-2,5,C/MnO2,1.35*,,1080*,1470*,,ËÎæ©æ©,ÁèÄþ
,Mg-5Sm,MAB00984,94.81,0,0,0,0,5.19,0,0,0,0,0,0,0,0,0,0,0,0,0,0,0,0,0,0,0,0,0,0,Mg41Sm5,,,300,17.4:1,1.5 mm s-1,,,,,,,,,,8.2,3.1*,¼·Ñ¹,10 mA cm-2,5,C/MnO2,1.27*,,1220*,1548.7,,ËÎæ©æ©,ÁèÄþ
,Mg-5Sm,MAB00985,94.81,0,0,0,0,5.19,0,0,0,0,0,0,0,0,0,0,0,0,0,0,0,0,0,0,0,0,0,0,Mg41Sm5,,,300,17.4:1,1.5 mm s-1,,,,,,,,,,8.2,6.5*,¼·Ñ¹,20 mA cm-2,5,C/MnO2,1.2*,60.2,1277.1,1520*,,ËÎæ©æ©,ÁèÄþ
,Mg-5Sm-1Al,MAB00986,94.03,0.98,0,0,0,4.99,0,0,0,0,0,0,0,0,0,0,0,0,0,0,0,0,0,0,0,0,0,0,Mg41Sm5¡¢Al2Sm¡¢Al11Sm3,,,300,17.4:1,1.5 mm s-1,,,,,,,,,,3.2,1*,¼·Ñ¹,2.5 mA cm-2,5,C/MnO2,1.47*,,920*,1340*,,ËÎæ©æ©,ÁèÄþ
,Mg-5Sm-1Al,MAB00987,94.03,0.98,0,0,0,4.99,0,0,0,0,0,0,0,0,0,0,0,0,0,0,0,0,0,0,0,0,0,0,Mg41Sm5¡¢Al2Sm¡¢Al11Sm3,,,300,17.4:1,1.5 mm s-1,,,,,,,,,,3.2,2.2*,¼·Ñ¹,5 mA cm-2,5,C/MnO2,1.40*,,1000*,1400*,,ËÎæ©æ©,ÁèÄþ
,Mg-5Sm-1Al,MAB00988,94.03,0.98,0,0,0,4.99,0,0,0,0,0,0,0,0,0,0,0,0,0,0,0,0,0,0,0,0,0,0,Mg41Sm5¡¢Al2Sm¡¢Al11Sm3,,,300,17.4:1,1.5 mm s-1,,,,,,,,,,3.2,3.8*,¼·Ñ¹,10 mA cm-2,5,C/MnO2,1.38*,,1150*,1520*,,ËÎæ©æ©,ÁèÄþ
,Mg-5Sm-1Al,MAB00989,94.03,0.98,0,0,0,4.99,0,0,0,0,0,0,0,0,0,0,0,0,0,0,0,0,0,0,0,0,0,0,Mg41Sm5¡¢Al2Sm¡¢Al11Sm3,,,300,17.4:1,1.5 mm s-1,,,,,,,,,,3.2,7.5*,¼·Ñ¹,20 mA cm-2,5,C/MnO2,1.34*,60,1234.5,1654.3,,ËÎæ©æ©,ÁèÄþ
,Mg-5Sm-3Al,MAB00990,91.96,3.03,0,0,0,5.01,0,0,0,0,0,0,0,0,0,0,0,0,0,0,0,0,0,0,0,0,0,0,Mg41Sm5¡¢Al2Sm¡¢Al11Sm3,,,300,17.4:1,1.5 mm s-1,,,,,,,,,,32.7,0.5*,¼·Ñ¹,2.5 mA cm-2,5,C/MnO2,1.38*,,1100*,1520*,,ËÎæ©æ©,ÁèÄþ
,Mg-5Sm-3Al,MAB00991,91.96,3.03,0,0,0,5.01,0,0,0,0,0,0,0,0,0,0,0,0,0,0,0,0,0,0,0,0,0,0,Mg41Sm5¡¢Al2Sm¡¢Al11Sm3,,,300,17.4:1,1.5 mm s-1,,,,,,,,,,32.7,1.2*,¼·Ñ¹,5 mA cm-2,5,C/MnO2,1.30*,,1180*,1550*,,ËÎæ©æ©,ÁèÄþ
,Mg-5Sm-3Al,MAB00992,91.96,3.03,0,0,0,5.01,0,0,0,0,0,0,0,0,0,0,0,0,0,0,0,0,0,0,0,0,0,0,Mg41Sm5¡¢Al2Sm¡¢Al11Sm3,,,300,17.4:1,1.5 mm s-1,,,,,,,,,,32.7,2.6*,¼·Ñ¹,10 mA cm-2,5,C/MnO2,1.19*,,1320*,1578.9,,ËÎæ©æ©,ÁèÄþ
,Mg-5Sm-3Al,MAB00993,91.96,3.03,0,0,0,5.01,0,0,0,0,0,0,0,0,0,0,0,0,0,0,0,0,0,0,0,0,0,0,Mg41Sm5¡¢Al2Sm¡¢Al11Sm3,,,300,17.4:1,1.5 mm s-1,,,,,,,,,,32.7,5.5*,¼·Ñ¹,20 mA cm-2,5,C/MnO2,1.2*,63.1,1351.4,1510*,,ËÎæ©æ©,ÁèÄþ
,Mg?6Zn?Mn?0.6Nd,MAB00994,92.31,0,6.09,0,0,0,1.02,0,0,0,0,0,0,0,0,0,0,0.58,0,0,0,0,0,0,0,0,0,0,MgZn2¡¢Mn¡¢TÐÍÏà,,,360,25:01:00,,330¡¢420,16¡¢2,,,,,,,,,,¼·Ñ¹,1 mA cm-2,24,,?1.517,35.6,751.246646,1187.24,,ËÎæ©æ©,ÁèÄþ
,Mg?6Zn?Mn?0.6Nd,MAB00995,92.31,0,6.09,0,0,0,1.02,0,0,0,0,0,0,0,0,0,0,0.58,0,0,0,0,0,0,0,0,0,0,MgZn2¡¢Mn¡¢TÐÍÏà,,,360,25:01:00,,330¡¢420,16¡¢2,,,,,,,,,,¼·Ñ¹,2 mA cm-2,24,,?1.496,32.4,683.7188576,,,ËÎæ©æ©,ÁèÄþ
,Mg?6Zn?Mn?0.6Nd,MAB00996,92.31,0,6.09,0,0,0,1.02,0,0,0,0,0,0,0,0,0,0,0.58,0,0,0,0,0,0,0,0,0,0,MgZn2¡¢Mn¡¢TÐÍÏà,,,360,25:01:00,,330¡¢420,16¡¢2,,,,,,,,,,¼·Ñ¹,5  mA cm-2,24,,?1.439,31.8,671.0573972,,,ËÎæ©æ©,ÁèÄþ
,Mg?6Zn?Mn?0.6Nd,MAB00997,92.31,0,6.09,0,0,0,1.02,0,0,0,0,0,0,0,0,0,0,0.58,0,0,0,0,0,0,0,0,0,0,MgZn2¡¢Mn¡¢TÐÍÏà,,,360,25:01:00,,330¡¢420,16¡¢2,,,,,,,,,,¼·Ñ¹,10 mA cm-2,24,,?1.336,35.7,753.3568893,,,ËÎæ©æ©,ÁèÄþ
,ZG-21,MAB00998,96.16,0,2.46,0,0.515,0,0,0.865,0,0,0,0,0,0,0,0,0,0,0,0,0,0,0,0,0,0,0,0,W-Mg3Gd2Zn3¡¢I-Mg3Zn6Gd¡¢MgZn2,,,,,,,,,,,,,,,29.1,,ÖýÌ¬,2.5 mA cm-2,10,MnO2/C,1.43*,32*,730*,1020*,,ËÎæ©æ©,ÁèÄþ
,ZG-21,MAB00999,96.16,0,2.46,0,0.515,0,0,0.865,0,0,0,0,0,0,0,0,0,0,0,0,0,0,0,0,0,0,0,0,W-Mg3Gd2Zn3¡¢I-Mg3Zn6Gd¡¢MgZn2,,,,,,,,,,,,,,,29.1,0.8*,ÖýÌ¬,5 mA cm-2,10,MnO2/C,1.37*,41,900*,1230*,,ËÎæ©æ©,ÁèÄþ
,ZG-21,MAB01000,96.16,0,2.46,0,0.515,0,0,0.865,0,0,0,0,0,0,0,0,0,0,0,0,0,0,0,0,0,0,0,0,W-Mg3Gd2Zn3¡¢I-Mg3Zn6Gd¡¢MgZn2,,,,,,,,,,,,,,,29.1,1.7*,ÖýÌ¬,10 mA cm-2,10,MnO2/C,1.23*,48,1060*,1290*,,ËÎæ©æ©,ÁèÄþ
,ZG-21,MAB01001,96.16,0,2.46,0,0.515,0,0,0.865,0,0,0,0,0,0,0,0,0,0,0,0,0,0,0,0,0,0,0,0,W-Mg3Gd2Zn3¡¢I-Mg3Zn6Gd¡¢MgZn2,,,,,,,,,,,,,,,29.1,3.5*,ÖýÌ¬,20 mA cm-2,10,MnO2/C,1.07*,56,1220*,1340*,,ËÎæ©æ©,ÁèÄþ
,ZG-21,MAB01002,96.16,0,2.46,0,0.515,0,0,0.865,0,0,0,0,0,0,0,0,0,0,0,0,0,0,0,0,0,0,0,0,W-Mg3Gd2Zn3¡¢I-Mg3Zn6Gd¡¢MgZn2,,,,,,,,,,,,,,,29.1,7*,ÖýÌ¬,40 mA cm-2,10,MnO2/C,0.89*,51,1150*,1080*,,ËÎæ©æ©,ÁèÄþ
,ZG-21-0.2Sn,MAB01003,96.079,0,2.37,0,0.44,0,0,0.991,0,0,0,0,0.12,0,0,0,0,0,0,0,0,0,0,0,0,0,0,0,W-Mg3Gd2Zn3¡¢I-Mg3Zn6Gd¡¢MgZn2,,,,,,,,,,,,,,,28.7,,ÖýÌ¬,2.5 mA cm-2,10,MnO2/C,1.43*,40*,900*,1290*,,ËÎæ©æ©,ÁèÄþ
,ZG-21-0.2Sn,MAB01004,96.079,0,2.37,0,0.44,0,0,0.991,0,0,0,0,0.12,0,0,0,0,0,0,0,0,0,0,0,0,0,0,0,W-Mg3Gd2Zn3¡¢I-Mg3Zn6Gd¡¢MgZn2,,,,,,,,,,,,,,,28.7,0.9*,ÖýÌ¬,5 mA cm-2,10,MnO2/C,1.36*,41,975*,1340*,,ËÎæ©æ©,ÁèÄþ
,ZG-21-0.2Sn,MAB01005,96.079,0,2.37,0,0.44,0,0,0.991,0,0,0,0,0.12,0,0,0,0,0,0,0,0,0,0,0,0,0,0,0,W-Mg3Gd2Zn3¡¢I-Mg3Zn6Gd¡¢MgZn2,,,,,,,,,,,,,,,28.7,1.3*,ÖýÌ¬,10 mA cm-2,10,MnO2/C,1.23*,51,1150*,1410*,,ËÎæ©æ©,ÁèÄþ
,ZG-21-0.2Sn,MAB01006,96.079,0,2.37,0,0.44,0,0,0.991,0,0,0,0,0.12,0,0,0,0,0,0,0,0,0,0,0,0,0,0,0,W-Mg3Gd2Zn3¡¢I-Mg3Zn6Gd¡¢MgZn2,,,,,,,,,,,,,,,28.7,2.8*,ÖýÌ¬,20 mA cm-2,10,MnO2/C,1.07*,63.5,1418,1522,,ËÎæ©æ©,ÁèÄþ
,ZG-21-0.2Sn,MAB01007,96.079,0,2.37,0,0.44,0,0,0.991,0,0,0,0,0.12,0,0,0,0,0,0,0,0,0,0,0,0,0,0,0,W-Mg3Gd2Zn3¡¢I-Mg3Zn6Gd¡¢MgZn2,,,,,,,,,,,,,,,28.7,5.4*,ÖýÌ¬,40 mA cm-2,10,MnO2/C,0.89*,59,1350*,1200*,,ËÎæ©æ©,ÁèÄþ
,ZG-21-0.2Ca,MAB01008,95.888,0,2.41,0,0.478,0,0,1.08,0.144,0,0,0,0,0,0,0,0,0,0,0,0,0,0,0,0,0,0,0,W-Mg3Gd2Zn3¡¢I-Mg3Zn6Gd¡¢MgZn2¡¢Ca2Mg6Zn3,,,,,,,,,,,,,,,28.4,,ÖýÌ¬,2.5 mA cm-2,10,MnO2/C,1.45*,32.5*,740*,1060*,,ËÎæ©æ©,ÁèÄþ
,ZG-21-0.2Ca,MAB01009,95.888,0,2.41,0,0.478,0,0,1.08,0.144,0,0,0,0,0,0,0,0,0,0,0,0,0,0,0,0,0,0,0,W-Mg3Gd2Zn3¡¢I-Mg3Zn6Gd¡¢MgZn2¡¢Ca2Mg6Zn3,,,,,,,,,,,,,,,28.4,0.7*,ÖýÌ¬,5 mA cm-2,10,MnO2/C,1.37*,40,890*,1210*,,ËÎæ©æ©,ÁèÄþ
,ZG-21-0.2Ca,MAB01010,95.888,0,2.41,0,0.478,0,0,1.08,0.144,0,0,0,0,0,0,0,0,0,0,0,0,0,0,0,0,0,0,0,W-Mg3Gd2Zn3¡¢I-Mg3Zn6Gd¡¢MgZn2¡¢Ca2Mg6Zn3,,,,,,,,,,,,,,,28.4,1.8*,ÖýÌ¬,10 mA cm-2,10,MnO2/C,1.268,47,1050*,1300*,,ËÎæ©æ©,ÁèÄþ
,ZG-21-0.2Ca,MAB01011,95.888,0,2.41,0,0.478,0,0,1.08,0.144,0,0,0,0,0,0,0,0,0,0,0,0,0,0,0,0,0,0,0,W-Mg3Gd2Zn3¡¢I-Mg3Zn6Gd¡¢MgZn2¡¢Ca2Mg6Zn3,,,,,,,,,,,,,,,28.4,3.7*,ÖýÌ¬,20 mA cm-2,10,MnO2/C,1.07*,57,1230*,1380*,,ËÎæ©æ©,ÁèÄþ
,ZG-21-0.2Ca,MAB01012,95.888,0,2.41,0,0.478,0,0,1.08,0.144,0,0,0,0,0,0,0,0,0,0,0,0,0,0,0,0,0,0,0,W-Mg3Gd2Zn3¡¢I-Mg3Zn6Gd¡¢MgZn2¡¢Ca2Mg6Zn3,,,,,,,,,,,,,,,28.4,7.4*,ÖýÌ¬,40 mA cm-2,10,MnO2/C,0.89*,53,1180*,1100*,,ËÎæ©æ©,ÁèÄþ
,ZG-21-0.2Cu,MAB01013,96.009,0,2.35,0,0.583,0,0,0.859,0,0,0,0,0,0,0,0,0,0,0,0,0,0,0,0,0.199,0,0,0,W-Mg3Gd2Zn3¡¢I-Mg3Zn6Gd¡¢MgZn2¡¢MgZnCu,,,,,,,,,,,,,,,21.7,,ÖýÌ¬,2.5 mA cm-2,10,MnO2/C,1.42*,25*,560*,790*,,ËÎæ©æ©,ÁèÄþ
,ZG-21-0.2Cu,MAB01014,96.009,0,2.35,0,0.583,0,0,0.859,0,0,0,0,0,0,0,0,0,0,0,0,0,0,0,0,0.199,0,0,0,W-Mg3Gd2Zn3¡¢I-Mg3Zn6Gd¡¢MgZn2¡¢MgZnCu,,,,,,,,,,,,,,,21.7,1.2*,ÖýÌ¬,5 mA cm-2,10,MnO2/C,1.33*,34,760*,1020*,,ËÎæ©æ©,ÁèÄþ
,ZG-21-0.2Cu,MAB01015,96.009,0,2.35,0,0.583,0,0,0.859,0,0,0,0,0,0,0,0,0,0,0,0,0,0,0,0,0.199,0,0,0,W-Mg3Gd2Zn3¡¢I-Mg3Zn6Gd¡¢MgZn2¡¢MgZnCu,,,,,,,,,,,,,,,21.7,2.1*,ÖýÌ¬,10 mA cm-2,10,MnO2/C,1.22*,41,880*,1100*,,ËÎæ©æ©,ÁèÄþ
,ZG-21-0.2Cu,MAB01016,96.009,0,2.35,0,0.583,0,0,0.859,0,0,0,0,0,0,0,0,0,0,0,0,0,0,0,0,0.199,0,0,0,W-Mg3Gd2Zn3¡¢I-Mg3Zn6Gd¡¢MgZn2¡¢MgZnCu,,,,,,,,,,,,,,,21.7,4.4*,ÖýÌ¬,20 mA cm-2,10,MnO2/C,1.05*,51,1100*,1190*,,ËÎæ©æ©,ÁèÄþ
,ZG-21-0.2Cu,MAB01017,96.009,0,2.35,0,0.583,0,0,0.859,0,0,0,0,0,0,0,0,0,0,0,0,0,0,0,0,0.199,0,0,0,W-Mg3Gd2Zn3¡¢I-Mg3Zn6Gd¡¢MgZn2¡¢MgZnCu,,,,,,,,,,,,,,,21.7,9.2*,ÖýÌ¬,40 mA cm-2,10,MnO2/C,0.8*,49,1060*,910*,,ËÎæ©æ©,ÁèÄþ
,Mg3La,MAB01018,34.88,0,0,0,0,0,0,0,0,0,0,0,0,0,0,0,0,0,0,65.12,0,0,0,0,0,0,0,0,,,,,,,,,,,,,,,,,,ÖýÌ¬,10 mA cm-2,10,MnO2/C,1.394,15*,171.9507477,239.6993423,,ËÎæ©æ©,ÁèÄþ
,Mg3La,MAB01019,34.88,0,0,0,0,0,0,0,0,0,0,0,0,0,0,0,0,0,0,65.12,0,0,0,0,0,0,0,0,,,,,,,,,,,,,,,,,,ÖýÌ¬,20 mA cm-2,10,MnO2/C,1.269,25*,286.5845795,363.6758314,,ËÎæ©æ©,ÁèÄþ
,Mg3La,MAB01020,34.88,0,0,0,0,0,0,0,0,0,0,0,0,0,0,0,0,0,0,65.12,0,0,0,0,0,0,0,0,,,,,,,,,,,,,,,,,,ÖýÌ¬,40 mA cm-2,10,MnO2/C,1.004,40*,458.5353272,460.3694686,,ËÎæ©æ©,ÁèÄþ
,Mg3La,MAB01021,34.88,0,0,0,0,0,0,0,0,0,0,0,0,0,0,0,0,0,0,65.12,0,0,0,0,0,0,0,0,,,,,,,,,,,,,,,,,,ÖýÌ¬,60 mA cm-2,10,MnO2/C,0.849,48*,550.2423927,467.1557914,,ËÎæ©æ©,ÁèÄþ
,Mg3La,MAB01022,34.88,0,0,0,0,0,0,0,0,0,0,0,0,0,0,0,0,0,0,65.12,0,0,0,0,0,0,0,0,,,,,,,,,,,,,,,,,,ÖýÌ¬,80 mA cm-2,10,MnO2/C,0.597,50*,573.1691591,342.181988,,ËÎæ©æ©,ÁèÄþ
,Mg3La,MAB01023,34.88,0,0,0,0,0,0,0,0,0,0,0,0,0,0,0,0,0,0,65.12,0,0,0,0,0,0,0,0,,,,,,,,,,,,,,,,,,ÖýÌ¬,100 mA cm-2,10,MnO2/C,0.411,52*,596.0959254,244.9954253,,ËÎæ©æ©,ÁèÄþ
,Mg3Ce,MAB01024,100,0,0,0,0,0,0,0,0,0,0,0,0,65.89,0,0,0,0,0,0,0,0,0,0,0,0,0,0,,,,,,,,,,,,,,,,,,ÖýÌ¬,10 mA cm-2,10,MnO2/C,1.396,21*,240.7310468,336.0605413,,ËÎæ©æ©,ÁèÄþ
,Mg3Ce,MAB01025,100,0,0,0,0,0,0,0,0,0,0,0,0,65.89,0,0,0,0,0,0,0,0,0,0,0,0,0,0,,,,,,,,,,,,,,,,,,ÖýÌ¬,20 mA cm-2,10,MnO2/C,1.262,28*,320.9747291,405.0701081,,ËÎæ©æ©,ÁèÄþ
,Mg3Ce,MAB01026,100,0,0,0,0,0,0,0,0,0,0,0,0,65.89,0,0,0,0,0,0,0,0,0,0,0,0,0,0,,,,,,,,,,,,,,,,,,ÖýÌ¬,40 mA cm-2,10,MnO2/C,1.003,42*,481.4620936,482.9064799,,ËÎæ©æ©,ÁèÄþ
,Mg3Ce,MAB01027,100,0,0,0,0,0,0,0,0,0,0,0,0,65.89,0,0,0,0,0,0,0,0,0,0,0,0,0,0,,,,,,,,,,,,,,,,,,ÖýÌ¬,60 mA cm-2,10,MnO2/C,0.853,52*,596.0959254,508.4698244,,ËÎæ©æ©,ÁèÄþ
,Mg3Ce,MAB01028,100,0,0,0,0,0,0,0,0,0,0,0,0,65.89,0,0,0,0,0,0,0,0,0,0,0,0,0,0,,,,,,,,,,,,,,,,,,ÖýÌ¬,80 mA cm-2,10,MnO2/C,0.607,53*,607.5593086,368.7885003,,ËÎæ©æ©,ÁèÄþ
,Mg3Ce,MAB01029,100,0,0,0,0,0,0,0,0,0,0,0,0,65.89,0,0,0,0,0,0,0,0,0,0,0,0,0,0,,,,,,,,,,,,,,,,,,ÖýÌ¬,100 mA cm-2,10,MnO2/C,0.423,54*,619.0226918,261.8465986,,ËÎæ©æ©,ÁèÄþ
,Mg3Pr,MAB01030,34.05,0,0,0,0,0,0,0,0,0,0,0,0,0,0,0,0,0,0,0,0,0,0,0,0,65.95,0,0,,,,,,,,,,,,,,,,,6.85,ÖýÌ¬,10 mA cm-2,10,MnO2/C,1.38,34*,389.7550282,537.8619389,,ËÎæ©æ©,ÁèÄþ
,Mg3Pr,MAB01031,34.05,0,0,0,0,0,0,0,0,0,0,0,0,0,0,0,0,0,0,0,0,0,0,0,0,65.95,0,0,,,,,,,,,,,,,,,,,9.1,ÖýÌ¬,20 mA cm-2,10,MnO2/C,1.262,47*,538.7790095,679.93911,,ËÎæ©æ©,ÁèÄþ
,Mg3Pr,MAB01032,34.05,0,0,0,0,0,0,0,0,0,0,0,0,0,0,0,0,0,0,0,0,0,0,0,0,65.95,0,0,,,,,,,,,,,,,,,,,13.15,ÖýÌ¬,40 mA cm-2,10,MnO2/C,1.015,55.41,635.1860621,644.713853,,ËÎæ©æ©,ÁèÄþ
,Mg3Pr,MAB01033,34.05,0,0,0,0,0,0,0,0,0,0,0,0,0,0,0,0,0,0,0,0,0,0,0,0,65.95,0,0,,,,,,,,,,,,,,,,,17.2,ÖýÌ¬,60 mA cm-2,10,MnO2/C,0.913,60*,687.8029909,627.9641307,,ËÎæ©æ©,ÁèÄþ
,Mg3Pr,MAB01034,34.05,0,0,0,0,0,0,0,0,0,0,0,0,0,0,0,0,0,0,0,0,0,0,0,0,65.95,0,0,,,,,,,,,,,,,,,,,20.7,ÖýÌ¬,80 mA cm-2,10,MnO2/C,0.671,63*,722.1931404,484.5915972,,ËÎæ©æ©,ÁèÄþ
,Mg3Pr,MAB01035,34.05,0,0,0,0,0,0,0,0,0,0,0,0,0,0,0,0,0,0,0,0,0,0,0,0,65.95,0,0,,,,,,,,,,,,,,,,,24.8,ÖýÌ¬,100 mA cm-2,10,MnO2/C,0.523,65*,745.1199068,389.6977112,,ËÎæ©æ©,ÁèÄþ
,Mg3Nd,MAB01036,33.87,0,0,0,0,0,0,0,0,0,0,0,0,0,0,0,0,66.13,0,0,0,0,0,0,0,0,0,0,,,,,,,,,,,,,,,,,,ÖýÌ¬,10 mA cm-2,10,MnO2/C,1.365,26*,298.0479627,406.8354691,,ËÎæ©æ©,ÁèÄþ
,Mg3Nd,MAB01037,33.87,0,0,0,0,0,0,0,0,0,0,0,0,0,0,0,0,66.13,0,0,0,0,0,0,0,0,0,0,,,,,,,,,,,,,,,,,,ÖýÌ¬,20 mA cm-2,10,MnO2/C,1.252,34*,389.7550282,487.9732953,,ËÎæ©æ©,ÁèÄþ
,Mg3Nd,MAB01038,33.87,0,0,0,0,0,0,0,0,0,0,0,0,0,0,0,0,66.13,0,0,0,0,0,0,0,0,0,0,,,,,,,,,,,,,,,,,,ÖýÌ¬,40 mA cm-2,10,MnO2/C,0.997,44*,504.38886,502.8756934,,ËÎæ©æ©,ÁèÄþ
,Mg3Nd,MAB01039,33.87,0,0,0,0,0,0,0,0,0,0,0,0,0,0,0,0,66.13,0,0,0,0,0,0,0,0,0,0,,,,,,,,,,,,,,,,,,ÖýÌ¬,60 mA cm-2,10,MnO2/C,0.846,55*,630.486075,533.3912194,,ËÎæ©æ©,ÁèÄþ
,Mg3Nd,MAB01040,33.87,0,0,0,0,0,0,0,0,0,0,0,0,0,0,0,0,66.13,0,0,0,0,0,0,0,0,0,0,,,,,,,,,,,,,,,,,,ÖýÌ¬,80 mA cm-2,10,MnO2/C,0.574,57*,653.4128413,375.0589709,,ËÎæ©æ©,ÁèÄþ
,Mg3Nd,MAB01041,33.87,0,0,0,0,0,0,0,0,0,0,0,0,0,0,0,0,66.13,0,0,0,0,0,0,0,0,0,0,,,,,,,,,,,,,,,,,,ÖýÌ¬,100 mA cm-2,10,MnO2/C,0.4,58*,664.8762245,265.9504898,,ËÎæ©æ©,ÁèÄþ
,Mg¨C2Zn¨CMn,MAB01042,97,0,2,0,0,0,1,0,0,0,0,0,0,0,0,0,0,0,0,0,0,0,0,0,0,0,0,0,Mn,,,450,25:01:00,,,,,,,,,,,35,,¼·Ñ¹,1 mA cm-2,3,MnO2/C,1.438,45,1001,1439.438,,ÁèÄþ,ËÎæ©æ©
,Mg¨C2Zn¨CMn,MAB01043,97,0,2,0,0,0,1,0,0,0,0,0,0,0,0,0,0,0,0,0,0,0,0,0,0,0,0,0,Mn,,,450,25:01:00,,,,,,,,,,,35,,¼·Ñ¹,2 mA cm-2,3,MnO2/C,1.4,43,957,1339.8,,ÁèÄþ,ËÎæ©æ©
,Mg¨C2Zn¨CMn,MAB01044,97,0,2,0,0,0,1,0,0,0,0,0,0,0,0,0,0,0,0,0,0,0,0,0,0,0,0,0,Mn,,,450,25:01:00,,,,,,,,,,,35,,¼·Ñ¹,5  mA cm-2,3,MnO2/C,1.329,36,783,1040.607,,ÁèÄþ,ËÎæ©æ©
,Mg¨C2Zn¨CMn,MAB01045,97,0,2,0,0,0,1,0,0,0,0,0,0,0,0,0,0,0,0,0,0,0,0,0,0,0,0,0,Mn,,,450,25:01:00,,,,,,,,,,,35,,¼·Ñ¹,10 mA cm-2,3,MnO2/C,1.205,37,826,995.33,,ÁèÄþ,ËÎæ©æ©
,Mg¨C2Zn¨CMn¨C2Y,MAB01046,95,0,2,2,0,0,1,0,0,0,0,0,0,0,0,0,0,0,0,0,0,0,0,0,0,0,0,0,Mg3Y2Zn3¡¢Mn,,,450,25:01:00,,,,,,,,,,,20,,¼·Ñ¹,1 mA cm-2,3,MnO2/C,1.47,47,1048,1540.56,,ÁèÄþ,ËÎæ©æ©
,Mg¨C2Zn¨CMn¨C2Y,MAB01047,95,0,2,2,0,0,1,0,0,0,0,0,0,0,0,0,0,0,0,0,0,0,0,0,0,0,0,0,Mg3Y2Zn3¡¢Mn,,,450,25:01:00,,,,,,,,,,,20,,¼·Ñ¹,2 mA cm-2,3,MnO2/C,1.431,36,800,1144.8,,ÁèÄþ,ËÎæ©æ©
,Mg¨C2Zn¨CMn¨C2Y,MAB01048,95,0,2,2,0,0,1,0,0,0,0,0,0,0,0,0,0,0,0,0,0,0,0,0,0,0,0,0,Mg3Y2Zn3¡¢Mn,,,450,25:01:00,,,,,,,,,,,20,,¼·Ñ¹,5  mA cm-2,3,MnO2/C,1.361,37,820,1116.02,,ÁèÄþ,ËÎæ©æ©
,Mg¨C2Zn¨CMn¨C2Y,MAB01049,95,0,2,2,0,0,1,0,0,0,0,0,0,0,0,0,0,0,0,0,0,0,0,0,0,0,0,0,Mg3Y2Zn3¡¢Mn,,,450,25:01:00,,,,,,,,,,,20,,¼·Ñ¹,10 mA cm-2,3,MnO2/C,1.23,42,932,1146.36,,ÁèÄþ,ËÎæ©æ©
,Mg¨C2Zn¨CMn¨C3Y,MAB01050,94,0,2,3,0,0,1,0,0,0,0,0,0,0,0,0,0,0,0,0,0,0,0,0,0,0,0,0,Mg12YZn¡¢Mg3Y2Zn3¡¢Mn,,,450,25:01:00,,,,,,,,,,,20,,¼·Ñ¹,1 mA cm-2,3,MnO2/C,1.475,54,1203,1774.425,,ÁèÄþ,ËÎæ©æ©
,Mg¨C2Zn¨CMn¨C3Y,MAB01051,94,0,2,3,0,0,1,0,0,0,0,0,0,0,0,0,0,0,0,0,0,0,0,0,0,0,0,0,Mg12YZn¡¢Mg3Y2Zn3¡¢Mn,,,450,25:01:00,,,,,,,,,,,20,,¼·Ñ¹,2 mA cm-2,3,MnO2/C,1.436,40,889,1276.604,,ÁèÄþ,ËÎæ©æ©
,Mg¨C2Zn¨CMn¨C3Y,MAB01052,94,0,2,3,0,0,1,0,0,0,0,0,0,0,0,0,0,0,0,0,0,0,0,0,0,0,0,0,Mg12YZn¡¢Mg3Y2Zn3¡¢Mn,,,450,25:01:00,,,,,,,,,,,20,,¼·Ñ¹,5  mA cm-2,3,MnO2/C,1.37,41,901,1234.37,,ÁèÄþ,ËÎæ©æ©
,Mg¨C2Zn¨CMn¨C3Y,MAB01053,94,0,2,3,0,0,1,0,0,0,0,0,0,0,0,0,0,0,0,0,0,0,0,0,0,0,0,0,Mg12YZn¡¢Mg3Y2Zn3¡¢Mn,,,450,25:01:00,,,,,,,,,,,20,,¼·Ñ¹,10 mA cm-2,3,MnO2/C,1.26,43,954,1202.04,,ÁèÄþ,ËÎæ©æ©
