Repository: qixinke/Magweb

File: Mag力学性能.csv (part 6 of 16)
ID,Name,Mg,Al,Zn,Y,Zr,Ca,Mn,Li,Sn,Nd,Gd,La,Si,Sm,Ce,Er,Cu,Dy,Sr,Sc,Co,Yb,Te,Bi,Sb,Ho,Be,Rm,¦ÄRm,W,W,I2,¦ÄI2,Rc,¦ÄRc,ab XP,¦Äab XP,AW,¦ÄAW,AN,¦ÄAN,Tb,¦ÄTb,Eea,¦ÄEea,I1,¦ÄI1,XP,¦ÄXP,Hf,¦ÄHf,Cm,¦ÄCm,fp,fd,VEC,¦ÄVEC,K,¦ÄK,Tm,¦ÄTm,Vm,Sf,density,Hmix,1/¦¸,XRD,µÚ¶þÏà,¾§Á£³ß´ç£¨¦Ìm£©,ÔþÖÆÖÖÀà,ÔþÖÆÎÂ¶È¡æ,ÔþÖÆ´ÎÊý,ÔþÖÆ×ÜÑ¹ÏÂÁ¿ %,¼·Ñ¹ÎÂ¶È¡æ,¼·Ñ¹±È,¼·Ñ¹ËÙ¶È,À­ÉìËÙÂÊ,Ó¦±äËÙÂÊ,¾ùÔÈ»¯ÎÂ¶È¡æ,¾ùÔÈ»¯Ê±¼äh,ÍË»ðÎÂ¶È¡æ,ÍË»ðÊ±¼äh,¹ÌÈÜÎÂ¶È¡æ,¹ÌÈÜÊ±¼äh,Ê±Ð§ÎÂ¶È¡æ,Ê±Ð§Ê±¼äh,´ã»ð¡æ,ÊÇ·ñË®´ã,Ó²¶È ¼Ó¹¤·½Ê½,Ó²¶È,YS¼Ó¹¤·½Ê½,YS²âÊÔÎÂ¶È,Çü·þÇ¿¶È£¨YS£©MPa,UST¼Ó¹¤·½Ê½,UST²âÊÔÎÂ¶È,¿¹À­Ç¿¶È£¨UTS£©MPa,Éì³¤ÂÊ¼Ó¹¤·½Ê½,Éì³¤ÂÊ²âÊÔÎÂ¶È,Éì³¤ÂÊ(Elong)%
307,Mg-3Al-1Zn,95.8,3,1,0,0,0,0,0,0,0,0,0,0,0,0,0,0,0,0,0,0,0,0,0,0,0,0,0.159560641,0.018917043,3.676892115,0.025703815,15.15019068,0.042387155,0.140381928,0.024581473,3.738419372,0.025515369,24.53258943,0.103822758,12.09500864,0.091936717,1401.369016,0.166537228,-0.377793299,0.364304723,7.607174149,0.038412461,1.319477865,0.040136385,8.749587724,0.038541752,24.85297472,0.004646219,0.013236161,0.018208015,2.064930022,0.305938944,190.9667406,0.044690311,922.5655361,0.015416187,0.017030758,0.009483974,1770451.125,-0.269731477,0.000234469,,,,,,,,200,6.25,22,,,,,,,,,,,,,,,,,,¼·Ñ¹,#N/A,419,,,
308,Mg-9Al-Zn,90.022,9.08,0.6,0,0,0,0,0,0,0,0,0,0,0,0,0,0,0,0,0,0,0,0,0,0,0,0,0.15864889,0.029959083,3.705494516,0.040211357,15.35737151,0.06865347,0.139294899,0.04006867,3.708373223,0.039859068,24.62051069,0.084412365,12.12389388,0.073866239,1481.338268,0.266432754,-0.330647429,0.702264537,7.511928645,0.062186681,1.335701158,0.062997931,8.863144937,0.062811435,24.81476665,0.007546773,0.039464132,0.01076192,2.105764225,0.259471201,193.5809626,0.066669409,923.4853216,0.012304147,0.01676683,0.009597494,1804870.475,-0.640473504,0.000276084,,,72,,,,,,,,,,,,,,,,,,,,,,ÖýÌ¬,25,55,ÖýÌ¬,25,105,ÖýÌ¬,25,15.2
309,Mg-4.02Al-0.48Zn£¨AZ40£©,95.108,4.02,0.48,0,0,0,0,0,0,0,0,0,0,0,0,0,0,0,0,0,0,0,0,0,0,0,0,0.15944409,0.020603729,3.680559058,0.027973844,15.17966603,0.047574303,0.140233479,0.027348511,3.732224566,0.027413431,24.47709748,0.0739509,12.06908604,0.065049836,1414.988585,0.189792117,-0.36960663,0.427634976,7.588340826,0.042333921,1.321597036,0.043919912,8.770788721,0.043374435,24.84559075,0.005168429,0.01781913,0.008780586,2.05465319,0.225166942,191.5212585,0.04689503,923.1120449,0.010818042,0.01699677,0.009501326,1769975.158,-0.309137625,0.000236722,,,,,,,,380,16.5,0.4,2,,,,,,,,,,,,,,¼·Ñ¹,ÊÒÎÂ,103,¼·Ñ¹,ÊÒÎÂ,260,¼·Ñ¹,ÊÒÎÂ,23
310,Mg-4.02Al-0.48Zn£¨AZ40£©,95.108,4.02,0.48,0,0,0,0,0,0,0,0,0,0,0,0,0,0,0,0,0,0,0,0,0,0,0,0,0.15944409,0.020603729,3.680559058,0.027973844,15.17966603,0.047574303,0.140233479,0.027348511,3.732224566,0.027413431,24.47709748,0.0739509,12.06908604,0.065049836,1414.988585,0.189792117,-0.36960663,0.427634976,7.588340826,0.042333921,1.321597036,0.043919912,8.770788721,0.043374435,24.84559075,0.005168429,0.01781913,0.008780586,2.05465319,0.225166942,191.5212585,0.04689503,923.1120449,0.010818042,0.01699677,0.009501326,1769975.158,-0.309137625,0.000236722,,,,,,,,380,16.5,0.4,2,,380+410,8+12,,,,,155+170,7+24,,,,,¼·Ñ¹,ÊÒÎÂ,101,¼·Ñ¹,ÊÒÎÂ,262,¼·Ñ¹,ÊÒÎÂ,24
311,Mg-Al-Zn,95.728,3.1,0.94,0,0,0,0,0,0,0,0,0,0,0,0,0,0,0,0,0,0,0,0,0,0,0,0,0.159549868,0.01907666,3.677231335,0.025919689,15.1529909,0.042917622,0.140367966,0.024857049,3.737787187,0.025689049,24.52577125,0.100840391,12.09186301,0.089260622,1402.713898,0.169029761,-0.376981909,0.370806651,7.60526481,0.038797382,1.319674895,0.040502614,8.751716596,0.039041089,24.85222892,0.004698752,0.013686846,0.017127397,2.0635879,0.297793852,191.0235733,0.044869689,922.6269076,0.014958412,0.01702761,0.009485651,1770285.545,-0.273125537,0.000234308,,,,,,,,,,,,,,,,,,,,,,,,60£¨ HV 0.05 kg£©,ÖýÌ¬,ÊÒÎÂ,174,ÖýÌ¬,ÊÒÎÂ,260,ÖýÌ¬,ÊÒÎÂ,20
312,Mg-6Al-1Zn,93.12,5.45,1.26,0,0,0,0,0,0,0,0,0,0,0,0,0,0,0,0,0,0,0,0,0,0,0,0,0.1591597,0.024631725,3.689459986,0.033284939,15.23849727,0.055558853,0.139912798,0.03233846,3.727410789,0.033181817,24.63373676,0.116756557,12.13544114,0.103325791,1433.354544,0.217274744,-0.359083477,0.511118904,7.571524353,0.050550812,1.326569587,0.052013853,8.793264906,0.05077443,24.83851348,0.006118439,0.023763932,0.02267327,2.09739726,0.342455428,191.9100243,0.057220044,922.5683769,0.017395798,0.01691493,0.009531288,1789985.615,-0.447954357,0.000256163,,,,,,,,,,,,,,,,,,,,,,,,,ÖýÌ¬,25,177,ÖýÌ¬,25,272,ÖýÌ¬,25,8.4
313,Mg-3Al-1Zn,96,3,1,0,0,0,0,0,0,0,0,0,0,0,0,0,0,0,0,0,0,0,0,0,0,0,0,0.15956173,0.01889842,3.676858015,0.025678924,15.14995915,0.042346361,0.140383176,0.024557226,3.738442749,0.025489822,24.53213,0.10372069,12.09481685,0.091846007,1401.291561,0.166382785,-0.377838128,0.363903211,7.607252527,0.038373959,1.319458732,0.040097731,8.749487622,0.038504112,24.85300707,0.004641611,0.01321028,0.018172412,2.064798948,0.30565265,190.9647891,0.044646215,922.566716,0.015400626,0.017031072,0.009483854,1770385.134,-0.269205265,0.000234385,Mg,,,,,,,,,,,,,,,,,,,,,,,,,,,,,,#N/A,#N/A,2.9
314,Mg-6Al-1Zn,92.752,6.11,0.87,0,0,0,0,0,0,0,0,0,0,0,0,0,0,0,0,0,0,0,0,0,0,0,0,0.159088852,0.025390298,3.691690769,0.034288109,15.25689914,0.057980293,0.139821021,0.03364273,3.723263869,0.033962346,24.58919719,0.098401087,12.11488714,0.086792894,1442.18374,0.227715274,-0.353757167,0.546588933,7.558997707,0.052333695,1.327865126,0.053702101,8.807235161,0.052990477,24.83362008,0.006356936,0.026731332,0.015707985,2.088640476,0.293605319,192.2827881,0.057894745,922.9700541,0.014543391,0.016894229,0.009542276,1788933.675,-0.468911502,0.000257626,,,20,,,,,,È±Ê§,È±Ê§,,,,,,,,,,,,,,,,,,¼·Ñ¹,25,328,,,
315,Mg-20Al-5Zn,75,20,5,0,0,0,0,0,0,0,0,0,0,0,0,0,0,0,0,0,0,0,0,0,0,0,0,0.156487227,0.044958371,3.773181729,0.058399795,15.8132083,0.095815345,0.136829907,0.059211094,3.664969945,0.063238919,25.61798037,0.223185566,12.54254151,0.199213516,1630.77133,0.345101513,-0.244408496,1.3604701,7.364834434,0.096462088,1.373628939,0.090067543,9.053336631,0.090441528,24.75373637,0.011338756,0.079592571,0.082117243,2.38580868,0.592790998,197.1737569,0.105054412,920.5944153,0.035271157,0.016144034,0.009834229,1950954.244,-1.433823359,0.000323917,¦Á-Mg£¬¦Â-Mg17Al12£¬Al11La3,,,,,,,,,,,,,,,,,,,,,,ÖýÌ¬,94.243 HV,ÖýÌ¬,#N/A,138.945,ÖýÌ¬,#N/A,189.028,ÖýÌ¬,#N/A,3.609
316,Mg-8Al-1Zn£¨AZ81£©,90.9,8,1,0,0,0,0,0,0,0,0,0,0,0,0,0,0,0,0,0,0,0,0,0,0,0,0,0.158785532,0.028704723,3.701200165,0.038593951,15.32414393,0.065323328,0.139464721,0.038128571,3.714590041,0.038434782,24.65591906,0.105529424,12.14112677,0.093051807,1466.880168,0.253950385,-0.339285692,0.646401549,7.531050389,0.059414177,1.333236802,0.060389531,8.841259291,0.059811249,24.82231284,0.007199352,0.034666157,0.017882883,2.110927199,0.313650464,193.0287518,0.065017524,923.0351823,0.015635728,0.016806566,0.009578464,1803189.191,-0.595018392,0.000270797,,,,,,,,,,,1,,,,,,,,200,10,420¡Á20h,,,,,,,ÖýÌ¬,ÊÒÎÂ,222.71,ÖýÌ¬,ÊÒÎÂ,5.6962
317,Mg-8Al-1Zn£¨AZ81£©,90.9,8,1,0,0,0,0,0,0,0,0,0,0,0,0,0,0,0,0,0,0,0,0,0,0,0,0,0.158785532,0.028704723,3.701200165,0.038593951,15.32414393,0.065323328,0.139464721,0.038128571,3.714590041,0.038434782,24.65591906,0.105529424,12.14112677,0.093051807,1466.880168,0.253950385,-0.339285692,0.646401549,7.531050389,0.059414177,1.333236802,0.060389531,8.841259291,0.059811249,24.82231284,0.007199352,0.034666157,0.017882883,2.110927199,0.313650464,193.0287518,0.065017524,923.0351823,0.015635728,0.016806566,0.009578464,1803189.191,-0.595018392,0.000270797,,,,,,,,,,,1,,,,,,,,200,10,420¡Á20h,,,,,,,ÖýÌ¬,150,173.465,ÖýÌ¬,150,8.0719
318,Mg-8Al-1Zn£¨AZ81£©,90.9,8,1,0,0,0,0,0,0,0,0,0,0,0,0,0,0,0,0,0,0,0,0,0,0,0,0,0.158785532,0.028704723,3.701200165,0.038593951,15.32414393,0.065323328,0.139464721,0.038128571,3.714590041,0.038434782,24.65591906,0.105529424,12.14112677,0.093051807,1466.880168,0.253950385,-0.339285692,0.646401549,7.531050389,0.059414177,1.333236802,0.060389531,8.841259291,0.059811249,24.82231284,0.007199352,0.034666157,0.017882883,2.110927199,0.313650464,193.0287518,0.065017524,923.0351823,0.015635728,0.016806566,0.009578464,1803189.191,-0.595018392,0.000270797,,,,,,,,,,,1,,,,,,,,200,10,420¡Á20h,,,,,,,ÖýÌ¬,175,150.684,ÖýÌ¬,175,9.7686
319,Mg-8Al-Zn,91.35,8,0.5,0,0,0,0,0,0,0,0,0,0,0,0,0,0,0,0,0,0,0,0,0,0,0,0,0.158827826,0.028174574,3.699885207,0.037916977,15.31785831,0.064843952,0.139504594,0.037683391,3.713367061,0.037426277,24.5776598,0.077460358,12.10686563,0.06768317,1466.946783,0.253502089,-0.339071612,0.64519491,7.528067389,0.0583868,1.332534622,0.059461837,8.843422711,0.059276012,24.82130638,0.007101335,0.034889461,0.008999038,2.091806236,0.240360826,193.1524199,0.062786862,923.4693318,0.011235737,0.016818531,0.009576304,1796163.063,-0.567460334,0.000268924,,,,,,,,,,,2,,,,,,,,,,,,,,ÖýÌ¬,ÊÒÎÂ,85,ÖýÌ¬,ÊÒÎÂ,160,ÖýÌ¬,ÊÒÎÂ,5.2
320,Mg-8Al-Zn,91.35,8,0.5,0,0,0,0,0,0,0,0,0,0,0,0,0,0,0,0,0,0,0,0,0,0,0,0,0.158827826,0.028174574,3.699885207,0.037916977,15.31785831,0.064843952,0.139504594,0.037683391,3.713367061,0.037426277,24.5776598,0.077460358,12.10686563,0.06768317,1466.946783,0.253502089,-0.339071612,0.64519491,7.528067389,0.0583868,1.332534622,0.059461837,8.843422711,0.059276012,24.82130638,0.007101335,0.034889461,0.008999038,2.091806236,0.240360826,193.1524199,0.062786862,923.4693318,0.011235737,0.016818531,0.009576304,1796163.063,-0.567460334,0.000268924,,,,,,,,,,,2,,,,,,420,24,170,48,,,,,ÖýÔì,ÊÒÎÂ,127,ÖýÔì,ÊÒÎÂ,201,ÖýÔì,ÊÒÎÂ,4.9
321,Mg-5.5Zn-0.6Zr-1.5Yb,92.79,5.22,0,0,0.65,0,0,0,0,0,0,0,0,0,0,0,0,0,0,0,0,1.34,0,0,0,0,0,0.159307295,0.022879152,3.683742731,0.034289301,15.20896753,0.054350736,0.140187581,0.035435278,3.724336803,0.029991593,24.83813405,0.286216553,12.20916025,0.229655839,1437.745915,0.232829159,-0.356403964,0.523725465,7.561715258,0.047866612,1.324355204,0.048491688,8.815951662,0.075959988,24.84131988,0.006724007,0.023400472,0.002660274,2.053516161,0.113362276,191.5764184,0.071577485,926.1131719,0.05531556,0.016957971,0.009519303,1797795.268,-0.389898715,0.000230708,¦Á-Mg£¬MgZn2,,,,,,,,,,0.5,,,,,,,,,,,,,,ÖýÌ¬,ÊÒÎÂ,147.4,ÖýÌ¬,ÊÒÎÂ,229.3,ÖýÌ¬,ÊÒÎÂ,13
322,Mg-5.5Zn-0.6Zr-1.5Yb,92.79,5.22,0,0,0.65,0,0,0,0,0,0,0,0,0,0,0,0,0,0,0,0,1.34,0,0,0,0,0,0.159307295,0.022879152,3.683742731,0.034289301,15.20896753,0.054350736,0.140187581,0.035435278,3.724336803,0.029991593,24.83813405,0.286216553,12.20916025,0.229655839,1437.745915,0.232829159,-0.356403964,0.523725465,7.561715258,0.047866612,1.324355204,0.048491688,8.815951662,0.075959988,24.84131988,0.006724007,0.023400472,0.002660274,2.053516161,0.113362276,191.5764184,0.071577485,926.1131719,0.05531556,0.016957971,0.009519303,1797795.268,-0.389898715,0.000230708,¦Á-Mg£¬MgZn2,,,,,,,,,,0.5,,,,,,,,,,,,,,ÖýÌ¬,200,75,ÖýÌ¬,200,112.5,ÖýÌ¬,200,26.4
323,Mg-5.5Zn-0.6Zr-1.5Yb,92.79,5.22,0,0,0.65,0,0,0,0,0,0,0,0,0,0,0,0,0,0,0,0,1.34,0,0,0,0,0,0.159307295,0.022879152,3.683742731,0.034289301,15.20896753,0.054350736,0.140187581,0.035435278,3.724336803,0.029991593,24.83813405,0.286216553,12.20916025,0.229655839,1437.745915,0.232829159,-0.356403964,0.523725465,7.561715258,0.047866612,1.324355204,0.048491688,8.815951662,0.075959988,24.84131988,0.006724007,0.023400472,0.002660274,2.053516161,0.113362276,191.5764184,0.071577485,926.1131719,0.05531556,0.016957971,0.009519303,1797795.268,-0.389898715,0.000230708,¦Á-Mg£¬MgZn2,,,,,,,,,,0.5,,,,,,395,16,,,80,,,,ÖýÔì,ÊÒÎÂ,163.6,ÖýÔì,ÊÒÎÂ,255.6,ÖýÔì,ÊÒÎÂ,17.4
324,Mg-5.5Zn-0.6Zr,93.85,5.49,0,0,0.66,0,0,0,0,0,0,0,0,0,0,0,0,0,0,0,0,0,0,0,0,0,0,0.159255896,0.023121561,3.687087143,0.031521526,15.22171771,0.054593106,0.140061048,0.032842418,3.723821185,0.030438334,24.55763842,0.116965107,12.09971647,0.098933874,1440.301279,0.236095727,-0.356559277,0.521551089,7.561205055,0.048138892,1.325025943,0.049328056,8.821789835,0.076365126,24.83644376,0.005935566,0.024332849,0.001730423,2.053521488,0.113381461,191.9518474,0.063147792,925.8066296,0.054844276,0.016942093,0.009528761,1781543.166,-0.354249739,0.000217752,¦Á-Mg£¬MgZn2,,,,,,,,,,0.5,,,,,,,,,,,,,,ÖýÌ¬,ÊÒÎÂ,141.9,ÖýÌ¬,ÊÒÎÂ,215.4,ÖýÌ¬,ÊÒÎÂ,12.8
325,Mg-5.5Zn-0.6Zr,93.85,5.49,0,0,0.66,0,0,0,0,0,0,0,0,0,0,0,0,0,0,0,0,0,0,0,0,0,0,0.159255896,0.023121561,3.687087143,0.031521526,15.22171771,0.054593106,0.140061048,0.032842418,3.723821185,0.030438334,24.55763842,0.116965107,12.09971647,0.098933874,1440.301279,0.236095727,-0.356559277,0.521551089,7.561205055,0.048138892,1.325025943,0.049328056,8.821789835,0.076365126,24.83644376,0.005935566,0.024332849,0.001730423,2.053521488,0.113381461,191.9518474,0.063147792,925.8066296,0.054844276,0.016942093,0.009528761,1781543.166,-0.354249739,0.000217752,¦Á-Mg£¬MgZn2,,,,,,,,,,0.5,,,,,,,,,,,,,,ÖýÌ¬,200,69.1,ÖýÌ¬,200,103.6,ÖýÌ¬,200,25.2
326,Mg-5.5Zn-0.6Zr,93.85,5.49,0,0,0.66,0,0,0,0,0,0,0,0,0,0,0,0,0,0,0,0,0,0,0,0,0,0,0.159255896,0.023121561,3.687087143,0.031521526,15.22171771,0.054593106,0.140061048,0.032842418,3.723821185,0.030438334,24.55763842,0.116965107,12.09971647,0.098933874,1440.301279,0.236095727,-0.356559277,0.521551089,7.561205055,0.048138892,1.325025943,0.049328056,8.821789835,0.076365126,24.83644376,0.005935566,0.024332849,0.001730423,2.053521488,0.113381461,191.9518474,0.063147792,925.8066296,0.054844276,0.016942093,0.009528761,1781543.166,-0.354249739,0.000217752,¦Á-Mg£¬MgZn2,,,,,,,,,,0.5,,,,,,395,16,,,80,,,,ÖýÔì,ÊÒÎÂ,145.6,ÖýÔì,ÊÒÎÂ,237.4,ÖýÔì,ÊÒÎÂ,14.9
327,Mg-2.0Zn-0.3Zr,97.6,2.1,0,0,0.3,0,0,0,0,0,0,0,0,0,0,0,0,0,0,0,0,0,0,0,0,0,0,0.159779091,0.014439877,3.67034198,0.019876903,15.10606309,0.03447468,0.140647329,0.020610204,3.740032631,0.01899599,24.40956769,0.079014658,12.04147479,0.066779886,1392.812718,0.155236456,-0.383378446,0.305042628,7.613631608,0.030005265,1.315715517,0.031129226,8.747870058,0.050498526,24.85668434,0.003718822,0.009402244,0.00079455,2.020603679,0.073045594,190.7208626,0.040728798,924.3133573,0.03694696,0.017093417,0.009464182,1755055.868,-0.132776137,0.00017171,¦Á-Mg£¬MgZn2,,12.1,,,,,480,28,3,50,,420,12,,,,,,,,,,,¼·Ñ¹,25,191,¼·Ñ¹,25,259,¼·Ñ¹,25,16
328,A4(Mg-4Al),95.88,4.12,0,0,0,0,0,0,0,0,0,0,0,0,0,0,0,0,0,0,0,0,0,0,0,0,0,0.159470216,0.020073023,3.679750613,0.02728118,15.17685961,0.047341757,0.140254694,0.027009606,3.73062204,0.026401449,24.40474209,0.020773285,12.03726531,0.015735402,1416.252124,0.191116119,-0.368697142,0.431534158,7.584102325,0.041483091,1.321179592,0.043009566,8.774530614,0.043172954,24.84406951,0.005100456,0.018291828,0,2.037265307,0.092973263,191.6769388,0.044468073,923.534578,0.002116568,0.017004072,0.009501031,1763964.993,-0.287012832,0.000234867,¦Á-Mg£¬¦Â-Mg17Al12,,,,,,,,,,,,,,,,,,,,,,ÖýÌ¬,"51.6 HV (500 g , 15 s)",ÖýÌ¬,25,101.3,ÖýÌ¬,25,171.2,ÖýÌ¬,25,9.7
329,A4(Mg-4Al),95.88,4.12,0,0,0,0,0,0,0,0,0,0,0,0,0,0,0,0,0,0,0,0,0,0,0,0,0,0.159470216,0.020073023,3.679750613,0.02728118,15.17685961,0.047341757,0.140254694,0.027009606,3.73062204,0.026401449,24.40474209,0.020773285,12.03726531,0.015735402,1416.252124,0.191116119,-0.368697142,0.431534158,7.584102325,0.041483091,1.321179592,0.043009566,8.774530614,0.043172954,24.84406951,0.005100456,0.018291828,0,2.037265307,0.092973263,191.6769388,0.044468073,923.534578,0.002116568,0.017004072,0.009501031,1763964.993,-0.287012832,0.000234867,¦Á-Mg£¬¦Â-Mg17Al12,,,,,,,,,,,,,,,,,,,,,,ÖýÌ¬,"51.6 HV (500 g , 15 s)",ÖýÌ¬,150,89.3,ÖýÌ¬,150,122.4,ÖýÌ¬,150,12.5
330,Mg15Al,85,15,0,0,0,0,0,0,0,0,0,0,0,0,0,0,0,0,0,0,0,0,0,0,0,0,0,0.157781977,0.036847637,3.73269538,0.048846523,15.5557973,0.083889708,0.138256778,0.049764987,3.678676231,0.048628638,24.67211716,0.037320517,12.1371611,0.028344135,1559.003205,0.31533019,-0.28478468,1.014712463,7.418175421,0.077028753,1.351148329,0.076383325,8.97432219,0.076667035,24.77723923,0.00928867,0.064179109,0,2.137161095,0.160969306,196.1722493,0.078914221,924.5655025,0.003839921,0.016515762,0.009706529,1836245.105,-0.946783433,0.000308096,¦Á-Mg£¬¦Â-Mg17Al12,,90,,,,,300,,30,0.5,,,,,,,,,,,,,,,,,ÖýÌ¬,ÊÒÎÂ,152.3,,,
331,Mg15Al£¨ECAP£©,85,15,0,0,0,0,0,0,0,0,0,0,0,0,0,0,0,0,0,0,0,0,0,0,0,0,0,0.157781977,0.036847637,3.73269538,0.048846523,15.5557973,0.083889708,0.138256778,0.049764987,3.678676231,0.048628638,24.67211716,0.037320517,12.1371611,0.028344135,1559.003205,0.31533019,-0.28478468,1.014712463,7.418175421,0.077028753,1.351148329,0.076383325,8.97432219,0.076667035,24.77723923,0.00928867,0.064179109,0,2.137161095,0.160969306,196.1722493,0.078914221,924.5655025,0.003839921,0.016515762,0.009706529,1836245.105,-0.946783433,0.000308096,¦Á-Mg£¬¦Â-Mg17Al12,,11.3,,,,,300,,30,0.5,,,,,,,,,,,,,,¼·Ñ¹,ÊÒÎÂ,134.2,¼·Ñ¹,ÊÒÎÂ,243.8,¼·Ñ¹,ÊÒÎÂ,5.59
332,Mg-3Al,96.7,2.96,0,0,0,0,0,0,0,0,0,0,0,0,0,0,0,0,0,0,0,0,0,0,0,0,0,0.15964651,0.017106509,3.674221881,0.023310125,15.13728922,0.040495487,0.140463325,0.023009181,3.736046456,0.02249185,24.37682157,0.017743152,12.02683374,0.013436396,1401.345411,0.164786315,-0.37745966,0.359619183,7.601429161,0.035310876,1.318050121,0.036780992,8.753667476,0.036921051,24.85104823,0.004350263,0.01323924,0,2.026833738,0.079728939,191.2075182,0.038031343,923.4269242,0.001805973,0.017055063,0.009479545,1756656.852,-0.208909507,0.00022023,¦Á-Mg£¬¦Â-Mg17Al12,,103,,,,,300,,2.5,1,,400,12,,,,,,,,,,,,,,¼·Ñ¹,ÊÒÎÂ,241.5,¼·Ñ¹,ÊÒÎÂ,13.8
333,Mg-15Al£¨ECAP£©,85.05,14.95,0,0,0,0,0,0,0,0,0,0,0,0,0,0,0,0,0,0,0,0,0,0,0,0,0,0.157789821,0.036793309,3.732449415,0.048780143,15.55403686,0.083779667,0.13826606,0.049690748,3.678917555,0.048556169,24.67087501,0.037269221,12.13669701,0.028304834,1558.340026,0.315014926,-0.285174512,1.011881619,7.418946268,0.076911014,1.351009103,0.076282358,8.973394018,0.076565723,24.7775497,0.00927532,0.063975851,0,2.136697009,0.160774877,196.1513654,0.078810178,924.5607131,0.00383447,0.01651803,0.009705576,1835899.389,-0.944087493,0.000307878,,,3.4,,,,,280,,0.04,0.3,,,,,,,,,,,,,,¼·Ñ¹,200,116,¼·Ñ¹,200,139,¼·Ñ¹,200,47.3
334,Mg-9Al£¨wtÊÇ´ó¸ÅÖµ£©,91,9,0,0,0,0,0,0,0,0,0,0,0,0,0,0,0,0,0,0,0,0,0,0,0,0,0,0.158717539,0.029181857,3.703355283,0.039222172,15.34580357,0.067745763,0.139363952,0.039330611,3.707462742,0.038439497,24.52394745,0.029911246,12.08180242,0.022683989,1479.895658,0.264638046,-0.331285967,0.694908132,7.51012618,0.060614084,1.334540726,0.061608491,8.86360484,0.061840182,24.81427418,0.00738883,0.039294036,0,2.08180242,0.131647204,193.6811089,0.063676092,923.994201,0.003060988,0.016786366,0.009592706,1795668.348,-0.600886273,0.000276247,,,254,,,,,,,,,0.0013s?1,,,,,,,,,,,ÖýÌ¬,"74 (VHN, 0.25 N,10 s)",ÖýÌ¬,#N/A,107.811,ÖýÌ¬,#N/A,183.279,ÖýÌ¬,#N/A,5
335,Mg-6Al,94,6,0,0,0,0,0,0,0,0,0,0,0,0,0,0,0,0,0,0,0,0,0,0,0,0,0,0.159181119,0.02407364,3.688816991,0.032578822,15.24174973,0.056432906,0.139912566,0.032413049,3.721726726,0.031681481,24.45052798,0.024821734,12.05437168,0.018810573,1440.697132,0.224908646,-0.354327788,0.537552253,7.555688638,0.049847364,1.326311504,0.051288776,8.808743361,0.051482859,24.83262535,0.006108718,0.026466331,0,2.054371681,0.110374206,192.4467256,0.053021084,923.7111157,0.002533321,0.016920452,0.009536254,1776045.109,-0.411323209,0.000253607,,,,,,,,,,,1,,,,,,,,,,,,,,,,,ÖýÌ¬,ÊÒÎÂ,153,ÖýÌ¬,ÊÒÎÂ,5.8
336,Mg-10Gd-0.5Zr+0.5Ca,89,,0,0,0.5,0.5,0,0,0,0,10,0,0,0,0,0,0,0,0,0,0,0,0,0,0,0,0,0.160565037,0.02090403,3.681794818,0.052896358,14.97278892,0.028206037,0.142100784,0.052639937,3.737028441,0.028441085,26.71405616,0.650351639,12.95104979,0.525922009,1405.867456,0.218162483,-0.381746271,0.327657459,7.613994657,0.02826877,1.307127419,0.01741479,8.739561184,0.057067834,25.07984601,0.062690611,0,0.009860146,2.019916673,0.074175291,186.7479055,0.128394227,936.8004873,0.104084978,0.017360394,0.00932916,1891372.696,-0.438595795,0.000471856,,,,,,,,,,,1,,,,,,525,8,225,12,50¡«70,,,,,,,ÖýÔì,ÊÒÎÂ,140.4,ÖýÔì,ÊÒÎÂ,2.57
337,Mg-10Gd-0.5Zr+0.5Ca,89,,0,0,0.5,0.5,0,0,0,0,10,0,0,0,0,0,0,0,0,0,0,0,0,0,0,0,0,0.160565037,0.02090403,3.681794818,0.052896358,14.97278892,0.028206037,0.142100784,0.052639937,3.737028441,0.028441085,26.71405616,0.650351639,12.95104979,0.525922009,1405.867456,0.218162483,-0.381746271,0.327657459,7.613994657,0.02826877,1.307127419,0.01741479,8.739561184,0.057067834,25.07984601,0.062690611,0,0.009860146,2.019916673,0.074175291,186.7479055,0.128394227,936.8004873,0.104084978,0.017360394,0.00932916,1891372.696,-0.438595795,0.000471856,,,,,,,,,,,1,,,,,,525,8,225,12,50¡«70,,,,,,,ÖýÔì,200,148.3,ÖýÔì,200,2.96
338,Mg-10Gd-0.5Zr+0.5Ca,89,,0,0,0.5,0.5,0,0,0,0,10,0,0,0,0,0,0,0,0,0,0,0,0,0,0,0,0,0.160565037,0.02090403,3.681794818,0.052896358,14.97278892,0.028206037,0.142100784,0.052639937,3.737028441,0.028441085,26.71405616,0.650351639,12.95104979,0.525922009,1405.867456,0.218162483,-0.381746271,0.327657459,7.613994657,0.02826877,1.307127419,0.01741479,8.739561184,0.057067834,25.07984601,0.062690611,0,0.009860146,2.019916673,0.074175291,186.7479055,0.128394227,936.8004873,0.104084978,0.017360394,0.00932916,1891372.696,-0.438595795,0.000471856,,,,,,,,,,,1,,,,,,525,8,225,12,50¡«70,,,,,,,ÖýÔì,250,166.1,ÖýÔì,250,3.23
339,Mg-10Gd-0.5Zr+0.5Ca,89,,0,0,0.5,0.5,0,0,0,0,10,0,0,0,0,0,0,0,0,0,0,0,0,0,0,0,0,0.160565037,0.02090403,3.681794818,0.052896358,14.97278892,0.028206037,0.142100784,0.052639937,3.737028441,0.028441085,26.71405616,0.650351639,12.95104979,0.525922009,1405.867456,0.218162483,-0.381746271,0.327657459,7.613994657,0.02826877,1.307127419,0.01741479,8.739561184,0.057067834,25.07984601,0.062690611,0,0.009860146,2.019916673,0.074175291,186.7479055,0.128394227,936.8004873,0.104084978,0.017360394,0.00932916,1891372.696,-0.438595795,0.000471856,,,,,,,,,,,1,,,,,,525,8,225,12,50¡«70,,,,,,,ÖýÔì,300,177.1,ÖýÔì,300,3.39
340,Mg-10Gd-0.5Zr+1Ca,88.5,,0,0,0.5,1,0,0,0,0,10,0,0,0,0,0,0,0,0,0,0,0,0,0,0,0,0,0.160691294,0.024778748,3.678669076,0.05514549,14.96208456,0.030681517,0.14222007,0.054415421,3.731823353,0.037114492,26.77195937,0.650250294,12.97983106,0.526228195,1407.276324,0.218642168,-0.38028855,0.334969457,7.608805092,0.03051825,1.306085798,0.022100729,8.739112537,0.057146811,25.0838434,0.062775705,0,0.009881307,2.019959843,0.074252626,186.7742563,0.128573996,937.4713515,0.104694014,0.017411292,0.009322005,1890124.83,-0.512915698,0.00047955,,,,,,,,,,,1,,,,,,525,8,225,12,50¡«70,,,,,,,ÖýÔì,ÊÒÎÂ,159.1,ÖýÔì,ÊÒÎÂ,3
341,Mg-10Gd-0.5Zr+1Ca,88.5,,0,0,0.5,1,0,0,0,0,10,0,0,0,0,0,0,0,0,0,0,0,0,0,0,0,0,0.160691294,0.024778748,3.678669076,0.05514549,14.96208456,0.030681517,0.14222007,0.054415421,3.731823353,0.037114492,26.77195937,0.650250294,12.97983106,0.526228195,1407.276324,0.218642168,-0.38028855,0.334969457,7.608805092,0.03051825,1.306085798,0.022100729,8.739112537,0.057146811,25.0838434,0.062775705,0,0.009881307,2.019959843,0.074252626,186.7742563,0.128573996,937.4713515,0.104694014,0.017411292,0.009322005,1890124.83,-0.512915698,0.00047955,,,,,,,,,,,1,,,,,,525,8,225,12,50¡«70,,,,,,,ÖýÔì,200,166.7,ÖýÔì,200,3.42
342,Mg-10Gd-0.5Zr+1Ca,88.5,,0,0,0.5,1,0,0,0,0,10,0,0,0,0,0,0,0,0,0,0,0,0,0,0,0,0,0.160691294,0.024778748,3.678669076,0.05514549,14.96208456,0.030681517,0.14222007,0.054415421,3.731823353,0.037114492,26.77195937,0.650250294,12.97983106,0.526228195,1407.276324,0.218642168,-0.38028855,0.334969457,7.608805092,0.03051825,1.306085798,0.022100729,8.739112537,0.057146811,25.0838434,0.062775705,0,0.009881307,2.019959843,0.074252626,186.7742563,0.128573996,937.4713515,0.104694014,0.017411292,0.009322005,1890124.83,-0.512915698,0.00047955,,,,,,,,,,,1,,,,,,525,8,225,12,50¡«70,,,,,,,ÖýÔì,250,170.9,ÖýÔì,250,4
343,Mg-10Gd-0.5Zr+1Ca,88.5,,0,0,0.5,1,0,0,0,0,10,0,0,0,0,0,0,0,0,0,0,0,0,0,0,0,0,0.160691294,0.024778748,3.678669076,0.05514549,14.96208456,0.030681517,0.14222007,0.054415421,3.731823353,0.037114492,26.77195937,0.650250294,12.97983106,0.526228195,1407.276324,0.218642168,-0.38028855,0.334969457,7.608805092,0.03051825,1.306085798,0.022100729,8.739112537,0.057146811,25.0838434,0.062775705,0,0.009881307,2.019959843,0.074252626,186.7742563,0.128573996,937.4713515,0.104694014,0.017411292,0.009322005,1890124.83,-0.512915698,0.00047955,,,,,,,,,,,1,,,,,,525,8,225,12,50¡«70,,,,,,,ÖýÔì,300,180.8,ÖýÔì,300,4.6
344,Mg-10Gd-0.5Zr+1.5Ca,88,,0,0,0.5,1.5,0,0,0,0,10,0,0,0,0,0,0,0,0,0,0,0,0,0,0,0,0,0.1608181,0.028106274,3.675529754,0.057310153,14.95133369,0.032971979,0.142339873,0.056123793,3.726595651,0.044134059,26.83011413,0.650139113,13.00873737,0.526520865,1408.691314,0.219116143,-0.378824495,0.342217641,7.603592982,0.032612931,1.305039652,0.025956242,8.73866194,0.057225991,25.08785816,0.062860591,0,0.009902559,2.0200032,0.074330204,186.8007217,0.128754034,938.1451303,0.105295471,0.017462411,0.00931483,1888878.609,-0.586991126,0.000490556,,,4.5,,,,,,,,1,,,,,,525,8,225,12,50¡«70,,,,,,,ÖýÔì,ÊÒÎÂ,188.1,ÖýÔì,ÊÒÎÂ,3.93
345,Mg-10Gd-0.5Zr+1.5Ca,88,,0,0,0.5,1.5,0,0,0,0,10,0,0,0,0,0,0,0,0,0,0,0,0,0,0,0,0,0.1608181,0.028106274,3.675529754,0.057310153,14.95133369,0.032971979,0.142339873,0.056123793,3.726595651,0.044134059,26.83011413,0.650139113,13.00873737,0.526520865,1408.691314,0.219116143,-0.378824495,0.342217641,7.603592982,0.032612931,1.305039652,0.025956242,8.73866194,0.057225991,25.08785816,0.062860591,0,0.009902559,2.0200032,0.074330204,186.8007217,0.128754034,938.1451303,0.105295471,0.017462411,0.00931483,1888878.609,-0.586991126,0.000490556,,,,,,,,,,,1,,,,,,525,8,225,12,50¡«70,,,,,,,ÖýÔì,200,197.8,ÖýÔì,200,4.58
346,Mg-10Gd-0.5Zr+1.5Ca,88,,0,0,0.5,1.5,0,0,0,0,10,0,0,0,0,0,0,0,0,0,0,0,0,0,0,0,0,0.1608181,0.028106274,3.675529754,0.057310153,14.95133369,0.032971979,0.142339873,0.056123793,3.726595651,0.044134059,26.83011413,0.650139113,13.00873737,0.526520865,1408.691314,0.219116143,-0.378824495,0.342217641,7.603592982,0.032612931,1.305039652,0.025956242,8.73866194,0.057225991,25.08785816,0.062860591,0,0.009902559,2.0200032,0.074330204,186.8007217,0.128754034,938.1451303,0.105295471,0.017462411,0.00931483,1888878.609,-0.586991126,0.000490556,,,,,,,,,,,1,,,,,,525,8,225,12,50¡«70,,,,,,,ÖýÔì,250,209.3,ÖýÔì,250,5.01
347,Mg-10Gd-0.5Zr+1.5Ca,88,,0,0,0.5,1.5,0,0,0,0,10,0,0,0,0,0,0,0,0,0,0,0,0,0,0,0,0,0.1608181,0.028106274,3.675529754,0.057310153,14.95133369,0.032971979,0.142339873,0.056123793,3.726595651,0.044134059,26.83011413,0.650139113,13.00873737,0.526520865,1408.691314,0.219116143,-0.378824495,0.342217641,7.603592982,0.032612931,1.305039652,0.025956242,8.73866194,0.057225991,25.08785816,0.062860591,0,0.009902559,2.0200032,0.074330204,186.8007217,0.128754034,938.1451303,0.105295471,0.017462411,0.00931483,1888878.609,-0.586991126,0.000490556,,,,,,,,,,,1,,,,,,525,8,225,12,50¡«70,,,,,,,ÖýÔì,300,201.9,ÖýÔì,300,5.94
348,Mg-10Gd-0.5Zr+2Ca,87.5,,0,0,0.5,2,0,0,0,0,10,0,0,0,0,0,0,0,0,0,0,0,0,0,0,0,0,0.160945458,0.031062787,3.672376764,0.059399534,14.94053601,0.035113549,0.142460198,0.057770904,3.721345189,0.050198385,26.8885221,0.650018089,13.03776954,0.526800045,1410.112464,0.219584408,-0.377354066,0.349407756,7.598358179,0.034580862,1.303988951,0.029310746,8.738209382,0.057305375,25.0918904,0.062945265,0,0.009923902,2.020046746,0.074408025,186.8273022,0.128934341,938.8218426,0.105889437,0.017513753,0.009307633,1887634.031,-0.660816766,0.000502438,,,,,,,,,,,1,,,,,,525,8,225,12,50¡«70,,,,,,,ÖýÔì,ÊÒÎÂ,170.3,ÖýÔì,ÊÒÎÂ,2.87
349,Mg-10Gd-0.5Zr+2Ca,87.5,,0,0,0.5,2,0,0,0,0,10,0,0,0,0,0,0,0,0,0,0,0,0,0,0,0,0,0.160945458,0.031062787,3.672376764,0.059399534,14.94053601,0.035113549,0.142460198,0.057770904,3.721345189,0.050198385,26.8885221,0.650018089,13.03776954,0.526800045,1410.112464,0.219584408,-0.377354066,0.349407756,7.598358179,0.034580862,1.303988951,0.029310746,8.738209382,0.057305375,25.0918904,0.062945265,0,0.009923902,2.020046746,0.074408025,186.8273022,0.128934341,938.8218426,0.105889437,0.017513753,0.009307633,1887634.031,-0.660816766,0.000502438,,,,,,,,,,,1,,,,,,525,8,225,12,50¡«70,,,,,,,ÖýÔì,200,189.9,ÖýÔì,200,4.05
350,Mg-10Gd-0.5Zr+2Ca,87.5,,0,0,0.5,2,0,0,0,0,10,0,0,0,0,0,0,0,0,0,0,0,0,0,0,0,0,0.160945458,0.031062787,3.672376764,0.059399534,14.94053601,0.035113549,0.142460198,0.057770904,3.721345189,0.050198385,26.8885221,0.650018089,13.03776954,0.526800045,1410.112464,0.219584408,-0.377354066,0.349407756,7.598358179,0.034580862,1.303988951,0.029310746,8.738209382,0.057305375,25.0918904,0.062945265,0,0.009923902,2.020046746,0.074408025,186.8273022,0.128934341,938.8218426,0.105889437,0.017513753,0.009307633,1887634.031,-0.660816766,0.000502438,,,,,,,,,,,1,,,,,,525,8,225,12,50¡«70,,,,,,,ÖýÔì,250,201.6,ÖýÔì,250,4.91
351,Mg-10Gd-0.5Zr+2Ca,87.5,,0,0,0.5,2,0,0,0,0,10,0,0,0,0,0,0,0,0,0,0,0,0,0,0,0,0,0.160945458,0.031062787,3.672376764,0.059399534,14.94053601,0.035113549,0.142460198,0.057770904,3.721345189,0.050198385,26.8885221,0.650018089,13.03776954,0.526800045,1410.112464,0.219584408,-0.377354066,0.349407756,7.598358179,0.034580862,1.303988951,0.029310746,8.738209382,0.057305375,25.0918904,0.062945265,0,0.009923902,2.020046746,0.074408025,186.8273022,0.128934341,938.8218426,0.105889437,0.017513753,0.009307633,1887634.031,-0.660816766,0.000502438,,,,,,,,,,,1,,,,,,525,8,225,12,50¡«70,,,,,,,ÖýÔì,300,218.9,ÖýÔì,300,6.18
352,Mg-2Ca,97.734,,0,0,0,2.211,0,0,0,0,0,0,0,0,0,0,0,0,0,0,0,0,0,0,0,0,0,0.160607512,0.026978265,3.647143033,0.030096737,14.99267656,0.024385749,0.141473678,0.028585185,3.729022843,0.048026978,24.51846626,0.074330937,12.1082692,0.076340767,1368.332258,0.033270035,-0.394253612,0.124437968,7.625252915,0.02322932,1.305804569,0.027430398,8.697834616,0.002125482,24.88334567,0.004922046,0,0,2,0,190.1353365,0.006076951,925.7484607,0.023963863,0.017390942,0.009395462,1733404.895,-0.320411759,0.000580846,,,135,,,,,,,,2,,,,,,,,,,,,ÖýÌ¬,43.2£¨ HV 5 kg£©,ÖýÌ¬,ÊÒÎÂ,47.3,ÖýÌ¬,ÊÒÎÂ,115.2,ÖýÌ¬,ÊÒÎÂ,3.05
353,Mg-4Ca,95.949,,0,0,0,4.015,0,0,0,0,0,0,0,0,0,0,0,0,0,0,0,0,0,0,0,0,0,0.161028074,0.036179585,3.636488797,0.040585907,14.95718987,0.032866282,0.141866202,0.038328605,3.711639616,0.064878351,24.69536022,0.099227682,12.19798908,0.10189096,1372.750962,0.044590092,-0.38949173,0.169361877,7.608060343,0.031304164,1.302327923,0.03698071,8.696040218,0.002858462,24.89523355,0.006614904,0,0,2,0,190.2474863,0.008166105,927.9017379,0.032146459,0.017560581,0.009371725,1729628.521,-0.579267358,0.000647391,,,92,,,,,,,,2,,,,,,,,,,,,ÖýÌ¬,53.3£¨ HV 5 kg£©,ÖýÌ¬,ÊÒÎÂ,34.5,ÖýÌ¬,ÊÒÎÂ,77.4,ÖýÌ¬,ÊÒÎÂ,2.1
354,Mg-0.54Ca,99.41028,,0,0,0,0.54,0,0,0,0,0,0,0,0,0,0,0,0,0,0,0,0,0,0,0,0,0,0.160223127,0.013389174,3.65688077,0.014861427,15.0251106,0.012047494,0.141114919,0.014188707,3.744910731,0.023677614,24.35678906,0.037046056,12.0262672,0.038054573,1364.293659,0.01652099,-0.398605869,0.060937414,7.640966548,0.011477349,1.308982146,0.013548016,8.699474656,0.001052143,24.8724804,0.002438004,0,0,2,0,190.032834,0.003010364,923.7804127,0.011889955,0.017235897,0.009417254,1736919.147,-0.078542853,0.000463675,,,6.4,,,,,È±Ê§,19.7,,,,,,,,,,,,,,,,,,,¼·Ñ¹,#N/A,175,,,
355,Mg-0.79Ca,99.1713,,0,0,0,0.79,0,0,0,0,0,0,0,0,0,0,0,0,0,0,0,0,0,0,0,0,0,0.160280289,0.016183539,3.655432682,0.017976583,15.02028737,0.014571718,0.14116827,0.017149572,3.74254806,0.028647495,24.38083191,0.044749493,12.03846163,0.045966489,1364.894235,0.01996731,-0.397958649,0.073801363,7.638629791,0.013881904,1.308509612,0.016387289,8.699230767,0.001272218,24.87409617,0.002947684,0,0,2,0,190.048077,0.003639644,924.0730791,0.014372001,0.017258953,0.009414007,1736392.69,-0.114830147,0.000490734,,,3.4,,,,,È±Ê§,19.7,,,,,,,,,,,,,,,,,,,¼·Ñ¹,#N/A,190,,,
356,Mg-4Sn,95.97,,0,0,0,0,0,0,4.03,0,0,0,0,0,0,0,0,0,0,0,0,0,0,0,0,0,0,0.160116196,0.001090911,3.665881783,0.017303806,15.03206325,0.002465702,0.140982951,0.001304171,3.754688378,0.013466657,25.10973878,0.345639845,12.3239243,0.283469002,1375.888778,0.101027467,-0.387111222,0.359076538,7.643425654,0.003632368,1.31554081,0.045423441,8.68550865,0.017993874,24.88812006,0.008285299,0.008452274,0,2.017048648,0.091155866,188.9515082,0.059844708,919.586236,0.041795309,0.01719151,0.009445018,1793140.047,-0.304259748,0.000810434,¦Á-Mg£¬Mg2Sn,,13.15,,,,,,,,,3.3¡Á10?-3,,,,,,,,,,,¸ßÑ¹Ñ¹Öý,"38.7 (10 s ,1000 gf)",¸ßÑ¹Ñ¹Öý,36.5,65,¸ßÑ¹Ñ¹Öý,36.5,92,¸ßÑ¹Ñ¹Öý,36.5,7
357,Mg-4Sn-1Ce,95.05,,0,0,0,0,0,0,3.98,0,0,0,0,0,0.97,0,0,0,0,0,0,0,0,0,0,0,0,0.160155369,0.005945524,3.664348094,0.01989892,15.02480253,0.01180957,0.141093411,0.018724017,3.753352874,0.015854475,25.30897271,0.391376338,12.40304022,0.320457889,1379.807128,0.121584903,-0.385558205,0.372918173,7.63974575,0.012077189,1.315182585,0.045756792,8.679968172,0.023628247,24.89166126,0.00895545,0.008406662,0.000867924,2.018722819,0.093126866,188.6426751,0.071646612,919.8565797,0.042231507,0.017205976,0.009436219,1805805.847,-0.353994598,0.00074929,¦Á-Mg£¬Mg2Sn£¬Ce5Sn4,,7.58,,,,,,,,3.3¡Á10?-3,,,,,,,,,,,,¸ßÑ¹Ñ¹Öý,"47.7 (10 s ,1000 gf)",¸ßÑ¹Ñ¹Öý,36.5,101,¸ßÑ¹Ñ¹Öý,36.5,141,¸ßÑ¹Ñ¹Öý,36.5,9
358,Mg-4Sn-2Ce,93.9,,0,0,0,0,0,0,4.06,0,0,0,0,0,2.04,0,0,0,0,0,0,0,0,0,0,0,0,0.160199973,0.008579099,3.662831588,0.022689029,15.01651982,0.017010324,0.141216974,0.027204347,3.752017049,0.018337565,25.56130745,0.439573493,12.50339635,0.359859458,1384.666189,0.142060507,-0.383357923,0.394388001,7.635518514,0.017180717,1.314975347,0.04689818,8.673229219,0.028860545,24.89631616,0.009772813,0.0086505,0.001841259,2.021206007,0.096750372,188.2585468,0.083730404,920.0347664,0.04342943,0.017222422,0.009427067,1821952.04,-0.420469608,0.000736486,¦Á-Mg£¬Mg2Sn£¬Ce5Sn4,,6.65,,,,,,,,3.3¡Á10?-3,,,,,,,,,,,,¸ßÑ¹Ñ¹Öý,"48.7 (10 s ,1000 gf)",¸ßÑ¹Ñ¹Öý,36.5,110,¸ßÑ¹Ñ¹Öý,36.5,160,¸ßÑ¹Ñ¹Öý,36.5,10
359,Mg-4Sn-4Ce,92.07,,0,0,0,0,0,0,3.96,0,0,0,0,0,3.97,0,0,0,0,0,0,0,0,0,0,0,0,0.160281322,0.011986803,3.659649458,0.026729096,15.00144153,0.023772985,0.141446336,0.038102575,3.749245931,0.0219303,25.97536378,0.506575723,12.66782028,0.415015054,1392.808193,0.1711809,-0.3801275,0.421271958,7.627876123,0.023863867,1.314233905,0.047571331,8.661718194,0.036314742,24.90367773,0.010920159,0.008559355,0.003635013,2.024689811,0.100506811,187.6168033,0.101302212,920.5945826,0.04429339,0.017252463,0.00940883,1848150.822,-0.522977949,0.000733219,¦Á-Mg£¬Mg2Sn£¬Ce5Sn4,,4.12,,,,,,,,3.3¡Á10?-3,,,,,,,,,,,,¸ßÑ¹Ñ¹Öý,"52.9 (10 s ,1000 gf)",¸ßÑ¹Ñ¹Öý,36.5,110,¸ßÑ¹Ñ¹Öý,36.5,130,¸ßÑ¹Ñ¹Öý,36.5,8
360,Mg-8Gd-2Er,89.8,,0,0,0,0,0,0,0,0,8.3,0,0,0,0,1.9,0,0,0,0,0,0,0,0,0,0,0,0.160427684,0.015565278,3.67774251,0.047746354,14.98522943,0.025470043,0.141917375,0.049122046,3.742321121,0.015573158,26.6038477,0.656089922,12.8994254,0.529419656,1398.704182,0.194215396,-0.384300959,0.310042752,7.620326331,0.025572157,1.308243824,0.010301706,8.752102019,0.072272868,25.04959069,0.057519388,0,0.008459907,2.017064175,0.064207463,186.9576011,0.123512006,935.1022749,0.097696681,0.017305036,0.009359513,1889396.132,-0.390669681,0.000532594,,,,,,,,,,,1,,,,,,,,,,,,,,ÖýÌ¬,ÊÒÎÂ,110,ÖýÌ¬,ÊÒÎÂ,189,ÖýÌ¬,ÊÒÎÂ,6.4
361,Mg-8Gd-2Er,89.8,,0,0,0,0,0,0,0,0,8.3,0,0,0,0,1.9,0,0,0,0,0,0,0,0,0,0,0,0.160427684,0.015565278,3.67774251,0.047746354,14.98522943,0.025470043,0.141917375,0.049122046,3.742321121,0.015573158,26.6038477,0.656089922,12.8994254,0.529419656,1398.704182,0.194215396,-0.384300959,0.310042752,7.620326331,0.025572157,1.308243824,0.010301706,8.752102019,0.072272868,25.04959069,0.057519388,0,0.008459907,2.017064175,0.064207463,186.9576011,0.123512006,935.1022749,0.097696681,0.017305036,0.009359513,1889396.132,-0.390669681,0.000532594,,,,,,,,,,,1,,,,,,570,6,200,,60,,,,ÖýÔì,ÊÒÎÂ,246,ÖýÔì,ÊÒÎÂ,308,ÖýÔì,ÊÒÎÂ,4.78008
362,Mg-10Gd-0.5Zr-1Sm,88.5,,0,0,0.5,0,0,0,0,0,10,0,0,1,0,0,0,0,0,0,0,0,0,0,0,0,0,0.160479869,0.017043411,3.683867809,0.051490307,14.97590405,0.027876284,0.142093116,0.053632908,3.740975742,0.017234624,26.90377278,0.675903598,13.02041702,0.547675152,1406.125222,0.219333595,-0.381395629,0.338377814,7.615328816,0.028175415,1.30789701,0.011801785,8.740200237,0.057253596,25.08614335,0.063311114,0,0.010824825,2.018268826,0.077495158,186.3745412,0.134911549,937.0080764,0.105464641,0.017324545,0.009327775,1908491.938,-0.408644156,0.000473862,¦Á-Mg,,,,,,,,,,,,,,,,,,,,,,,,,,,ÖýÌ¬,25,168,ÖýÌ¬,25,0.8
363,Mg-10Gd-0.5Zr-3Sm,86.5,,0,0,0.5,0,0,0,0,0,10,0,0,3,0,0,0,0,0,0,0,0,0,0,0,0,0,0.16056326,0.018836726,3.681730329,0.053367704,14.96039005,0.032218351,0.142321625,0.058993389,3.73843502,0.020239977,27.41254654,0.722340377,13.22202676,0.5882518,1409.540537,0.222657294,-0.37768925,0.373608671,7.607445348,0.032468363,1.307346765,0.013504343,8.740595833,0.057793773,25.10728138,0.06472688,0,0.012857184,2.01496805,0.08405819,185.6605935,0.147798792,938.8088644,0.109408655,0.017355045,0.009310304,1941043.419,-0.499812187,0.000481648,¦Á-Mg£¬Mg5Gd£¬Mg41Sm5,,,,,,,,,,,,,,,,,,,,,,,,,,,ÖýÌ¬,25,178,ÖýÌ¬,25,0.93
364,Mg-10Gd-0.5Zr-5Sm,84.5,,0,0,0.5,0,0,0,0,0,10,0,0,5,0,0,0,0,0,0,0,0,0,0,0,0,0,0.160649865,0.020516704,3.679510447,0.055247887,14.94427797,0.036164631,0.142558942,0.064013092,3.735796351,0.022933986,27.94093391,0.763693096,13.4314087,0.624805892,1413.087516,0.22599551,-0.373839986,0.407996141,7.599257966,0.036379053,1.306775308,0.015060371,8.74100668,0.058349342,25.12923429,0.066148919,0,0.014974953,2.011540027,0.090380153,184.9191225,0.16017441,940.6790741,0.11329466,0.017386722,0.00929223,1974724.572,-0.593671886,0.000495528,¦Á-Mg£¬Mg5Gd£¬Mg41Sm5,,,,,,,,,,,,,,,,,,,,,,,,,,,ÖýÌ¬,25,168,ÖýÌ¬,25,1.53
365,Mg-10Gd-0.5Zr-1Sm,88.5,,0,0,0.5,0,0,0,0,0,10,0,0,1,0,0,0,0,0,0,0,0,0,0,0,0,0,0.160479869,0.017043411,3.683867809,0.051490307,14.97590405,0.027876284,0.142093116,0.053632908,3.740975742,0.017234624,26.90377278,0.675903598,13.02041702,0.547675152,1406.125222,0.219333595,-0.381395629,0.338377814,7.615328816,0.028175415,1.30789701,0.011801785,8.740200237,0.057253596,25.08614335,0.063311114,0,0.010824825,2.018268826,0.077495158,186.3745412,0.134911549,937.0080764,0.105464641,0.017324545,0.009327775,1908491.938,-0.408644156,0.000473862,¦Á-Mg,,,,,,,,,,,,,,,,525,8h,225,12,,,,,,,,ÖýÔì,25,231,ÖýÔì,25,2.13
366,Mg-10Gd-0.5Zr-3Sm,86.5,,0,0,0.5,0,0,0,0,0,10,0,0,3,0,0,0,0,0,0,0,0,0,0,0,0,0,0.16056326,0.018836726,3.681730329,0.053367704,14.96039005,0.032218351,0.142321625,0.058993389,3.73843502,0.020239977,27.41254654,0.722340377,13.22202676,0.5882518,1409.540537,0.222657294,-0.37768925,0.373608671,7.607445348,0.032468363,1.307346765,0.013504343,8.740595833,0.057793773,25.10728138,0.06472688,0,0.012857184,2.01496805,0.08405819,185.6605935,0.147798792,938.8088644,0.109408655,0.017355045,0.009310304,1941043.419,-0.499812187,0.000481648,¦Á-Mg£¬Mg5Gd£¬Mg41Sm5,,,,,,,,,,,,,,,,525,8h,225,12,,,,,,,,ÖýÔì,25,216,ÖýÔì,25,2
367,Mg-10Gd-0.5Zr-5Sm,84.5,,0,0,0.5,0,0,0,0,0,10,0,0,5,0,0,0,0,0,0,0,0,0,0,0,0,0,0.160649865,0.020516704,3.679510447,0.055247887,14.94427797,0.036164631,0.142558942,0.064013092,3.735796351,0.022933986,27.94093391,0.763693096,13.4314087,0.624805892,1413.087516,0.22599551,-0.373839986,0.407996141,7.599257966,0.036379053,1.306775308,0.015060371,8.74100668,0.058349342,25.12923429,0.066148919,0,0.014974953,2.011540027,0.090380153,184.9191225,0.16017441,940.6790741,0.11329466,0.017386722,0.00929223,1974724.572,-0.593671886,0.000495528,¦Á-Mg£¬Mg5Gd£¬Mg41Sm5,,,,,,,,,,,,,,,,525,8h,225,12,,,,,,,,ÖýÔì,25,206,ÖýÔì,25,2.93
368,Mg-10Gd-0.5Zr-1Sm,88.5,,0,0,0.5,0,0,0,0,0,10,0,0,1,0,0,0,0,0,0,0,0,0,0,0,0,0,0.160479869,0.017043411,3.683867809,0.051490307,14.97590405,0.027876284,0.142093116,0.053632908,3.740975742,0.017234624,26.90377278,0.675903598,13.02041702,0.547675152,1406.125222,0.219333595,-0.381395629,0.338377814,7.615328816,0.028175415,1.30789701,0.011801785,8.740200237,0.057253596,25.08614335,0.063311114,0,0.010824825,2.018268826,0.077495158,186.3745412,0.134911549,937.0080764,0.105464641,0.017324545,0.009327775,1908491.938,-0.408644156,0.000473862,¦Á-Mg,,,,,,,,,,,,,,,,525,8h,225,12,,,,,,,,ÖýÔì,200,237,ÖýÔì,200,3.53
369,Mg-10Gd-0.5Zr-3Sm,86.5,,0,0,0.5,0,0,0,0,0,10,0,0,3,0,0,0,0,0,0,0,0,0,0,0,0,0,0.16056326,0.018836726,3.681730329,0.053367704,14.96039005,0.032218351,0.142321625,0.058993389,3.73843502,0.020239977,27.41254654,0.722340377,13.22202676,0.5882518,1409.540537,0.222657294,-0.37768925,0.373608671,7.607445348,0.032468363,1.307346765,0.013504343,8.740595833,0.057793773,25.10728138,0.06472688,0,0.012857184,2.01496805,0.08405819,185.6605935,0.147798792,938.8088644,0.109408655,0.017355045,0.009310304,1941043.419,-0.499812187,0.000481648,¦Á-Mg£¬Mg5Gd£¬Mg41Sm5,,,,,,,,,,,,,,,,525,8h,225,12,,,,,,,,ÖýÔì,200,267,ÖýÔì,200,2.87
370,Mg-10Gd-0.5Zr-5Sm,84.5,,0,0,0.5,0,0,0,0,0,10,0,0,5,0,0,0,0,0,0,0,0,0,0,0,0,0,0.160649865,0.020516704,3.679510447,0.055247887,14.94427797,0.036164631,0.142558942,0.064013092,3.735796351,0.022933986,27.94093391,0.763693096,13.4314087,0.624805892,1413.087516,0.22599551,-0.373839986,0.407996141,7.599257966,0.036379053,1.306775308,0.015060371,8.74100668,0.058349342,25.12923429,0.066148919,0,0.014974953,2.011540027,0.090380153,184.9191225,0.16017441,940.6790741,0.11329466,0.017386722,0.00929223,1974724.572,-0.593671886,0.000495528,¦Á-Mg£¬Mg5Gd£¬Mg41Sm5,,,,,,,,,,,,,,,,525,8h,225,12,,,,,,,,ÖýÔì,200,253,ÖýÔì,200,2.47
