Repository: qixinke/Magweb

File: 镁合金储氢数据库.csv (part 6 of 20)
ID,Name,Mg,Ni,Cu,Ce,La,Nd,Pr,Sm,Y,Ag,Al,Ca,Co,Fe,In,Li,Mn,Nb,Ti,V,Zn,Cr,Pd,Si,Zr,Gd,B,C,ÃÜ(XM),¦ÄÃÜ(XM),×åGp,¦Ä×åGp,I2(ev),¦ÄI2(ev),Ô­¾¶(Rm),¦ÄÔ­¾¶(Rm),¹²¾¶(Rc),¦Ä¹²¾¶(Rc,×ÔÄÜ(W),¦Ä×ÔÄÜ(W),¾§Ìå(LP),¦Ä¾§Ìå(LP),¹¦º¯Êý,¦Ä¹¦º¯Êý,¾ø¶Ôµç¸ºÐÔ,¦Ä¾ø¶Ôµç¸ºÐÔ,AW,¦ÄAW,AN,¦ÄAN,Tb,¦ÄTb,Eea(ev),¦ÄEea(ev),I1,¦ÄI1,XP,¦ÄXP,Hf,¦ÄHf,Cm,¦ÄCm,VEC,fs,fp,fd,¦ÄVEC,K,¦ÄK,Tm,¦ÄTm,Vm,B,ÈÛ»¯ìÊSf,ÃÜ¶È,»ìºÏìÊHmix,¼ª²¼Ë¹×ÔÓÉÄÜGmix,oumigaµÄµ¹Êý,ìØSmix,¼Ó¹¤·½Ê½,ÇòÄ¥»úH2Ñ¹Á¦£¨MPa£©,ÇòÄ¥»úAr2Ñ¹Á¦£¨MPa£©,Çò·ÛÖÊÁ¿±È,ÇòÄ¥»ú×ªËÙ(Ô²ÅÌ×ªËÙ)£¨rpm£©,Ä¥·ÛÊ±¼ä£¨h£©,¡æ/min²îÊ¾É¨ÃèÁ¿ÈÈ·¨ (DSC) ºÍÈÈÖØ·¨ (TG) ¼ÓÈÈËÙÂÊ,ë²ÆøMPa,ÉÕ½áÎÂ¶È¡æ,ÉÕ½áÊ±¼äh,m/sÈÛÌå·ÄË¿ËÙÂÊ£¨Í­¹õÏßËÙ¶È½üËÆ±íÊ¾£©,ÑùÆ·µÄ¼ÓÈÈËÙÂÊ,ÎüÇâ±¥ºÍ±È£¨Ra(t))t min%,ÍÑÇâ±È£¨R d ( t )£©%,ÎÂ¶ÈC?a?(t)£¨tµÄÇâ»¯ÄÜÁ¦£©ÇâÈÝÁ¿,C?d?(t)£¨tµÄÇâ»¯ÄÜÁ¦£©Çâ½âÎüÈÝÁ¿,ÎüÇâËÙÂÊ,³õÊ¼ÎüÇâÎÂ¶È¡æ,ÇâÎüÊÕÎÂ¶È,ÇâÎüÊÕÑ¹Á¦,ÇâÎüÊÕÊ±¼ämin,ÎüHÁ¿,´¢ÇâÁ¿,¿ÉÄæ´¢ÇâÄÜÁ¦wt%,Çâ½âÎüÐ§ÂÊ,½âÎü¶¯Á¦Ñ§ÎÂ¶È,½âÎü¶¯Á¦Ñ§H2Ñ¹Á¦(MPa),½âÎü¶¯Á¦Ñ§H2Ñ¹Á¦Ê±¼ämin,½âÎüH2º¬Á¿,ÍÑÇâÁ¿,¿ªÊ¼½âÎüÎÂ¶È¡æ,·åÖµ½âÎüÎÂ¶È£¨´ÓµÚ70¸öÅ²¶¯£©¡æ,×îÖÕÍÑÇâÎÂ¶È¡æ,ÍêÈ«ÍÑÇâÊ±¼ä,ÎüÇâ»î»¯ÄÜE?ae(k)kJ/mol,Çâ½âÎü¹ý³ÌµÄ»î»¯ÄÜ (E de(a)),ÍÑÇâ»î»¯ÄÜE?de(k),ìÊ±ä¦¤H £¨ÐÎ³ÉìÊ£©?(kJ/mol)£¨ÎüÇâ,ìØ±ä¦¤S J/mol/K)£¨ÎüÇâ,ìÊ±ä¦¤H (kJ/mol)£¨·Ö½âìÊ£©Çâ½âÎü,ìØ±ä¦¤S J/mol/K)£¨Çâ½âÎü,ÎüÊÕPCTÆ½ºâÑ¹Á¦MPa,½âÎüPCTÆ½ºâÑ¹Á¦MPa,»î»¯ÎÂ¶È¡æ,H2»î»¯Ñ¹Á¦MPa,»î»¯Ñ­»·´ÎÊý
MHS0261,90Mg-5Ni-2.5Fe-2.5Ti£¨wt%£©,0.9,0.05,,,,,,,,,,,,0.025,,,,,0.025,,,,,,,,,,1.670581203,0.019735528,2.27143639,0.590366162,15.09784818,0.033468531,0.158719925,0.041438911,0.140778959,0.024682708,3.709993303,0.066066068,196.2064627,0.197290833,3.711356821,0.066113689,3.763791519,0.028356775,25.73919726,0.254166875,12.64657648,0.234540388,1452.913583,0.280265204,-0.352867692,0.681771334,7.637833309,0.012888342,1.332239758,0.079529495,9.079574101,0.19342032,24.90056347,0.00715433,2.27143639,0.880500114,0,0.119499886,0.590366162,184.3033202,0.143686777,964.7182235,0.195301523,0.016826128,50.27424724,0.009411633,1879153.835,1.222537869,-1914.895279,0.000638029,1.98619428,ÑÐÄ¥,1.2,,45,250,8,,,,,,,,,,,,,300,1.2,1800,4.99,,,,300,0.1,30,2.99,,,,,,,,,,,,,,,,,
MHS0262,90Mg-5Ni-2.5Fe-2.5Ti£¨wt%£©,0.9,0.05,,,,,,,,,,,,0.025,,,,,0.025,,,,,,,,,,1.670581203,0.019735528,2.27143639,0.590366162,15.09784818,0.033468531,0.158719925,0.041438911,0.140778959,0.024682708,3.709993303,0.066066068,196.2064627,0.197290833,3.711356821,0.066113689,3.763791519,0.028356775,25.73919726,0.254166875,12.64657648,0.234540388,1452.913583,0.280265204,-0.352867692,0.681771334,7.637833309,0.012888342,1.332239758,0.079529495,9.079574101,0.19342032,24.90056347,0.00715433,2.27143639,0.880500114,0,0.119499886,0.590366162,184.3033202,0.143686777,964.7182235,0.195301523,0.016826128,50.27424724,0.009411633,1879153.835,1.222537869,-1914.895279,0.000638029,1.98619428,ÑÐÄ¥,1.2,,45,250,8,,,,,,,,,,,,,300,1.2,3600,5.02,,,,300,0.1,60,4.3,,,,,,,,,,,,,,,,,
MHS0263,Mg23Ni10,0.487820096,0.512179904,,,,,,,,,,,,,,,,,,,,,,,,,,,1.71545433,0.040184771,4.424230909,0.831001096,15.98492882,0.090077662,0.149342475,0.109243197,0.135848509,0.057510009,4.111513007,0.166545919,145.9740367,0.610625247,4.111513007,0.166545919,3.946968761,0.075683126,34.72567778,0.45510398,16.84846182,0.436424497,1915.421618,0.43739285,0.072725027,9.858029205,7.644181827,0.00036072,1.491817318,0.184835336,11.27574534,0.346436037,25.23293767,0.021873818,4.424230909,0.452055971,0,0.547944029,0.831001096,160.0001425,0.284357194,1167.088235,0.316987097,0.01443327,85.90889659,0.009661433,2957128.22,-3.379237943,-5955.390569,0.000567747,5.099881184,¸ÐÓ¦ÈÛÁ¶,,,,,,,,,,,,,,,,,,300,,,,4.45,,,300,0.01,,,4.26,,,,,,,,61.09,,52.68,,,,,,
MHS0264,Mg22LaNi10,0.424187855,0.465614216,,,0.110197929,,,,,,,,,,,,,,,,,,,,,,,,1.704848247,0.056614303,4.454534002,0.821751701,15.86441979,0.104849381,0.150184901,0.116666079,0.137848513,0.105036168,4.103634203,0.168477331,144.2725181,0.613638189,4.106664512,0.167652311,3.927271751,0.084223357,38.19856374,0.621346966,18.212101,0.55004266,1987.361161,0.446675811,0.099997811,7.155565344,7.581484728,0.046739809,1.485453669,0.189982702,11.19998761,0.355277794,25.3008469,0.025084183,4.454534002,0.448980746,0,0.551019254,0.821751701,154.6364951,0.334074942,1175.27007,0.31264615,0.0147544,85.39374402,0.009529714,3182109.798,-4.789706331,-7216.504406,0.000664156,6.136219139,¸ÐÓ¦ÈÛÁ¶,,,,,,,,,,,,,,,,,,300,,,,3.66,,,300,0.01,,,3.52,,,,,,,,56.8,,50.91,,,,,,
MHS0265,Mg21La2Ni10,0.371161796,0.426810069,,,0.202028135,,,,,,,,,,,,,,,,,,,,,,,,1.694242165,0.068970915,4.484837095,0.812555412,15.74391075,0.117656998,0.151027327,0.123237946,0.139848518,0.133823132,4.095755399,0.170379156,142.5709994,0.61646291,4.101816017,0.168748123,3.907574741,0.09184611,41.6714497,0.700775876,19.57574018,0.610681484,2059.300703,0.451322051,0.127270595,5.60311151,7.518787628,0.065598685,1.479090019,0.194981387,11.12422988,0.363995045,25.36875613,0.02764088,4.484837095,0.445947078,0,0.554052922,0.812555412,149.2728476,0.379553317,1183.451905,0.30819561,0.01507553,84.87859144,0.009399816,3397511.885,-6.148751182,-8067.631945,0.000762732,6.811838451,¸ÐÓ¦ÈÛÁ¶,,,,,,,,,,,,,,,,,,300,,,,3.6,,,300,0.01,,,3.47,,,,,,,,55.85,,49.61,,,,,,
MHS0266,Mg23Ni10,0.487820096,0.512179904,,,,,,,,,,,,,,,,,,,,,,,,,,,1.71545433,0.040184771,4.424230909,0.831001096,15.98492882,0.090077662,0.149342475,0.109243197,0.135848509,0.057510009,4.111513007,0.166545919,145.9740367,0.610625247,4.111513007,0.166545919,3.946968761,0.075683126,34.72567778,0.45510398,16.84846182,0.436424497,1915.421618,0.43739285,0.072725027,9.858029205,7.644181827,0.00036072,1.491817318,0.184835336,11.27574534,0.346436037,25.23293767,0.021873818,4.424230909,0.452055971,0,0.547944029,0.831001096,160.0001425,0.284357194,1167.088235,0.316987097,0.01443327,85.90889659,0.009661433,2957128.22,-3.379237943,-5955.390569,0.000567747,5.099881184,¸ÐÓ¦ÈÛÁ¶,,,,,,,,,,,,,,,,,,260,2.5,,,3.7,,,260,2.5,,,3.37,,,,,,,,,,,,,,,,
MHS0267,Mg22LaNi10,0.424187855,0.465614216,,,0.110197929,,,,,,,,,,,,,,,,,,,,,,,,1.704848247,0.056614303,4.454534002,0.821751701,15.86441979,0.104849381,0.150184901,0.116666079,0.137848513,0.105036168,4.103634203,0.168477331,144.2725181,0.613638189,4.106664512,0.167652311,3.927271751,0.084223357,38.19856374,0.621346966,18.212101,0.55004266,1987.361161,0.446675811,0.099997811,7.155565344,7.581484728,0.046739809,1.485453669,0.189982702,11.19998761,0.355277794,25.3008469,0.025084183,4.454534002,0.448980746,0,0.551019254,0.821751701,154.6364951,0.334074942,1175.27007,0.31264615,0.0147544,85.39374402,0.009529714,3182109.798,-4.789706331,-7216.504406,0.000664156,6.136219139,¸ÐÓ¦ÈÛÁ¶,,,,,,,,,,,,,,,,,,260,2.5,,,3.67,,,260,2.5,,,3.4,,,,,,,,,,,,,,,,
MHS0268,Mg21La2Ni10,0.371161796,0.426810069,,,0.202028135,,,,,,,,,,,,,,,,,,,,,,,,1.694242165,0.068970915,4.484837095,0.812555412,15.74391075,0.117656998,0.151027327,0.123237946,0.139848518,0.133823132,4.095755399,0.170379156,142.5709994,0.61646291,4.101816017,0.168748123,3.907574741,0.09184611,41.6714497,0.700775876,19.57574018,0.610681484,2059.300703,0.451322051,0.127270595,5.60311151,7.518787628,0.065598685,1.479090019,0.194981387,11.12422988,0.363995045,25.36875613,0.02764088,4.484837095,0.445947078,0,0.554052922,0.812555412,149.2728476,0.379553317,1183.451905,0.30819561,0.01507553,84.87859144,0.009399816,3397511.885,-6.148751182,-8067.631945,0.000762732,6.811838451,¸ÐÓ¦ÈÛÁ¶,,,,,,,,,,,,,,,,,,260,2.5,,,3.25,,,260,2.5,,,3.023,,,,,,,,,,,,,,,,
MHS0269,Mg23Ni10,0.487820096,0.512179904,,,,,,,,,,,,,,,,,,,,,,,,,,,1.71545433,0.040184771,4.424230909,0.831001096,15.98492882,0.090077662,0.149342475,0.109243197,0.135848509,0.057510009,4.111513007,0.166545919,145.9740367,0.610625247,4.111513007,0.166545919,3.946968761,0.075683126,34.72567778,0.45510398,16.84846182,0.436424497,1915.421618,0.43739285,0.072725027,9.858029205,7.644181827,0.00036072,1.491817318,0.184835336,11.27574534,0.346436037,25.23293767,0.021873818,4.424230909,0.452055971,0,0.547944029,0.831001096,160.0001425,0.284357194,1167.088235,0.316987097,0.01443327,85.90889659,0.009661433,2957128.22,-3.379237943,-5955.390569,0.000567747,5.099881184,¸ÐÓ¦ÈÛÁ¶,,,,,,,,,,,,,,,,,,280,2.5,,,4.15,,,280,2.5,,,3.849,,,,,,,,,,,,,,,,
MHS0270,Mg22LaNi10,0.424187855,0.465614216,,,0.110197929,,,,,,,,,,,,,,,,,,,,,,,,1.704848247,0.056614303,4.454534002,0.821751701,15.86441979,0.104849381,0.150184901,0.116666079,0.137848513,0.105036168,4.103634203,0.168477331,144.2725181,0.613638189,4.106664512,0.167652311,3.927271751,0.084223357,38.19856374,0.621346966,18.212101,0.55004266,1987.361161,0.446675811,0.099997811,7.155565344,7.581484728,0.046739809,1.485453669,0.189982702,11.19998761,0.355277794,25.3008469,0.025084183,4.454534002,0.448980746,0,0.551019254,0.821751701,154.6364951,0.334074942,1175.27007,0.31264615,0.0147544,85.39374402,0.009529714,3182109.798,-4.789706331,-7216.504406,0.000664156,6.136219139,¸ÐÓ¦ÈÛÁ¶,,,,,,,,,,,,,,,,,,280,2.5,,,3.77,,,280,2.5,,,3.519,,,,,,,,,,,,,,,,
MHS0271,Mg21La2Ni10,0.371161796,0.426810069,,,0.202028135,,,,,,,,,,,,,,,,,,,,,,,,1.694242165,0.068970915,4.484837095,0.812555412,15.74391075,0.117656998,0.151027327,0.123237946,0.139848518,0.133823132,4.095755399,0.170379156,142.5709994,0.61646291,4.101816017,0.168748123,3.907574741,0.09184611,41.6714497,0.700775876,19.57574018,0.610681484,2059.300703,0.451322051,0.127270595,5.60311151,7.518787628,0.065598685,1.479090019,0.194981387,11.12422988,0.363995045,25.36875613,0.02764088,4.484837095,0.445947078,0,0.554052922,0.812555412,149.2728476,0.379553317,1183.451905,0.30819561,0.01507553,84.87859144,0.009399816,3397511.885,-6.148751182,-8067.631945,0.000762732,6.811838451,¸ÐÓ¦ÈÛÁ¶,,,,,,,,,,,,,,,,,,280,2.5,,,3.4,,,280,2.5,,,3.215,,,,,,,,,,,,,,,,
MHS0272,Mg23Ni10,0.487820096,0.512179904,,,,,,,,,,,,,,,,,,,,,,,,,,,1.71545433,0.040184771,4.424230909,0.831001096,15.98492882,0.090077662,0.149342475,0.109243197,0.135848509,0.057510009,4.111513007,0.166545919,145.9740367,0.610625247,4.111513007,0.166545919,3.946968761,0.075683126,34.72567778,0.45510398,16.84846182,0.436424497,1915.421618,0.43739285,0.072725027,9.858029205,7.644181827,0.00036072,1.491817318,0.184835336,11.27574534,0.346436037,25.23293767,0.021873818,4.424230909,0.452055971,0,0.547944029,0.831001096,160.0001425,0.284357194,1167.088235,0.316987097,0.01443327,85.90889659,0.009661433,2957128.22,-3.379237943,-5955.390569,0.000567747,5.099881184,¸ÐÓ¦ÈÛÁ¶,,,,,,,,,,,,,,,,,,300,2.5,,,4.27,,,300,2.5,,,4.141,,,,,,,,,,,,,,,,
MHS0273,Mg22LaNi10,0.424187855,0.465614216,,,0.110197929,,,,,,,,,,,,,,,,,,,,,,,,1.704848247,0.056614303,4.454534002,0.821751701,15.86441979,0.104849381,0.150184901,0.116666079,0.137848513,0.105036168,4.103634203,0.168477331,144.2725181,0.613638189,4.106664512,0.167652311,3.927271751,0.084223357,38.19856374,0.621346966,18.212101,0.55004266,1987.361161,0.446675811,0.099997811,7.155565344,7.581484728,0.046739809,1.485453669,0.189982702,11.19998761,0.355277794,25.3008469,0.025084183,4.454534002,0.448980746,0,0.551019254,0.821751701,154.6364951,0.334074942,1175.27007,0.31264615,0.0147544,85.39374402,0.009529714,3182109.798,-4.789706331,-7216.504406,0.000664156,6.136219139,¸ÐÓ¦ÈÛÁ¶,,,,,,,,,,,,,,,,,,300,2.5,,,3.78,,,300,2.5,,,3.578,,,,,,,,,,,,,,,,
MHS0274,Mg21La2Ni10,0.371161796,0.426810069,,,0.202028135,,,,,,,,,,,,,,,,,,,,,,,,1.694242165,0.068970915,4.484837095,0.812555412,15.74391075,0.117656998,0.151027327,0.123237946,0.139848518,0.133823132,4.095755399,0.170379156,142.5709994,0.61646291,4.101816017,0.168748123,3.907574741,0.09184611,41.6714497,0.700775876,19.57574018,0.610681484,2059.300703,0.451322051,0.127270595,5.60311151,7.518787628,0.065598685,1.479090019,0.194981387,11.12422988,0.363995045,25.36875613,0.02764088,4.484837095,0.445947078,0,0.554052922,0.812555412,149.2728476,0.379553317,1183.451905,0.30819561,0.01507553,84.87859144,0.009399816,3397511.885,-6.148751182,-8067.631945,0.000762732,6.811838451,¸ÐÓ¦ÈÛÁ¶,,,,,,,,,,,,,,,,,,300,2.5,,,3.46,,,300,2.5,,,3.293,,,,,,,,,,,,,,,,
MHS0275,Mg24Y3Ni,0.686228145,,,,,,,,0.313771855,,,,,,,,,,,,,,,,,,,,1.638888842,0.053692213,2.111111278,0.148864671,14.72376398,0.059884272,0.162333337,0.038912677,0.146444453,0.105154031,3.597777684,0.048916624,189.2975324,0.230856072,3.597777684,0.048916624,3.687777684,0.047722816,31.48288299,0.644861585,15.0000045,0.565685626,1613.555931,0.439202993,-0.321444327,0.691220194,7.487555318,0.059852494,1.299999985,0.021757146,9.00000045,0.094280961,25.05355583,0.020835457,2.111111278,0.947368346,0,0.052631654,0.148864671,170.7777489,0.318359334,1020.483479,0.2697745,0.017999532,44.55555489,0.008819349,2150584.259,-2.370373481,-2961.969341,0.00080091,2.900192926,Õæ¿Õ¸ÐÓ¦ÈÛÁ¶,,,,,,5,,,,,,,,,,,,,,,,,,,290,3,,,5.1,,,,,,66,,,,,,,,,,
MHS0276,Mg-6Ni-3Cu,0.91,0.06,0.03,,,,,,,,,,,,,,,,,,,,,,,,,,1.676120861,0.018351538,2.31917075,0.689985739,15.18150134,0.049795215,0.158776286,0.041770852,0.14044453,0.02046551,3.711730866,0.070630341,197.3169567,0.188509007,3.711124604,0.070038864,3.775917467,0.034411146,25.68368942,0.269242124,12.62621626,0.248358808,1428.712035,0.231305994,-0.339313735,0.895409683,7.646824612,0.001168347,1.332907161,0.086026106,8.976522355,0.159706553,24.89533106,0.007974075,2.31917075,0.857148943,0,0.142851057,0.689985739,189.9470119,0.148164391,949.5555067,0.143655293,0.016845315,49.69638321,0.009453394,1873864.121,-0.538788649,-1474.488928,0.000365541,1.552252742,ÑÐÄ¥,,,30,300,2,,,,,,,,,,,,,250,1,165,5.9,,,,,,,,,,,,,,,,,,,,,,,,
MHS0277,Mg-6Ni-3Cu,0.91,0.06,0.03,,,,,,,,,,,,,,,,,,,,,,,,,,1.676120861,0.018351538,2.31917075,0.689985739,15.18150134,0.049795215,0.158776286,0.041770852,0.14044453,0.02046551,3.711730866,0.070630341,197.3169567,0.188509007,3.711124604,0.070038864,3.775917467,0.034411146,25.68368942,0.269242124,12.62621626,0.248358808,1428.712035,0.231305994,-0.339313735,0.895409683,7.646824612,0.001168347,1.332907161,0.086026106,8.976522355,0.159706553,24.89533106,0.007974075,2.31917075,0.857148943,0,0.142851057,0.689985739,189.9470119,0.148164391,949.5555067,0.143655293,0.016845315,49.69638321,0.009453394,1873864.121,-0.538788649,-1474.488928,0.000365541,1.552252742,ÑÐÄ¥,,,30,300,2,,,,,,,,,,,,,300,1,165,5.2,,,,,,,,,,,,,,,,,,,,,,,,
MHS0278,Mg?85?Zn?5?Ni?10,0.693320424,0.19697257,,,,,,,,,,,,,,,,,,,0.109707006,,,,,,,,1.703499921,0.052415756,3.299995434,0.944269017,15.49525868,0.070672052,0.155520021,0.07225318,0.13835001,0.045672654,3.840999108,0.119229569,176.670963,0.378895156,3.842499109,0.11958575,3.849999625,0.061875911,29.79757031,0.440701408,14.4999908,0.411198446,1536.148876,0.358939442,-0.254000964,1.86350311,7.732800063,0.049284834,1.386999644,0.136512779,9.48249474,0.273046966,25.01914928,0.014942054,3.299995434,0.606061445,0,0.393938555,0.944269017,176.6000583,0.183095889,992.1259984,0.252387453,0.015986903,59.74991805,0.009557752,2291568.283,-2.219992531,-4276.487362,0.000519386,4.308190065,Õæ¿Õ¸ÐÓ¦ÈÛÁ¶·¨,,,,,,,,,,,,,,,,,,360,3,20,5.04,,,,360,0.0001,4.4,5.351,,,,,,,75.514,,73.064,127.181,76.674,131.682,,,,,
MHS0279,Mg?85?Zn?5?Ni?10,0.693320424,0.19697257,,,,,,,,,,,,,,,,,,,0.109707006,,,,,,,,1.703499921,0.052415756,3.299995434,0.944269017,15.49525868,0.070672052,0.155520021,0.07225318,0.13835001,0.045672654,3.840999108,0.119229569,176.670963,0.378895156,3.842499109,0.11958575,3.849999625,0.061875911,29.79757031,0.440701408,14.4999908,0.411198446,1536.148876,0.358939442,-0.254000964,1.86350311,7.732800063,0.049284834,1.386999644,0.136512779,9.48249474,0.273046966,25.01914928,0.014942054,3.299995434,0.606061445,0,0.393938555,0.944269017,176.6000583,0.183095889,992.1259984,0.252387453,0.015986903,59.74991805,0.009557752,2291568.283,-2.219992531,-4276.487362,0.000519386,4.308190065,Õæ¿Õ¸ÐÓ¦ÈÛÁ¶·¨,,,,,,,,,,,,,,,,,,200,3,20,4.67,,,,280,0.0001,127.8,5.445£¨ÍêÈ«½âÎö£©,,,,,,,,,,,,,,,,,
MHS0280,Mg?85?Zn?5?Ni?10,0.693320424,0.19697257,,,,,,,,,,,,,,,,,,,0.109707006,,,,,,,,1.703499921,0.052415756,3.299995434,0.944269017,15.49525868,0.070672052,0.155520021,0.07225318,0.13835001,0.045672654,3.840999108,0.119229569,176.670963,0.378895156,3.842499109,0.11958575,3.849999625,0.061875911,29.79757031,0.440701408,14.4999908,0.411198446,1536.148876,0.358939442,-0.254000964,1.86350311,7.732800063,0.049284834,1.386999644,0.136512779,9.48249474,0.273046966,25.01914928,0.014942054,3.299995434,0.606061445,0,0.393938555,0.944269017,176.6000583,0.183095889,992.1259984,0.252387453,0.015986903,59.74991805,0.009557752,2291568.283,-2.219992531,-4276.487362,0.000519386,4.308190065,Õæ¿Õ¸ÐÓ¦ÈÛÁ¶·¨,,,,,,,,,,,,,,,,,,,,,,,,,240,0.0001,829.8,2.51,,,,,,,,,,,,,,,,,
MHS0281,Mg2Al3£¨Ä¦¶û±È£©,0.375204545,,,,,,,,,,0.624795455,,,,,,,,,,,,,,,,,,1.489998773,0.098637084,8.600045008,0.626609307,17.31151352,0.107347137,0.149959931,0.055209823,0.128999918,0.075953089,3.978002169,0.065270319,91.78162964,1.004949131,4.032002537,0.075331354,3.437997872,0.07409734,25.91093495,0.050605245,12.60000409,0.038880711,2220.405847,0.315286044,0.104003437,3.956730538,6.649393204,0.122374942,1.490001227,0.098636921,9.900008183,0.098969032,24.46759726,0.013394906,2.600004092,0.769229559,0.230770441,0,0.18842167,217.0001841,0.101591481,929.3420422,0.005440126,0.014253294,63.60012684,0.010652707,2236094.747,-1.919993453,-5201.965295,0.000369226,5.595405206,»úÐµºÏ½ð»¯,,,40,300,50,,,600,2,,2 K/min£¨±äÎÂÎüÇâ/·ÅÇâÇúÏßÍ¼£©,,,,,,,300,7,3,0.76,,,,300,0.0011,25,0.26,,302,411,,,,328.9,,,,,,,,,,
MHS0282,Mg2Al3-B£¨Ä¦¶û±È£©,0.346308935,,,,,,,,,,0.576678113,,,,,,,,,,,,,,,,0.077012952,,1.536665246,0.110607883,9.333364589,0.555580855,18.61875012,0.181520668,0.138633372,0.190651951,0.121499996,0.156432078,4.106667377,0.090770906,90.98319817,0.925648284,4.101668187,0.077538106,3.579997017,0.10993669,23.39413391,0.245944296,11.33334754,0.253008535,2562.501956,0.388985427,0.132835952,2.869338994,6.924158661,0.139220549,1.581666908,0.154884882,16.61661623,0.905447795,22.23751673,0.224647579,2.666669508,0.749999201,0.250000799,0,0.17677613,185.3337567,0.397191171,1165.78302,0.453532893,0.012262617,106.3330748,0.01425361,2251879.834,-2.222207068,-9805.049721,0.00022669,8.408792501,»úÐµºÏ½ð»¯,,,40,300,50,,,600,2,,2 K/min£¨±äÎÂÎüÇâ/·ÅÇâÇúÏßÍ¼£©,,,,,,,300,7,3,0.89,,,,300,0.0011,25,0.2,,302,406,,,,269.2,,,,,,,,,,
MHS0283,Mg24Ni10Cu2,0.449627007,0.452409619,0.097963374,,,,,,,,,,,,,,,,,,,,,,,,,,1.721666481,0.042605357,4.722212231,0.816525885,16.19785294,0.105331601,0.14844449,0.111137852,0.1357778,0.055850605,4.131664739,0.163136975,140.1565227,0.651747746,4.128886956,0.162702114,3.971110299,0.07886245,36.037346,0.461324474,17.3888688,0.438445414,1951.164329,0.428059224,0.12372026,5.98765861,7.64883335,0.002502797,1.509443686,0.186866841,11.3055444,0.335139699,25.17877609,0.022288005,4.722212231,0.411765555,0,0.588234445,0.816525885,174.1668241,0.402806645,1170.905612,0.306881324,0.014193546,87.77760319,0.009655385,3120951.659,-3.160487283,-7661.616542,0.000412679,6.540626313,ÖýÌ¬,,,,,,,,,,,,,,,,,,250,2,120,3.07,,,,250,0.0001,100,0.31,,,,,,,,73.18,,,,,,,,,
MHS0284,Mg24Ni10Cu2,0.449627007,0.452409619,0.097963374,,,,,,,,,,,,,,,,,,,,,,,,,,1.721666481,0.042605357,4.722212231,0.816525885,16.19785294,0.105331601,0.14844449,0.111137852,0.1357778,0.055850605,4.131664739,0.163136975,140.1565227,0.651747746,4.128886956,0.162702114,3.971110299,0.07886245,36.037346,0.461324474,17.3888688,0.438445414,1951.164329,0.428059224,0.12372026,5.98765861,7.64883335,0.002502797,1.509443686,0.186866841,11.3055444,0.335139699,25.17877609,0.022288005,4.722212231,0.411765555,0,0.588234445,0.816525885,174.1668241,0.402806645,1170.905612,0.306881324,0.014193546,87.77760319,0.009655385,3120951.659,-3.160487283,-7661.616542,0.000412679,6.540626313,¿ì´ã1£°£í£¯£ó,,,,,,,,,,,,,,,,,,250,2,120,3.34,,,,250,0.0001,100,1.71,,,,,,,,67.96,,,,,,,,,
MHS0285,Mg24Ni10Cu2,0.449627007,0.452409619,0.097963374,,,,,,,,,,,,,,,,,,,,,,,,,,1.721666481,0.042605357,4.722212231,0.816525885,16.19785294,0.105331601,0.14844449,0.111137852,0.1357778,0.055850605,4.131664739,0.163136975,140.1565227,0.651747746,4.128886956,0.162702114,3.971110299,0.07886245,36.037346,0.461324474,17.3888688,0.438445414,1951.164329,0.428059224,0.12372026,5.98765861,7.64883335,0.002502797,1.509443686,0.186866841,11.3055444,0.335139699,25.17877609,0.022288005,4.722212231,0.411765555,0,0.588234445,0.816525885,174.1668241,0.402806645,1170.905612,0.306881324,0.014193546,87.77760319,0.009655385,3120951.659,-3.160487283,-7661.616542,0.000412679,6.540626313,¿ì´ã2£°£í£¯£ó,,,,,,,,,,,,,,,,,,250,2,120,3.44,,,,250,0.0001,100,1.82,,,,,,,,66.48,,,,,,,,,
MHS0286,Mg24Ni10Cu2,0.449627007,0.452409619,0.097963374,,,,,,,,,,,,,,,,,,,,,,,,,,1.721666481,0.042605357,4.722212231,0.816525885,16.19785294,0.105331601,0.14844449,0.111137852,0.1357778,0.055850605,4.131664739,0.163136975,140.1565227,0.651747746,4.128886956,0.162702114,3.971110299,0.07886245,36.037346,0.461324474,17.3888688,0.438445414,1951.164329,0.428059224,0.12372026,5.98765861,7.64883335,0.002502797,1.509443686,0.186866841,11.3055444,0.335139699,25.17877609,0.022288005,4.722212231,0.411765555,0,0.588234445,0.816525885,174.1668241,0.402806645,1170.905612,0.306881324,0.014193546,87.77760319,0.009655385,3120951.659,-3.160487283,-7661.616542,0.000412679,6.540626313,¿ì´ã3£°£í£¯£ó,,,,,,,,,,,,,,,,,,250,2,120,3.54,,,,250,0.0001,100,1.89,,,,,,,,65.99,,,,,,,,,
MHS0287,Mg24Ni10Cu2,0.449627007,0.452409619,0.097963374,,,,,,,,,,,,,,,,,,,,,,,,,,1.721666481,0.042605357,4.722212231,0.816525885,16.19785294,0.105331601,0.14844449,0.111137852,0.1357778,0.055850605,4.131664739,0.163136975,140.1565227,0.651747746,4.128886956,0.162702114,3.971110299,0.07886245,36.037346,0.461324474,17.3888688,0.438445414,1951.164329,0.428059224,0.12372026,5.98765861,7.64883335,0.002502797,1.509443686,0.186866841,11.3055444,0.335139699,25.17877609,0.022288005,4.722212231,0.411765555,0,0.588234445,0.816525885,174.1668241,0.402806645,1170.905612,0.306881324,0.014193546,87.77760319,0.009655385,3120951.659,-3.160487283,-7661.616542,0.000412679,6.540626313,¿ì´ã4£°£í£¯£ó,,,,,,,,,,,,,,,,,,250,2,120,3.54,,,,250,0.0001,100,2,,,,,,,,65.54,,,,,,,,,
MHS0288,Mg5-Al3-Li2(Ä¦¶û±È),0.561702973,,,,,,,,,,0.374142019,,,,,0.064155007,,,,,,,,,,,,,1.503999315,0.111899784,5.100040405,1.016771235,28.29429859,0.838669407,0.153389948,0.047954619,0.132399942,0.067487473,3.70700247,0.102644005,111.3393148,0.839027617,3.694002997,0.129738442,3.445998895,0.090947987,21.63498935,0.343809615,10.50001279,0.359514972,1842.104858,0.341516712,0.055601966,8.268652209,6.69669636,0.145048191,1.334001412,0.164583349,8.160012991,0.333512863,24.66649761,0.012381811,2.100004603,0.857141465,0.142858535,0,0.333333159,182.5002685,0.28767081,832.3545172,0.227528509,0.0152182,47.50014577,0.009803531,1719384.26,-2.16001473,-7127.566293,0.000303143,8.560542571,ÑÐÄ¥,,,30,300,30,,,,,,,,,,,,,300,7.5,30,1.87,£¨593£Ë£©3.17%,,,300,0.0011,3,0.94,,,,,,,,,,,,,,,,,
MHS0289,Mg5-Al3-Li2(Ä¦¶û±È),0.561702973,,,,,,,,,,0.374142019,,,,,0.064155007,,,,,,,,,,,,,1.503999315,0.111899784,5.100040405,1.016771235,28.29429859,0.838669407,0.153389948,0.047954619,0.132399942,0.067487473,3.70700247,0.102644005,111.3393148,0.839027617,3.694002997,0.129738442,3.445998895,0.090947987,21.63498935,0.343809615,10.50001279,0.359514972,1842.104858,0.341516712,0.055601966,8.268652209,6.69669636,0.145048191,1.334001412,0.164583349,8.160012991,0.333512863,24.66649761,0.012381811,2.100004603,0.857141465,0.142858535,0,0.333333159,182.5002685,0.28767081,832.3545172,0.227528509,0.0152182,47.50014577,0.009803531,1719384.26,-2.16001473,-7127.566293,0.000303143,8.560542571,ÑÐÄ¥,,,30,300,60,,,,,,,,,,,,,300,7.5,30,3.79,£¨593£Ë£©3.63%,,,300,0.0011,3,3.65,,,,,,,,,,,,,,,,,
MHS0290,Mg5-Al3-Li2(Ä¦¶û±È),0.561702973,,,,,,,,,,0.374142019,,,,,0.064155007,,,,,,,,,,,,,1.503999315,0.111899784,5.100040405,1.016771235,28.29429859,0.838669407,0.153389948,0.047954619,0.132399942,0.067487473,3.70700247,0.102644005,111.3393148,0.839027617,3.694002997,0.129738442,3.445998895,0.090947987,21.63498935,0.343809615,10.50001279,0.359514972,1842.104858,0.341516712,0.055601966,8.268652209,6.69669636,0.145048191,1.334001412,0.164583349,8.160012991,0.333512863,24.66649761,0.012381811,2.100004603,0.857141465,0.142858535,0,0.333333159,182.5002685,0.28767081,832.3545172,0.227528509,0.0152182,47.50014577,0.009803531,1719384.26,-2.16001473,-7127.566293,0.000303143,8.560542571,ÑÐÄ¥,,,30,300,90,,,,,,,,,,,,,300,7.5,30,2.61,£¨593£Ë£©2.48,,,300,0.0011,3,2.38,,,,,,,,,,,,,,,,,
MHS0291,(Mg24Ni10Cu2)100£¨Ä¦¶û·ÖÊý£©,0.449627007,0.452409619,0.097963374,,,,,,,,,,,,,,,,,,,,,,,,,,1.721666481,0.042605357,4.722212231,0.816525885,16.19785294,0.105331601,0.14844449,0.111137852,0.1357778,0.055850605,4.131664739,0.163136975,140.1565227,0.651747746,4.128886956,0.162702114,3.971110299,0.07886245,36.037346,0.461324474,17.3888688,0.438445414,1951.164329,0.428059224,0.12372026,5.98765861,7.64883335,0.002502797,1.509443686,0.186866841,11.3055444,0.335139699,25.17877609,0.022288005,4.722212231,0.411765555,0,0.588234445,0.816525885,174.1668241,0.402806645,1170.905612,0.306881324,0.014193546,87.77760319,0.009655385,3120951.659,-3.160487283,-7661.616542,0.000412679,6.540626313,¸ÐÓ¦Â¯ÈÛÁ¶-ÖýÌ¬,,,,,,,,,,,,,R d (10)8.2,,,,,250,2,,,,,,250,0.0001,120,0.32,,,,,,,,73.18,,,,,,,,,
MHS0292,(Mg24Ni10Cu2)100£¨Ä¦¶û·ÖÊý£©,0.449627007,0.452409619,0.097963374,,,,,,,,,,,,,,,,,,,,,,,,,,1.721666481,0.042605357,4.722212231,0.816525885,16.19785294,0.105331601,0.14844449,0.111137852,0.1357778,0.055850605,4.131664739,0.163136975,140.1565227,0.651747746,4.128886956,0.162702114,3.971110299,0.07886245,36.037346,0.461324474,17.3888688,0.438445414,1951.164329,0.428059224,0.12372026,5.98765861,7.64883335,0.002502797,1.509443686,0.186866841,11.3055444,0.335139699,25.17877609,0.022288005,4.722212231,0.411765555,0,0.588234445,0.816525885,174.1668241,0.402806645,1170.905612,0.306881324,0.014193546,87.77760319,0.009655385,3120951.659,-3.160487283,-7661.616542,0.000412679,6.540626313,¿ì´ã30m/s,,,,,,,,,,,,,36.7,,,,,,,,,,,,250,0.0001,120,1.87,,,,,,,,66.16,,,,,,,,,
MHS0293,La2Mg16Ni,0.536095606,0.080912002,,,0.382992392,,,,,,,,,,,,,,,,,,,,,,,,1.641052567,0.070119328,2.526313109,0.707718983,14.78179089,0.098431544,0.161157908,0.075120337,0.14705264,0.142173547,3.711052115,0.093871494,188.6293796,0.240146842,3.721578435,0.09141812,3.715789228,0.068897303,38.17859264,0.926911173,17.57894363,0.795405031,1708.841575,0.471271908,-0.223158391,1.912098625,7.427894661,0.085468789,1.319473472,0.116179534,8.884207544,0.236818133,25.16810494,0.028516212,2.526313109,0.791667507,0,0.208332493,0.707718983,166.1579217,0.342845664,993.9392103,0.192921528,0.017823589,50.31574296,0.008938381,2632673.326,-3.789467492,-4438.569295,0.000854488,4.461821992,¸ÐÓ¦Â¯ÈÛÁ¶,,,,,,,,,,,,,,,,,,225,3,10,4.31,4.458,,,225,0.101325,20,1.68,,,,,,,37.86,147.48,97.62,214.43,,,,,,,
MHS0294,La1.9Sm0.1Mg16Ni,0.535250737,0.080784488,,,0.363269368,,,0.020695408,,,,,,,,,,,,,,,,,,,,,1.640736778,0.070717303,2.526313109,0.707718983,14.78195457,0.098402233,0.161121592,0.074702018,0.147005271,0.141361843,3.708683694,0.094906894,188.560648,0.240608472,3.717367907,0.093561297,3.715789228,0.068897303,38.23885582,0.930177877,17.60525943,0.798683632,1700.099467,0.465956944,-0.223053128,1.913811606,7.428242029,0.085330769,1.319841894,0.115810367,8.896839127,0.235473918,25.18089442,0.030650303,2.515786789,0.790795821,0,0.209204179,0.711898476,166.1579217,0.342845664,994.7392106,0.193915537,0.017808064,50.36837456,0.008943891,2638889.925,-3.776171053,-4614.943733,0.000818919,4.635554237,¸ÐÓ¦Â¯ÈÛÁ¶,,,,,,,,,,,,,,,,,,225,3,10,4.43,,,,300,0.101325,20,1.52,,,,,,,30.85,146.69,70.78,167.58,,,,,,,
MHS0295,La1.8Sm0.2Mg16Ni,0.534408527,0.080657374,,,0.343608412,,,0.041325687,,,,,,,,,,,,,,,,,,,,,1.640420988,0.071310197,2.526313109,0.707718983,14.78211826,0.098372914,0.161085276,0.074280275,0.146957903,0.140543641,3.706315272,0.095929429,188.4919164,0.241069306,3.713157379,0.095652318,3.715789228,0.068897303,38.299119,0.933407779,17.63157523,0.801924853,1691.357359,0.460397636,-0.222947864,1.915525745,7.428589398,0.085192524,1.320210315,0.115439751,8.90947071,0.234120602,25.1936839,0.032633351,2.50526047,0.789916811,0,0.210083189,0.716086348,166.1579217,0.342845664,995.5392109,0.194897871,0.017792539,50.42100615,0.008949392,2645116.25,-3.762874615,-4728.911562,0.000796351,4.746321025,¸ÐÓ¦Â¯ÈÛÁ¶,,,,,,,,,,,,,,,,,,225,3,10,4.49,,,,300,0.101325,20,1.78,,,,,,,27.58,143.55,59.97,148.64,,,,,,,
MHS0296,La1.7Sm0.3Mg16Ni,0.533568963,0.08053066,,,0.324009231,,,0.061891146,,,,,,,,,,,,,,,,,,,,,1.640105199,0.071898135,2.526313109,0.707718983,14.78228194,0.098343586,0.16104896,0.073855047,0.146910535,0.139718824,3.70394685,0.096939499,188.4231848,0.241529348,3.708946852,0.097694488,3.715789228,0.068897303,38.35938218,0.936601452,17.65789103,0.805129317,1682.61525,0.454580115,-0.222842601,1.917241044,7.428936766,0.085054055,1.320578736,0.11506767,8.922102294,0.232758054,25.20647337,0.034491451,2.49473415,0.789030383,0,0.210969617,0.720282838,166.1579217,0.342845664,996.3392112,0.195868733,0.017777014,50.47363775,0.008954884,2651352.323,-3.749578176,-4817.820848,0.000778879,4.83175932,¸ÐÓ¦Â¯ÈÛÁ¶,,,,,,,,,,,,,,,,,,225,3,10,4.56,,,,300,0.101325,20,1.67,,,,,,,25.53,141.25,53.07,138.88,,,,,,,
MHS0297,La1.6Sm0.4Mg16Ni,0.532732033,0.080404344,,,0.304471535,,,0.082392088,,,,,,,,,,,,,,,,,,,,,1.639789409,0.072481237,2.526313109,0.707718983,14.78244563,0.098314249,0.161012645,0.073426273,0.146863166,0.138887271,3.701578428,0.09793748,188.3544532,0.241988604,3.704736324,0.099690768,3.715789228,0.068897303,38.41964536,0.939759453,17.68420683,0.808297629,1673.873142,0.448489211,-0.222737338,1.918957505,7.429284135,0.084915361,1.320947157,0.114694112,8.934733877,0.23138614,25.21926285,0.036243853,2.48420783,0.788136442,0,0.211863558,0.724488188,166.1579217,0.342845664,997.1392115,0.196828321,0.017761489,50.52626935,0.008960368,2657598.169,-3.736281738,-4889.472405,0.000764733,4.899753281,¸ÐÓ¦Â¯ÈÛÁ¶,,,,,,,,,,,,,,,,,,225,3,10,4.79,4.925,,,300,0.101325,20,2.13,4.305,,,,,,24.51,133.56,64.83,157.86,,,,,,,
MHS0298,La2Mg16Ni,0.536095606,0.080912002,,,0.382992392,,,,,,,,,,,,,,,,,,,,,,,,1.641052567,0.070119328,2.526313109,0.707718983,14.78179089,0.098431544,0.161157908,0.075120337,0.14705264,0.142173547,3.711052115,0.093871494,188.6293796,0.240146842,3.721578435,0.09141812,3.715789228,0.068897303,38.17859264,0.926911173,17.57894363,0.795405031,1708.841575,0.471271908,-0.223158391,1.912098625,7.427894661,0.085468789,1.319473472,0.116179534,8.884207544,0.236818133,25.16810494,0.028516212,2.526313109,0.791667507,0,0.208332493,0.707718983,166.1579217,0.342845664,993.9392103,0.192921528,0.017823589,50.31574296,0.008938381,2632673.326,-3.789467492,-4438.569295,0.000854488,4.461821992,¸ÐÓ¦Â¯ÈÛÁ¶,,,,,,,,,,,,,,,,,,,,,,,,,360,0.101325,10,4.628,4.628,,,,,,,,,,,,,,,,
MHS0299,La1.9Sm0.1Mg16Ni,0.535250737,0.080784488,,,0.363269368,,,0.020695408,,,,,,,,,,,,,,,,,,,,,1.640736778,0.070717303,2.526313109,0.707718983,14.78195457,0.098402233,0.161121592,0.074702018,0.147005271,0.141361843,3.708683694,0.094906894,188.560648,0.240608472,3.717367907,0.093561297,3.715789228,0.068897303,38.23885582,0.930177877,17.60525943,0.798683632,1700.099467,0.465956944,-0.223053128,1.913811606,7.428242029,0.085330769,1.319841894,0.115810367,8.896839127,0.235473918,25.18089442,0.030650303,2.515786789,0.790795821,0,0.209204179,0.711898476,166.1579217,0.342845664,994.7392106,0.193915537,0.017808064,50.36837456,0.008943891,2638889.925,-3.776171053,-4614.943733,0.000818919,4.635554237,¸ÐÓ¦Â¯ÈÛÁ¶,,,,,,,,,,,,,,,,,,,,,,,,,360,0.101325,10,4.691,4.691,,,,,,,,,,,,,,,,
MHS0300,La1.8Sm0.2Mg16Ni,0.534408527,0.080657374,,,0.343608412,,,0.041325687,,,,,,,,,,,,,,,,,,,,,1.640420988,0.071310197,2.526313109,0.707718983,14.78211826,0.098372914,0.161085276,0.074280275,0.146957903,0.140543641,3.706315272,0.095929429,188.4919164,0.241069306,3.713157379,0.095652318,3.715789228,0.068897303,38.299119,0.933407779,17.63157523,0.801924853,1691.357359,0.460397636,-0.222947864,1.915525745,7.428589398,0.085192524,1.320210315,0.115439751,8.90947071,0.234120602,25.1936839,0.032633351,2.50526047,0.789916811,0,0.210083189,0.716086348,166.1579217,0.342845664,995.5392109,0.194897871,0.017792539,50.42100615,0.008949392,2645116.25,-3.762874615,-4728.911562,0.000796351,4.746321025,¸ÐÓ¦Â¯ÈÛÁ¶,,,,,,,,,,,,,,,,,,,,,,,,,360,0.101325,10,4. 808,4. 808,,,,,,,,,,,,,,,,
MHS0301,La1.7Sm0.3Mg16Ni,0.533568963,0.08053066,,,0.324009231,,,0.061891146,,,,,,,,,,,,,,,,,,,,,1.640105199,0.071898135,2.526313109,0.707718983,14.78228194,0.098343586,0.16104896,0.073855047,0.146910535,0.139718824,3.70394685,0.096939499,188.4231848,0.241529348,3.708946852,0.097694488,3.715789228,0.068897303,38.35938218,0.936601452,17.65789103,0.805129317,1682.61525,0.454580115,-0.222842601,1.917241044,7.428936766,0.085054055,1.320578736,0.11506767,8.922102294,0.232758054,25.20647337,0.034491451,2.49473415,0.789030383,0,0.210969617,0.720282838,166.1579217,0.342845664,996.3392112,0.195868733,0.017777014,50.47363775,0.008954884,2651352.323,-3.749578176,-4817.820848,0.000778879,4.83175932,¸ÐÓ¦Â¯ÈÛÁ¶,,,,,,,,,,,,,,,,,,,,,,,,,360,0.101325,10,4.788,4.788,,,,,,,,,,,,,,,,
MHS0302,La1.6Sm0.4Mg16Ni,0.532732033,0.080404344,,,0.304471535,,,0.082392088,,,,,,,,,,,,,,,,,,,,,1.639789409,0.072481237,2.526313109,0.707718983,14.78244563,0.098314249,0.161012645,0.073426273,0.146863166,0.138887271,3.701578428,0.09793748,188.3544532,0.241988604,3.704736324,0.099690768,3.715789228,0.068897303,38.41964536,0.939759453,17.68420683,0.808297629,1673.873142,0.448489211,-0.222737338,1.918957505,7.429284135,0.084915361,1.320947157,0.114694112,8.934733877,0.23138614,25.21926285,0.036243853,2.48420783,0.788136442,0,0.211863558,0.724488188,166.1579217,0.342845664,997.1392115,0.196828321,0.017761489,50.52626935,0.008960368,2657598.169,-3.736281738,-4889.472405,0.000764733,4.899753281,¸ÐÓ¦Â¯ÈÛÁ¶,,,,,,,,,,,,,,,,,,,,,,,,,360,0.101325,10,4.814,4.814,,,,,,,,,,,,,,,,
MHS0303,Mg-10 at% Nb,0.701890897,,,,,,,,,,,,,,,,,0.298109103,,,,,,,,,,,1.664,0.010817308,2.3,0.391304348,14.96195,0.014747409,0.15838,0.032579871,0.1433,0.048150733,3.714,0.04361874,186.1038,0.30054518,3.724,0.051557465,3.775,0.01986755,31.1651,0.660363676,14.9,0.583892617,1728.4,0.634228188,-0.2708,1.431314623,7.5573,0.035210988,1.339,0.064973861,10.47,0.507163324,24.8421,0.003248518,2.3,0.826086957,0,0.173913043,0.391304348,176.4,0.231292517,1105.835,0.49560287,0.016689699,57.5,0.009467959,2279867.151,11.52,-2977.264312,0.00385441,2.702739841,´Å¿Ø½¦Éä,,,,,,,,,,,,,,,,,,220,3,3.5,5.6,,,,250,,100,4.6,,,146,,,,,,,,,,,,,,
MHS0304,Mg-10 at% Nb,0.701890897,,,,,,,,,,,,,,,,,0.298109103,,,,,,,,,,,1.664,0.010817308,2.3,0.391304348,14.96195,0.014747409,0.15838,0.032579871,0.1433,0.048150733,3.714,0.04361874,186.1038,0.30054518,3.724,0.051557465,3.775,0.01986755,31.1651,0.660363676,14.9,0.583892617,1728.4,0.634228188,-0.2708,1.431314623,7.5573,0.035210988,1.339,0.064973861,10.47,0.507163324,24.8421,0.003248518,2.3,0.826086957,0,0.173913043,0.391304348,176.4,0.231292517,1105.835,0.49560287,0.016689699,57.5,0.009467959,2279867.151,11.52,-2977.264312,0.00385441,2.702739841,´Å¿Ø½¦Éä,,,,,,,,,,,,,,,,,,200,3,8,5.6,,,,220,,100,1.9,,,,,,,,,,,,,,,,,
MHS0305,Mg67Ce10Ni20Cu3,0.370593016,0.267142574,0.043384668,0.318879743,,,,,,,,,,,,,,,,,,,,,,,,,1.669398769,0.081325278,3.969989012,0.852305236,15.40451442,0.135873021,0.154271121,0.112188577,0.143630199,0.147729675,3.903195151,0.179574774,142.325368,0.625591815,3.911695424,0.174855427,3.826896858,0.101482097,43.94126445,0.800855396,20.31009711,0.700506398,1998.763047,0.458752099,0.052809825,12.64223243,7.436524306,0.085077049,1.428698463,0.187764953,10.21197702,0.363358707,25.30343363,0.028884525,3.969989012,0.496223047,0,0.503776953,0.852305236,158.5996708,0.4676639,1111.687635,0.287043963,0.015942979,72.54970924,0.009186013,3381518.171,-6.657275611,-8562.189129,0.000778125,7.695985437,¸ÐÓ¦ÈÛÁ¶,,,,,,,,,,40,10 K/min,,,,,,,130,4.5,,,3.3,,,,,,,,329,,,,,,,,,,,,,,,
MHS0306,Mg62.5Ce10Ni20Cu7.5,0.332346617,0.256821823,0.104271375,0.306560184,,,,,,,,,,,,,,,,,,,,,,,,,1.677498757,0.083954466,4.374988408,0.83465786,15.64106872,0.148485298,0.152817623,0.118410901,0.1432252,0.149067784,3.949995081,0.181680158,133.645961,0.687524343,3.956245358,0.176487829,3.859746809,0.106405757,45.70710682,0.768928002,21.07509597,0.674587361,2065.002948,0.446378323,0.126024715,5.572520576,7.4401693,0.085227308,1.455248423,0.195111951,10.40997673,0.359454145,25.28412866,0.029566871,4.374988408,0.440001191,0,0.559998809,0.83465786,168.0496567,0.531908661,1131.245506,0.2831085,0.015562979,76.82470286,0.009202226,3603409.067,-6.942583917,-9789.935134,0.000709659,8.647983568,¸ÐÓ¦ÈÛÁ¶,,,,,,,,,,40,10 K/min,,,,,,,130,4.5,,,3.25,,,,,,,,288,,,,,,,,,,,,,,,
MHS0307,Mg60Ce10Ni20Cu10,0.312348731,0.251425414,0.136107196,0.30011866,,,,,,,,,,,,,,,,,,,,,,,,,1.68199875,0.08524074,4.599988072,0.820346766,15.77248777,0.154109611,0.152010124,0.121499209,0.1430002,0.149788865,3.975995043,0.182458785,128.8240682,0.722536769,3.980995321,0.177042345,3.877996782,0.108688703,46.68813035,0.751411431,21.50009534,0.660156591,2101.802893,0.438858957,0.166699655,4.304632996,7.442194297,0.085309319,1.469998401,0.198121755,10.51997656,0.356909138,25.27340367,0.029931685,4.599988072,0.413044582,0,0.586955418,0.820346766,173.2996488,0.556336827,1142.11099,0.28052746,0.015351867,79.19969932,0.009210993,3731434.771,-7.080088593,-10346.7677,0.000684749,9.053137302,¸ÐÓ¦ÈÛÁ¶,,,,,,,,,,40,10 K/min,,,,,,,130,4.5,,,3.22,,,,,,,,265,,,,,,,,,,,,,,,
MHS0308,Mg85Al15,0.836185141,,,,,,,,,,0.163814859,,,,,,,,,,,,,,,,,,1.624999348,0.065921298,3.650023911,1.076105025,15.60450775,0.086801701,0.157564963,0.038298762,0.137999957,0.051749806,3.739501152,0.050608082,176.5061907,0.380883978,3.753001348,0.058988948,3.67199887,0.050565987,24.70648682,0.038683025,12.15000217,0.029388764,1577.353106,0.323490095,-0.273998174,1.094685338,7.396846389,0.080182707,1.355000652,0.079056837,9.000004347,0.07934964,24.76864855,0.009644539,2.150002174,0.930231618,0.069768382,0,0.166080554,196.7500978,0.081668624,924.6980224,0.003985084,0.016452992,49.65006738,0.009732912,1845848.893,-1.020012173,-3250.810833,0.00031387,3.514434704,ÑÐÄ¥,,,40,300,35,,,550,4,,,,,,,,,,,,,,4.21£¨360 ¡ãC£©,,,,,,,,,,,,,,62,210.2,,,,,,,
MHS0309,Mg85Al15¨C5 wt%Ti,0.796366801,,,,,,,,,,0.156014151,,,,,,,,0.047619048,,,,,,,,,,1.620848267,0.067172672,3.658828667,1.060031432,15.55345333,0.088378677,0.157279042,0.039536757,0.138553437,0.05664088,3.748570641,0.052072073,173.3566354,0.39924723,3.767517575,0.062779836,3.666413786,0.050893087,25.28916281,0.148197779,12.39781004,0.127630404,1627.232862,0.363680622,-0.265117388,1.136327845,7.382535259,0.080233728,1.359654896,0.080654489,9.244038431,0.181169675,24.77597841,0.009696123,2.196544723,0.910520956,0.066572009,0.022907036,0.207746098,192.3537062,0.164451422,950.2700882,0.167555918,0.016368316,51.1683609,0.009727801,1899247.841,-0.076625905,-4183.920797,1.83E-05,4.402794766,ÑÐÄ¥,,,40,300,35,,,550,4,,,,,,,,,,,,,,4.28£¨360 ¡ãC£©,,,,,,,,,,,,,,51.5,192.8,,,,,,,
MHS0310,Mg85Al15¨C5 wt%Ni,0.796366801,0.047619048,,,,,,,,,0.156014151,,,,,,,,,,,,,,,,,,1.62901894,0.067263243,3.780917403,1.055418984,15.65736258,0.088718181,0.156885449,0.048377311,0.137711372,0.053315021,3.768576084,0.072786705,173.0903073,0.40773712,3.781797997,0.078173526,3.687005322,0.057192181,25.40706674,0.193678558,12.47672176,0.182709238,1610.512508,0.34417063,-0.244438846,1.472902322,7.40185857,0.079435508,1.366440979,0.096693004,9.169032711,0.148619948,24.7954736,0.012104201,2.311815953,0.865120771,0.063547509,0.07133172,0.50610072,194.5702471,0.112441415,941.2597597,0.121345036,0.016280839,52.33700001,0.009741235,1918267.018,-1.519444259,-4027.14718,0.000377443,4.276850991,ÑÐÄ¥,,,40,300,35,,,550,4,,,,,,,,,,,,,,5.58£¨360 ¡ãC£©,,,,,,,,,,,,,,45.8,182.8,,,,,,,
MHS0311,Mg85Al15¨C5 wt%V,0.796366801,,,,,,,,,,0.156014151,,,,,,,,,0.047619048,,,,,,,,,1.622750191,0.065831006,3.681985272,1.055533132,15.58214605,0.086384071,0.15695023,0.045562386,0.13835509,0.05359974,3.756085814,0.05729287,172.6445461,0.410702628,3.765951815,0.062142145,3.67029426,0.050075912,25.32762576,0.161839397,12.40688132,0.135964929,1627.134327,0.366894612,-0.255105167,1.255332072,7.381437275,0.080517039,1.3615114,0.083587064,9.281742717,0.209224519,24.7715216,0.009557645,2.217477303,0.901925804,0.066043876,0.032030319,0.251988586,192.8258811,0.154463289,954.4889533,0.200465347,0.016289441,52.26265742,0.009724306,1909301.336,1.154292151,-4162.846793,0.000277207,4.362545078,ÑÐÄ¥,,,40,300,35,,,550,4,,,,,,,,,,,,,,5.77£¨360 ¡ãC£©,,,,,,,,,,,,,,48.2,187,,,,,,,
MHS0312,YMg?11?Ni,0.644300332,0.141444594,,,,,,,0.214255074,,,,,,,,,,,,,,,,,,,,1.659999881,0.052729045,2.692303901,0.789728821,15.06069108,0.077432094,0.158915405,0.070807392,0.143461555,0.098790593,3.731537636,0.116745166,179.1319966,0.340710548,3.731537636,0.116745166,3.756922666,0.063311122,31.91955105,0.589451927,15.30768873,0.525984666,1676.691768,0.441664774,-0.225616042,1.958453894,7.535845928,0.05040652,1.349230458,0.121279715,9.561534696,0.242498746,25.08915352,0.020890644,2.692303901,0.742858189,0,0.257141811,0.789728821,169.0769443,0.302643889,1052.457435,0.288441793,0.017050458,55.07685576,0.009084961,2301543.515,-3.337272515,-4693.059727,0.000711614,4.455973513,ÈÛÈÚ·ÄË¿£¨MS£©,,,,,,,,,,10,,,,,,,,320,3,1,4.07,,,,320,0.0001,48.8,,5.066( 698.4K),287.9,,,,,105.49,96.93,78.63,121.87,81.84,126.62,,,,,
