Repository: qixinke/Magweb

File: 镁空气电池数据收集.csv (part 6 of 6)
DOI,NAME,ID,Mg (wt%»òÕßat %),Al,Zn,Y,Zr,Sm,Mn,Gd,Ca,In,Bi,Li,Sn,Ce,Ga,Si,Ba,Nd,Pb,La,Ag,Er,Ge,Cd,Cu,Pr,Sr,Th,µÚ¶þÏà,ÔþÖÆÎÂ¶È ¡æ,ÔþÖÆ×ÜÑ¹ÏÂÁ¿%,¼·Ñ¹ÎÂ¶È ¡æ,¼·Ñ¹±È,¼·Ñ¹ËÙ¶È(µ¥Î»),¾ùÖÊÎÂ¶È ¡æ,¾ùÖÊÊ±¼ä h,ÍË»ðÎÂ¶È ¡æ,ÍË»ðÊ±¼ä h,¹ÌÈÜÎÂ¶È ¡æ,¹ÌÈÜÊ±¼ä h,Ê±Ð§ÎÂ¶È¡æ,Ê±Ð§Ê±¼ä h,´ã»ð ¡æ,¾§Á£³ß´ç (¦Ìm),ÎöÇâËÙÂÊ£¨mL cm?2 h?1£©,Ä¿±êµÄ¼Ó¹¤·½Ê½,Ä¿±êµÄ²âÊÔÌõ¼þ 1,·ÅµçÊ±¼ä£¨h£©,Òõ¼«´ß»¯¼Á,Ä¿±ê1£¨µçÑ¹/ V£©,Ä¿±ê2£¨ÀûÓÃÂÊ/%£©,Ä¿±ê3£¨±ÈÈÝÁ¿mAh g-1£©,Ä¿±ê4£¨±ÈÄÜÁ¿ mWh g-1£©,¼ÆËã±ÈÄÜÁ¿,Í³¼Æ,Ð£¶Ô
,Mg¨C2Zn¨CMn¨C4Y,MAB01054,93,0,2,4,0,0,1,0,0,0,0,0,0,0,0,0,0,0,0,0,0,0,0,0,0,0,0,0,Mg12YZn¡¢Mg3Y2Zn3¡¢Mn,,,450,25:01:00,,,,,,,,,,,20,,¼·Ñ¹,1 mA cm-2,3,MnO2/C,1.46,48,1061,1549.06,,ÁèÄþ,ËÎæ©æ©
,Mg¨C2Zn¨CMn¨C4Y,MAB01055,93,0,2,4,0,0,1,0,0,0,0,0,0,0,0,0,0,0,0,0,0,0,0,0,0,0,0,0,Mg12YZn¡¢Mg3Y2Zn3¡¢Mn,,,450,25:01:00,,,,,,,,,,,20,,¼·Ñ¹,2 mA cm-2,3,MnO2/C,1.431,35,787,1126.197,,ÁèÄþ,ËÎæ©æ©
,Mg¨C2Zn¨CMn¨C4Y,MAB01056,93,0,2,4,0,0,1,0,0,0,0,0,0,0,0,0,0,0,0,0,0,0,0,0,0,0,0,0,Mg12YZn¡¢Mg3Y2Zn3¡¢Mn,,,450,25:01:00,,,,,,,,,,,20,,¼·Ñ¹,5  mA cm-2,3,MnO2/C,1.357,36,800,1085.6,,ÁèÄþ,ËÎæ©æ©
,Mg¨C2Zn¨CMn¨C4Y,MAB01057,93,0,2,4,0,0,1,0,0,0,0,0,0,0,0,0,0,0,0,0,0,0,0,0,0,0,0,0,Mg12YZn¡¢Mg3Y2Zn3¡¢Mn,,,450,25:01:00,,,,,,,,,,,20,,¼·Ñ¹,10 mA cm-2,3,MnO2/C,1.205,40,874,1053.17,,ÁèÄþ,ËÎæ©æ©
,Mg-0.5Al-0.2Sn/Fe,MAB01058,99.35,0.47,0,0,0,0,0,0,0,0,0,0,0.18,0,0,0,0,0,0,0,0,0,0,0,0,0,0,0,,,,,,,400,24,,,,,,,,,1.6*,¾ùÖÊ,5  mA cm-2,10,,1.372,47,1036.72,1422.37984,,ÁèÄþ,ËÎæ©æ©
,Mg-0.5Al-0.2Sn/Fe,MAB01059,99.35,0.47,0,0,0,0,0,0,0,0,0,0,0.18,0,0,0,0,0,0,0,0,0,0,0,0,0,0,0,,,,,,,400,24,,,,,,,,,2.9*,¾ùÖÊ,10 mA cm-2,10,,1.289,53.6,1182.3,1523.9847,,ÁèÄþ,ËÎæ©æ©
,Mg-0.5Al-0.2Sn/Cu,MAB01060,99.36,0.46,0,0,0,0,0,0,0,0,0,0,0.18,0,0,0,0,0,0,0,0,0,0,0,0,0,0,0,,,,,,,400,24,,,,,,,,,1.44*,¾ùÖÊ,5  mA cm-2,10,,1.422,58.7,1294.79,1841.19138,,ÁèÄþ,ËÎæ©æ©
,Mg-0.5Al-0.2Sn/Cu,MAB01061,99.36,0.46,0,0,0,0,0,0,0,0,0,0,0.18,0,0,0,0,0,0,0,0,0,0,0,0,0,0,0,,,,,,,400,24,,,,,,,,,2.7*,¾ùÖÊ,10 mA cm-2,10,,1.32,60.7,1338.91,1767.3612,,ÁèÄþ,ËÎæ©æ©
,AZ31,MAB01062,96,3,1,0,0,0,0,0,0,0,0,0,0,0,0,0,0,0,0,0,0,0,0,0,0,0,0,0,,,,,,,,,,,,,,,,,1.21*,¼·Ñ¹,5  mA cm-2,10,,1.313,55,1218.14,1599.41782,,ÁèÄþ,ËÎæ©æ©
,AZ31,MAB01063,96,3,1,0,0,0,0,0,0,0,0,0,0,0,0,0,0,0,0,0,0,0,0,0,0,0,0,0,,,,,,,,,,,,,,,,,2.45*,¼·Ñ¹,10 mA cm-2,10,,1.23,54.1,1198.21,1473.7983,,ÁèÄþ,ËÎæ©æ©
,Mg-3Al-0.4Ca-0.7Mn10,MAB01064,95.69,3.2,0,0,0,0,0.72,0,0.39,0,0,0,0,0,0,0,0,0,0,0,0,0,0,0,0,0,0,0,Al2Ca¡¢Al8Mn5,,,420,10:01,2 mm s-1,400,10,,,,,,,,9.49,1*,¼·Ñ¹¾ùÖÊ,2.5 mA cm-2,10,MnO2/C,1.45*,27*,630*,910*,,ÁèÄþ,ËÎæ©æ©
,Mg-3Al-0.4Ca-0.7Mn10,MAB01065,95.69,3.2,0,0,0,0,0.72,0,0.39,0,0,0,0,0,0,0,0,0,0,0,0,0,0,0,0,0,0,0,Al2Ca¡¢Al8Mn5,,,420,10:01,2 mm s-1,400,10,,,,,,,,9.49,1.5*,¼·Ñ¹¾ùÖÊ,5 mA cm-2,10,MnO2/C,1.42*,31*,720*,1010*,,ÁèÄþ,ËÎæ©æ©
,Mg-3Al-0.4Ca-0.7Mn10,MAB01066,95.69,3.2,0,0,0,0,0.72,0,0.39,0,0,0,0,0,0,0,0,0,0,0,0,0,0,0,0,0,0,0,Al2Ca¡¢Al8Mn5,,,420,10:01,2 mm s-1,400,10,,,,,,,,9.49,2.75*,¼·Ñ¹¾ùÖÊ,10 mA cm-2,10,MnO2/C,1.37*,38*,900*,1220*,,ÁèÄþ,ËÎæ©æ©
,Mg-3Al-0.4Ca-0.7Mn10,MAB01067,95.69,3.2,0,0,0,0,0.72,0,0.39,0,0,0,0,0,0,0,0,0,0,0,0,0,0,0,0,0,0,0,Al2Ca¡¢Al8Mn5,,,420,10:01,2 mm s-1,400,10,,,,,,,,9.49,5.2*,¼·Ñ¹¾ùÖÊ,20 mA cm-2,10,MnO2/C,1.18*,47*,1100*,1300*,,ÁèÄþ,ËÎæ©æ©
,Mg-3Al-0.4Ca-0.7Mn16,MAB01068,95.75,3.14,0,0,0,0,0.7,0,0.41,0,0,0,0,0,0,0,0,0,0,0,0,0,0,0,0,0,0,0,Al2Ca¡¢Al8Mn5,,,420,16:01,2 mm s-1,400,10,,,,,,,,11.43,1*,¼·Ñ¹¾ùÖÊ,2.5 mA cm-2,10,MnO2/C,1.48*,32.5*,750*,1120*,,ÁèÄþ,ËÎæ©æ©
,Mg-3Al-0.4Ca-0.7Mn16,MAB01069,95.75,3.14,0,0,0,0,0.7,0,0.41,0,0,0,0,0,0,0,0,0,0,0,0,0,0,0,0,0,0,0,Al2Ca¡¢Al8Mn5,,,420,16:01,2 mm s-1,400,10,,,,,,,,11.43,1.6*,¼·Ñ¹¾ùÖÊ,5 mA cm-2,10,MnO2/C,1.44*,35,820*,1195*,,ÁèÄþ,ËÎæ©æ©
,Mg-3Al-0.4Ca-0.7Mn16,MAB01070,95.75,3.14,0,0,0,0,0.7,0,0.41,0,0,0,0,0,0,0,0,0,0,0,0,0,0,0,0,0,0,0,Al2Ca¡¢Al8Mn5,,,420,16:01,2 mm s-1,400,10,,,,,,,,11.43,3.05*,¼·Ñ¹¾ùÖÊ,10 mA cm-2,10,MnO2/C,1.38*,41*,955*,1325*,,ÁèÄþ,ËÎæ©æ©
,Mg-3Al-0.4Ca-0.7Mn16,MAB01071,95.75,3.14,0,0,0,0,0.7,0,0.41,0,0,0,0,0,0,0,0,0,0,0,0,0,0,0,0,0,0,0,Al2Ca¡¢Al8Mn5,,,420,16:01,2 mm s-1,400,10,,,,,,,,11.43,5.5*,¼·Ñ¹¾ùÖÊ,20 mA cm-2,10,MnO2/C,1.21*,53*,1250*,1515*,,ÁèÄþ,ËÎæ©æ©
,Mg-3Al-0.4Ca-0.7Mn25,MAB01072,95.72,3.17,0,0,0,0,0.73,0,0.38,0,0,0,0,0,0,0,0,0,0,0,0,0,0,0,0,0,0,0,Al2Ca¡¢Al8Mn5,,,420,25:01:00,2 mm s-1,400,10,,,,,,,,10.25,0.9*,¼·Ñ¹¾ùÖÊ,2.5 mA cm-2,10,MnO2/C,1.525*,36.5*,850*,1300*,,ÁèÄþ,ËÎæ©æ©
,Mg-3Al-0.4Ca-0.7Mn25,MAB01073,95.72,3.17,0,0,0,0,0.73,0,0.38,0,0,0,0,0,0,0,0,0,0,0,0,0,0,0,0,0,0,0,Al2Ca¡¢Al8Mn5,,,420,25:01:00,2 mm s-1,400,10,,,,,,,,10.25,1.4*,¼·Ñ¹¾ùÖÊ,5 mA cm-2,10,MnO2/C,1.46*,40*,935*,1355*,,ÁèÄþ,ËÎæ©æ©
,Mg-3Al-0.4Ca-0.7Mn25,MAB01074,95.72,3.17,0,0,0,0,0.73,0,0.38,0,0,0,0,0,0,0,0,0,0,0,0,0,0,0,0,0,0,0,Al2Ca¡¢Al8Mn5,,,420,25:01:00,2 mm s-1,400,10,,,,,,,,10.25,2.5*,¼·Ñ¹¾ùÖÊ,10 mA cm-2,10,MnO2/C,1.40*,46*,1060*,1500*,,ÁèÄþ,ËÎæ©æ©
,Mg-3Al-0.4Ca-0.7Mn25,MAB01075,95.72,3.17,0,0,0,0,0.73,0,0.38,0,0,0,0,0,0,0,0,0,0,0,0,0,0,0,0,0,0,0,Al2Ca¡¢Al8Mn5,,,420,25:01:00,2 mm s-1,400,10,,,,,,,,10.25,4.8*,¼·Ñ¹¾ùÖÊ,20 mA cm-2,10,MnO2/C,1.25*,55.5*,1300*,1630*,,ÁèÄþ,ËÎæ©æ©
,Mg-0.5La-0.3Ca-0.3Ge,MAB01076,98.87,0,0,0,0,0,0,0,0.32,0,0,0,0,0,0,0,0,0,0,0.51,0,0,0.3,0,0,0,0,0,Mg2Ge¡¢Mg12La¡¢Mg2Ca,,,,,,,,,,,,,,,,0.68*,ÖýÌ¬,2.5 mA cm-2,10,MnO2/C,1.4859,39*,920*,1390*,,ËÎæ©æ©,ÁèÄþ
,Mg-0.5La-0.3Ca-0.3Ge,MAB01077,98.87,0,0,0,0,0,0,0,0.32,0,0,0,0,0,0,0,0,0,0,0.51,0,0,0.3,0,0,0,0,0,Mg2Ge¡¢Mg12La¡¢Mg2Ca,,,,,,,,,,,,,,,,1.34*,ÖýÌ¬,5 mA cm-2,10,MnO2/C,1.4222,40.5*,1290*,1840*,,ËÎæ©æ©,ÁèÄþ
,Mg-0.5La-0.3Ca-0.3Ge,MAB01078,98.87,0,0,0,0,0,0,0,0.32,0,0,0,0,0,0,0,0,0,0,0.51,0,0,0.3,0,0,0,0,0,Mg2Ge¡¢Mg12La¡¢Mg2Ca,,,,,,,,,,,,,,,,2.9*,ÖýÌ¬,10 mA cm-2,10,MnO2/C,1.336,53*,1270*,1580*,,ËÎæ©æ©,ÁèÄþ
,Mg-0.5La-0.3Ca-0.3Ge,MAB01079,98.87,0,0,0,0,0,0,0,0.32,0,0,0,0,0,0,0,0,0,0,0.51,0,0,0.3,0,0,0,0,0,Mg2Ge¡¢Mg12La¡¢Mg2Ca,,,,,,,,,,,,,,,,16,ÖýÌ¬,20 mA cm-2,10,MnO2/C,1.0712,57*,1070*,1120*,,ËÎæ©æ©,ÁèÄþ
,Mg-0.5La-0.3Ca-0.3Ge,MAB01080,98.87,0,0,0,0,0,0,0,0.32,0,0,0,0,0,0,0,0,0,0,0.51,0,0,0.3,0,0,0,0,0,Mg2Ge¡¢Mg12La¡¢Mg2Ca,,,,,,,,,,525,2,,,,,0.7*,¹ÌÈÜ´¦Àí,2.5 mA cm-2,10,MnO2/C,1.4955,49*,1090*,1620*,,ËÎæ©æ©,ÁèÄþ
,Mg-0.5La-0.3Ca-0.3Ge,MAB01081,98.87,0,0,0,0,0,0,0,0.32,0,0,0,0,0,0,0,0,0,0,0.51,0,0,0.3,0,0,0,0,0,Mg2Ge¡¢Mg12La¡¢Mg2Ca,,,,,,,,,,525,2,,,,,1.5*,¹ÌÈÜ´¦Àí,5 mA cm-2,10,MnO2/C,1.4129,49.1*,1090*,1560*,,ËÎæ©æ©,ÁèÄþ
,Mg-0.5La-0.3Ca-0.3Ge,MAB01082,98.87,0,0,0,0,0,0,0,0.32,0,0,0,0,0,0,0,0,0,0,0.51,0,0,0.3,0,0,0,0,0,Mg2Ge¡¢Mg12La¡¢Mg2Ca,,,,,,,,,,525,2,,,,,2.7*,¹ÌÈÜ´¦Àí,10 mA cm-2,10,MnO2/C,1.3159,57.5*,1280*,1690*,,ËÎæ©æ©,ÁèÄþ
,Mg-0.5La-0.3Ca-0.3Ge,MAB01083,98.87,0,0,0,0,0,0,0,0.32,0,0,0,0,0,0,0,0,0,0,0.51,0,0,0.3,0,0,0,0,0,Mg2Ge¡¢Mg12La¡¢Mg2Ca,,,,,,,,,,525,2,,,,,55*,¹ÌÈÜ´¦Àí,20 mA cm-2,10,MnO2/C,1.1385,59.5*,1320*,1480*,,ËÎæ©æ©,ÁèÄþ
,Mg-0.5La-0.3Ca-0.3Ge,MAB01084,98.87,0,0,0,0,0,0,0,0.32,0,0,0,0,0,0,0,0,0,0,0.51,0,0,0.3,0,0,0,0,0,Mg2Ge¡¢Mg12La¡¢Mg2Ca,,,,,,,,,,525,5,,,,,0.95*,¹ÌÈÜ´¦Àí,2.5 mA cm-2,10,MnO2/C,1.5005,56*,1250*,1870*,,ËÎæ©æ©,ÁèÄþ
,Mg-0.5La-0.3Ca-0.3Ge,MAB01085,98.87,0,0,0,0,0,0,0,0.32,0,0,0,0,0,0,0,0,0,0,0.51,0,0,0.3,0,0,0,0,0,Mg2Ge¡¢Mg12La¡¢Mg2Ca,,,,,,,,,,525,5,,,,,1.43*,¹ÌÈÜ´¦Àí,5 mA cm-2,10,MnO2/C,1.4355,58*,1280*,1830*,,ËÎæ©æ©,ÁèÄþ
,Mg-0.5La-0.3Ca-0.3Ge,MAB01086,98.87,0,0,0,0,0,0,0,0.32,0,0,0,0,0,0,0,0,0,0,0.51,0,0,0.3,0,0,0,0,0,Mg2Ge¡¢Mg12La¡¢Mg2Ca,,,,,,,,,,525,5,,,,,2.9*,¹ÌÈÜ´¦Àí,10 mA cm-2,10,MnO2/C,1.3428,59*,1310*,1780*,,ËÎæ©æ©,ÁèÄþ
,Mg-0.5La-0.3Ca-0.3Ge,MAB01087,98.87,0,0,0,0,0,0,0,0.32,0,0,0,0,0,0,0,0,0,0,0.51,0,0,0.3,0,0,0,0,0,Mg2Ge¡¢Mg12La¡¢Mg2Ca,,,,,,,,,,525,5,,,,,59*,¹ÌÈÜ´¦Àí,20 mA cm-2,10,MnO2/C,1.1322,63.5*,1405*,1600*,,ËÎæ©æ©,ÁèÄþ
,Mg-0.5La-0.3Ca-0.3Ge,MAB01088,98.87,0,0,0,0,0,0,0,0.32,0,0,0,0,0,0,0,0,0,0,0.51,0,0,0.3,0,0,0,0,0,Mg2Ge¡¢Mg12La¡¢Mg2Ca,,,,,,,,,,525,8,,,,,0.79*,¹ÌÈÜ´¦Àí,2.5 mA cm-2,10,MnO2/C,1.4949,51*,1130*,1680*,,ËÎæ©æ©,ÁèÄþ
,Mg-0.5La-0.3Ca-0.3Ge,MAB01089,98.87,0,0,0,0,0,0,0,0.32,0,0,0,0,0,0,0,0,0,0,0.51,0,0,0.3,0,0,0,0,0,Mg2Ge¡¢Mg12La¡¢Mg2Ca,,,,,,,,,,525,8,,,,,1.4*,¹ÌÈÜ´¦Àí,5 mA cm-2,10,MnO2/C,1.4055,55*,1210*,1720*,,ËÎæ©æ©,ÁèÄþ
,Mg-0.5La-0.3Ca-0.3Ge,MAB01090,98.87,0,0,0,0,0,0,0,0.32,0,0,0,0,0,0,0,0,0,0,0.51,0,0,0.3,0,0,0,0,0,Mg2Ge¡¢Mg12La¡¢Mg2Ca,,,,,,,,,,525,8,,,,,2.9*,¹ÌÈÜ´¦Àí,10 mA cm-2,10,MnO2/C,1.3182,61.5*,1360*,1800*,,ËÎæ©æ©,ÁèÄþ
,Mg-0.5La-0.3Ca-0.3Ge,MAB01091,98.87,0,0,0,0,0,0,0,0.32,0,0,0,0,0,0,0,0,0,0,0.51,0,0,0.3,0,0,0,0,0,Mg2Ge¡¢Mg12La¡¢Mg2Ca,,,,,,,,,,525,8,,,,,59*,¹ÌÈÜ´¦Àí,20 mA cm-2,10,MnO2/C,1.113,61.5*,1360*,1560*,,ËÎæ©æ©,ÁèÄþ
,Mg-0.5La-0.3Ca-0.3Ge,MAB01092,98.87,0,0,0,0,0,0,0,0.32,0,0,0,0,0,0,0,0,0,0,0.51,0,0,0.3,0,0,0,0,0,Mg2Ge¡¢Mg12La¡¢Mg2Ca,,,,,,,,,,525,10,,,,,0.71*,¹ÌÈÜ´¦Àí,2.5 mA cm-2,10,MnO2/C,1.4883,54*,1190*,1480*,,ËÎæ©æ©,ÁèÄþ
,Mg-0.5La-0.3Ca-0.3Ge,MAB01093,98.87,0,0,0,0,0,0,0,0.32,0,0,0,0,0,0,0,0,0,0,0.51,0,0,0.3,0,0,0,0,0,Mg2Ge¡¢Mg12La¡¢Mg2Ca,,,,,,,,,,525,10,,,,,1.48*,¹ÌÈÜ´¦Àí,5 mA cm-2,10,MnO2/C,1.417,52.5*,1170*,1620*,,ËÎæ©æ©,ÁèÄþ
,Mg-0.5La-0.3Ca-0.3Ge,MAB01094,98.87,0,0,0,0,0,0,0,0.32,0,0,0,0,0,0,0,0,0,0,0.51,0,0,0.3,0,0,0,0,0,Mg2Ge¡¢Mg12La¡¢Mg2Ca,,,,,,,,,,525,10,,,,,2.9*,¹ÌÈÜ´¦Àí,10 mA cm-2,10,MnO2/C,1..3142,60.2*,1320*,1760*,,ËÎæ©æ©,ÁèÄþ
,Mg-0.5La-0.3Ca-0.3Ge,MAB01095,98.87,0,0,0,0,0,0,0,0.32,0,0,0,0,0,0,0,0,0,0,0.51,0,0,0.3,0,0,0,0,0,Mg2Ge¡¢Mg12La¡¢Mg2Ca,,,,,,,,,,525,10,,,,,59*,¹ÌÈÜ´¦Àí,20 mA cm-2,10,MnO2/C,1.1261,60*,1310*,1450*,,ËÎæ©æ©,ÁèÄþ
,Mg-0.5Bi,MAB01096,99.51,0,0,0,0,0,0,0,0,0,0.51,0,0,0,0,0,0,0,0,0,0,0,0,0,0,0,0,0,,,,250,25:01:00,0.1 mm s-1,320¡¢500,1¡¢3,,,,,,,,,,¼·Ñ¹,2.5 mA cm-2,10,MnO2/C,1.4599,36*,800*,1160*,,ËÎæ©æ©,ÁèÄþ
,Mg-0.5Bi,MAB01097,99.51,0,0,0,0,0,0,0,0,0,0.51,0,0,0,0,0,0,0,0,0,0,0,0,0,0,0,0,0,,,,250,25:01:00,0.1 mm s-1,320¡¢500,1¡¢3,,,,,,,,,,¼·Ñ¹,5 mA cm-2,10,MnO2/C,1.4116,40.5*,890*,1260*,,ËÎæ©æ©,ÁèÄþ
,Mg-0.5Bi,MAB01098,99.51,0,0,0,0,0,0,0,0,0,0.51,0,0,0,0,0,0,0,0,0,0,0,0,0,0,0,0,0,,,,250,25:01:00,0.1 mm s-1,320¡¢500,1¡¢3,,,,,,,,,,¼·Ñ¹,10 mA cm-2,10,MnO2/C,1.3432,45*,1000*,1320*,,ËÎæ©æ©,ÁèÄþ
,Mg-0.5Bi,MAB01099,99.51,0,0,0,0,0,0,0,0,0,0.51,0,0,0,0,0,0,0,0,0,0,0,0,0,0,0,0,0,,,,250,25:01:00,0.1 mm s-1,320¡¢500,1¡¢3,,,,,,,,,,¼·Ñ¹,20 mA cm-2,10,MnO2/C,1.2258,51*,1120*,1380*,,ËÎæ©æ©,ÁèÄþ
,Mg-0.5Bi,MAB01100,99.51,0,0,0,0,0,0,0,0,0,0.51,0,0,0,0,0,0,0,0,0,0,0,0,0,0,0,0,0,,,,250,25:01:00,0.1 mm s-1,320¡¢500,1¡¢3,,,,,,,,,,¼·Ñ¹,40 mA cm-2,10,MnO2/C,0.713,53.5*,1180*,830*,,ËÎæ©æ©,ÁèÄþ
,Mg-0.5Bi-0.5Ca-0.5Ag,MAB01101,98.48,0,0,0,0,0,0,0,0.52,0,0.51,0,0,0,0,0,0,0,0,0,0.49,0,0,0,0,0,0,0,Mg2Bi2Ca,,,250,25:01:00,0.1 mm s-1,320¡¢500,1¡¢3,,,,,,,,,,¼·Ñ¹,2.5 mA cm-2,10,MnO2/C,1.4732,41*,900*,1310*,,ËÎæ©æ©,ÁèÄþ
,Mg-0.5Bi-0.5Ca-0.5Ag,MAB01102,98.48,0,0,0,0,0,0,0,0.52,0,0.51,0,0,0,0,0,0,0,0,0,0.49,0,0,0,0,0,0,0,Mg2Bi2Ca,,,250,25:01:00,0.1 mm s-1,320¡¢500,1¡¢3,,,,,,,,,,¼·Ñ¹,5 mA cm-2,10,MnO2/C,1.4264,44*,960*,1380*,,ËÎæ©æ©,ÁèÄþ
,Mg-0.5Bi-0.5Ca-0.5Ag,MAB01103,98.48,0,0,0,0,0,0,0,0.52,0,0.51,0,0,0,0,0,0,0,0,0,0.49,0,0,0,0,0,0,0,Mg2Bi2Ca,,,250,25:01:00,0.1 mm s-1,320¡¢500,1¡¢3,,,,,,,,,,¼·Ñ¹,10 mA cm-2,10,MnO2/C,1.3637,51*,1110*,1490*,,ËÎæ©æ©,ÁèÄþ
,Mg-0.5Bi-0.5Ca-0.5Ag,MAB01104,98.48,0,0,0,0,0,0,0,0.52,0,0.51,0,0,0,0,0,0,0,0,0,0.49,0,0,0,0,0,0,0,Mg2Bi2Ca,,,250,25:01:00,0.1 mm s-1,320¡¢500,1¡¢3,,,,,,,,,,¼·Ñ¹,20 mA cm-2,10,MnO2/C,1.2458,56.5*,1240*,1520*,,ËÎæ©æ©,ÁèÄþ
,Mg-0.5Bi-0.5Ca-0.5Ag,MAB01105,98.48,0,0,0,0,0,0,0,0.52,0,0.51,0,0,0,0,0,0,0,0,0,0.49,0,0,0,0,0,0,0,Mg2Bi2Ca,,,250,25:01:00,0.1 mm s-1,320¡¢500,1¡¢3,,,,,,,,,,¼·Ñ¹,40 mA cm-2,10,MnO2/C,0.8436,60.2*,1310*,1100*,,ËÎæ©æ©,ÁèÄþ
,AZ61-1Nd,MAB01106,92.051,6.142,0.965,0,0,0,0,0,0,0,0,0,0,0,0,0,0,0.842,0,0,0,0,0,0,0,0,0,0,Mg17Al12¡¢Al2Nd¡¢Al11Nd3,,,380,19.6:1,,400,12,,,,,,,,10.25,,¼·Ñ¹,2 mA cm-2,10,MnO2/C,1.31*,40*,780*,1310*,,ËÎæ©æ©,ÁèÄþ
,AZ61-1Nd,MAB01107,92.051,6.142,0.965,0,0,0,0,0,0,0,0,0,0,0,0,0,0,0.842,0,0,0,0,0,0,0,0,0,0,Mg17Al12¡¢Al2Nd¡¢Al11Nd3,,,380,19.6:1,,400,12,,,,,,,,10.25,,¼·Ñ¹,10 mA cm-2,10,MnO2/C,1.0*,59*,1180*,1510*,,ËÎæ©æ©,ÁèÄþ
,AZ61-1Nd-0.5Ca,MAB01108,91.57,6.036,1.102,0,0,0,0,0,0.448,0,0,0,0,0,0,0,0,0.844,0,0,0,0,0,0,0,0,0,0,Mg17Al12¡¢Al2Nd¡¢Al11Nd3¡¢Al2Ca,,,380,19.6:1,,400,12,,,,,,,,8.93,,¼·Ñ¹,2 mA cm-2,10,MnO2/C,1.4*,47.5*,946.3,1687.8,,ËÎæ©æ©,ÁèÄþ
,AZ61-1Nd-0.5Ca,MAB01109,91.57,6.036,1.102,0,0,0,0,0,0.448,0,0,0,0,0,0,0,0,0.844,0,0,0,0,0,0,0,0,0,0,Mg17Al12¡¢Al2Nd¡¢Al11Nd3¡¢Al2Ca,,,380,19.6:1,,400,12,,,,,,,,8.93,,¼·Ñ¹,10 mA cm-2,10,MnO2/C,1.14*,60*,1190*,1715*,,ËÎæ©æ©,ÁèÄþ
,AZ61-1Nd-1Ca,MAB01110,91.311,5.911,0.844,0,0,0,0,0,1.028,0,0,0,0,0,0,0,0,0.906,0,0,0,0,0,0,0,0,0,0,Mg17Al12¡¢Al2Nd¡¢Al11Nd3¡¢Al2Ca,,,380,19.6:1,,400,12,,,,,,,,7.58,,¼·Ñ¹,2 mA cm-2,10,MnO2/C,1.38*,41*,820*,1470*,,ËÎæ©æ©,ÁèÄþ
,AZ61-1Nd-1Ca,MAB01111,91.311,5.911,0.844,0,0,0,0,0,1.028,0,0,0,0,0,0,0,0,0.906,0,0,0,0,0,0,0,0,0,0,Mg17Al12¡¢Al2Nd¡¢Al11Nd3¡¢Al2Ca,,,380,19.6:1,,400,12,,,,,,,,7.58,,¼·Ñ¹,10 mA cm-2,10,MnO2/C,1.23*,60.5*,1193.6,1893.7,,ËÎæ©æ©,ÁèÄþ
,AZ61-1Nd-2Ca,MAB01112,90.041,6.197,0.926,0,0,0,0,0,1.932,0,0,0,0,0,0,0,0,0.904,0,0,0,0,0,0,0,0,0,0,Mg17Al12¡¢Al2Nd¡¢Al11Nd3¡¢Al2Ca,,,380,19.6:1,,400,12,,,,,,,,8.19,,¼·Ñ¹,2 mA cm-2,10,MnO2/C,1.33*,40*,790*,1320*,,ËÎæ©æ©,ÁèÄþ
,AZ61-1Nd-2Ca,MAB01113,90.041,6.197,0.926,0,0,0,0,0,1.932,0,0,0,0,0,0,0,0,0.904,0,0,0,0,0,0,0,0,0,0,Mg17Al12¡¢Al2Nd¡¢Al11Nd3¡¢Al2Ca,,,380,19.6:1,,400,12,,,,,,,,8.19,,¼·Ñ¹,10 mA cm-2,10,MnO2/C,0.93*,56*,1110*,1330*,,ËÎæ©æ©,ÁèÄþ
,Mg-0.3Sn-0.3Al-0.1Zn,MAB01114,99.3,0.3,0.1,0,0,0,0,0,0,0,0,0,0.3,0,0,0,0,0,0,0,0,0,0,0,0,0,0,0,,300,70,,,,500,3,,,,,,,,12.29,,ÔþÖÆ,0.5 mA cm-2,10,MnO2/C,1.565*,23.5*,645*,1020*,,ËÎæ©æ©,ÁèÄþ
,Mg-0.3Sn-0.3Al-0.1Zn,MAB01115,99.3,0.3,0.1,0,0,0,0,0,0,0,0,0,0.3,0,0,0,0,0,0,0,0,0,0,0,0,0,0,0,,300,70,,,,500,3,,,,,,,,12.29,,ÔþÖÆ,2.5 mA cm-2,10,MnO2/C,1.48*,37*,995*,1490*,,ËÎæ©æ©,ÁèÄþ
,Mg-0.3Sn-0.3Al-0.1Zn,MAB01116,99.3,0.3,0.1,0,0,0,0,0,0,0,0,0,0.3,0,0,0,0,0,0,0,0,0,0,0,0,0,0,0,,300,70,,,,500,3,,,,,,,,12.29,,ÔþÖÆ,5 mA cm-2,10,MnO2/C,1.435*,42.5*,1150*,1640*,,ËÎæ©æ©,ÁèÄþ
,Mg-0.3Sn-0.3Al-0.1Zn,MAB01117,99.3,0.3,0.1,0,0,0,0,0,0,0,0,0,0.3,0,0,0,0,0,0,0,0,0,0,0,0,0,0,0,,300,70,,,,500,3,,,,,,,,12.29,,ÔþÖÆ,10 mA cm-2,10,MnO2/C,1.375*,46*,1250*,1720*,,ËÎæ©æ©,ÁèÄþ
,Mg-0.3Sn-0.3Al-0.1Zn,MAB01118,99.3,0.3,0.1,0,0,0,0,0,0,0,0,0,0.3,0,0,0,0,0,0,0,0,0,0,0,0,0,0,0,,300,70,,,,500,3,200,3,,,,,,19.99,,ÔþÖÆ+ÍË»ð,0.5 mA cm-2,10,MnO2/C,1.6663,29*,855*,1420*,,ËÎæ©æ©,ÁèÄþ
,Mg-0.3Sn-0.3Al-0.1Zn,MAB01119,99.3,0.3,0.1,0,0,0,0,0,0,0,0,0,0.3,0,0,0,0,0,0,0,0,0,0,0,0,0,0,0,,300,70,,,,500,3,200,3,,,,,,19.99,,ÔþÖÆ+ÍË»ð,2.5 mA cm-2,10,MnO2/C,1.52*,38*,1045*,1590*,,ËÎæ©æ©,ÁèÄþ
,Mg-0.3Sn-0.3Al-0.1Zn,MAB01120,99.3,0.3,0.1,0,0,0,0,0,0,0,0,0,0.3,0,0,0,0,0,0,0,0,0,0,0,0,0,0,0,,300,70,,,,500,3,200,3,,,,,,19.99,,ÔþÖÆ+ÍË»ð,5 mA cm-2,10,MnO2/C,1.46*,47*,1248*,1790*,,ËÎæ©æ©,ÁèÄþ
,Mg-0.3Sn-0.3Al-0.1Zn,MAB01121,99.3,0.3,0.1,0,0,0,0,0,0,0,0,0,0.3,0,0,0,0,0,0,0,0,0,0,0,0,0,0,0,,300,70,,,,500,3,200,3,,,,,,19.99,,ÔþÖÆ+ÍË»ð,10 mA cm-2,10,MnO2/C,1.4132,54.5*,1472.76,2080*,,ËÎæ©æ©,ÁèÄþ
,Pure-Mg,MAB01122,100,0,0,0,0,0,0,0,0,0,0,0,0,0,0,0,0,0,0,0,0,0,0,0,0,0,0,0,,,,,,,,,,,,,,,,190.25,,ÖýÌ¬,2 mA cm-2,10,MnO2/C,1.4494,49*,1105*,1600*,,ËÎæ©æ©,ÁèÄþ
,Pure-Mg,MAB01123,100,0,0,0,0,0,0,0,0,0,0,0,0,0,0,0,0,0,0,0,0,0,0,0,0,0,0,0,,,,,,,,,,,,,,,,190.25,,ÖýÌ¬,5 mA cm-2,10,MnO2/C,1.4354,52*,1170*,1690*,,ËÎæ©æ©,ÁèÄþ
,Pure-Mg,MAB01124,100,0,0,0,0,0,0,0,0,0,0,0,0,0,0,0,0,0,0,0,0,0,0,0,0,0,0,0,,,,,,,,,,,,,,,,190.25,,ÖýÌ¬,10 mA cm-2,10,MnO2/C,1.3296,52.5*,1190*,1580*,,ËÎæ©æ©,ÁèÄþ
,Pure-Mg,MAB01125,100,0,0,0,0,0,0,0,0,0,0,0,0,0,0,0,0,0,0,0,0,0,0,0,0,0,0,0,,,,,,,,,,,,,,,,190.25,,ÖýÌ¬,20 mA cm-2,10,MnO2/C,1.1722,54.5*,1205*,1410*,,ËÎæ©æ©,ÁèÄþ
,Mg-0.2Sr,MAB01126,99.83,0,0,0,0,0,0,0,0,0,0,0,0,0,0,0,0,0,0,0,0,0,0,0,0,0,0.17,0,Mg17Sr2,,,,,,,,,,,,,,,71.42,,ÖýÌ¬,2 mA cm-2,10,MnO2/C,1.4552,52*,1170*,1700*,,ËÎæ©æ©,ÁèÄþ
,Mg-0.2Sr,MAB01127,99.83,0,0,0,0,0,0,0,0,0,0,0,0,0,0,0,0,0,0,0,0,0,0,0,0,0,0.17,0,Mg17Sr2,,,,,,,,,,,,,,,71.42,,ÖýÌ¬,5 mA cm-2,10,MnO2/C,1.4376,55.5*,1260*,1805.5,,ËÎæ©æ©,ÁèÄþ
,Mg-0.2Sr,MAB01128,99.83,0,0,0,0,0,0,0,0,0,0,0,0,0,0,0,0,0,0,0,0,0,0,0,0,0,0.17,0,Mg17Sr2,,,,,,,,,,,,,,,71.42,,ÖýÌ¬,10 mA cm-2,10,MnO2/C,1.3388,57.5*,1290*,1710*,,ËÎæ©æ©,ÁèÄþ
,Mg-0.2Sr,MAB01129,99.83,0,0,0,0,0,0,0,0,0,0,0,0,0,0,0,0,0,0,0,0,0,0,0,0,0,0.17,0,Mg17Sr2,,,,,,,,,,,,,,,71.42,,ÖýÌ¬,20 mA cm-2,10,MnO2/C,1.1767,60.18,1342.28,1590*,,ËÎæ©æ©,ÁèÄþ
,Mg-1.0Sr,MAB01130,99.06,0,0,0,0,0,0,0,0,0,0,0,0,0,0,0,0,0,0,0,0,0,0,0,0,0,0.94,0,Mg17Sr2,,,,,,,,,,,,,,,45.61,,ÖýÌ¬,2 mA cm-2,10,MnO2/C,1.4725,48*,1080*,1580*,,ËÎæ©æ©,ÁèÄþ
,Mg-1.0Sr,MAB01131,99.06,0,0,0,0,0,0,0,0,0,0,0,0,0,0,0,0,0,0,0,0,0,0,0,0,0,0.94,0,Mg17Sr2,,,,,,,,,,,,,,,45.61,,ÖýÌ¬,5 mA cm-2,10,MnO2/C,1.4491,51*,1150*,1680*,,ËÎæ©æ©,ÁèÄþ
,Mg-1.0Sr,MAB01132,99.06,0,0,0,0,0,0,0,0,0,0,0,0,0,0,0,0,0,0,0,0,0,0,0,0,0,0.94,0,Mg17Sr2,,,,,,,,,,,,,,,45.61,,ÖýÌ¬,10 mA cm-2,10,MnO2/C,1.3473,54.5*,1195*,1605*,,ËÎæ©æ©,ÁèÄþ
,Mg-1.0Sr,MAB01133,99.06,0,0,0,0,0,0,0,0,0,0,0,0,0,0,0,0,0,0,0,0,0,0,0,0,0,0.94,0,Mg17Sr2,,,,,,,,,,,,,,,45.61,,ÖýÌ¬,20 mA cm-2,10,MnO2/C,1.1903,57*,1250*,1500*,,ËÎæ©æ©,ÁèÄþ
,Mg-2.0Sr,MAB01134,98.18,0,0,0,0,0,0,0,0,0,0,0,0,0,0,0,0,0,0,0,0,0,0,0,0,0,1.82,0,Mg17Sr2,,,,,,,,,,,,,,,29.96,,ÖýÌ¬,2 mA cm-2,10,MnO2/C,1.4664,40.5*,900*,1310*,,ËÎæ©æ©,ÁèÄþ
,Mg-2.0Sr,MAB01135,98.18,0,0,0,0,0,0,0,0,0,0,0,0,0,0,0,0,0,0,0,0,0,0,0,0,0,1.82,0,Mg17Sr2,,,,,,,,,,,,,,,29.96,,ÖýÌ¬,5 mA cm-2,10,MnO2/C,1.4406,45*,980*,1405*,,ËÎæ©æ©,ÁèÄþ
,Mg-2.0Sr,MAB01136,98.18,0,0,0,0,0,0,0,0,0,0,0,0,0,0,0,0,0,0,0,0,0,0,0,0,0,1.82,0,Mg17Sr2,,,,,,,,,,,,,,,29.96,,ÖýÌ¬,10 mA cm-2,10,MnO2/C,1.3243,49*,1080*,1410*,,ËÎæ©æ©,ÁèÄþ
,Mg-2.0Sr,MAB01137,98.18,0,0,0,0,0,0,0,0,0,0,0,0,0,0,0,0,0,0,0,0,0,0,0,0,0,1.82,0,Mg17Sr2,,,,,,,,,,,,,,,29.96,,ÖýÌ¬,20 mA cm-2,10,MnO2/C,1.0707,52*,1140*,1230*,,ËÎæ©æ©,ÁèÄþ
,Mg-0.5Sr,MAB01138,99.48,0,0,0,0,0,0,0,0,0,0,0,0,0,0,0,0,0,0,0,0,0,0,0,0,0,0.52,0,Mg17Sr2,,,,,,,,,,,,,,,370.69,,ÖýÌ¬,2 mA cm-2,5,Ag/C,1.4651,48*,1070*,1570*,,ÁèÄþ,ËÎæ©æ©
,Mg-0.5Sr,MAB01139,99.48,0,0,0,0,0,0,0,0,0,0,0,0,0,0,0,0,0,0,0,0,0,0,0,0,0,0.52,0,Mg17Sr2,,,,,,,,,,,,,,,370.69,,ÖýÌ¬,10 mA cm-2,5,Ag/C,1.3269,53*,1190*,1595*,,ÁèÄþ,ËÎæ©æ©
,Mg-0.5Sr,MAB01140,99.48,0,0,0,0,0,0,0,0,0,0,0,0,0,0,0,0,0,0,0,0,0,0,0,0,0,0.52,0,Mg17Sr2,,,,,,,,,,,,,,,370.69,,ÖýÌ¬,40 mA cm-2,5,Ag/C,0.9682,53.5*,1210*,1190*,,ÁèÄþ,ËÎæ©æ©
,Mg-0.5Sr,MAB01141,99.48,0,0,0,0,0,0,0,0,0,0,0,0,0,0,0,0,0,0,0,0,0,0,0,0,0,0.52,0,Mg17Sr2,,,,,,,,,,,,,,,370.69,,ÖýÌ¬,80 mA cm-2,5,Ag/C,0.4524,58*,1265*,590*,,ÁèÄþ,ËÎæ©æ©
,Mg-0.5Sr-0.5In,MAB01142,99.08,0,0,0,0,0,0,0,0,0.42,0,0,0,0,0,0,0,0,0,0,0,0,0,0,0,0,0.5,0,Mg17Sr2,,,,,,,,,,,,,,,325.86,,ÖýÌ¬,2 mA cm-2,5,Ag/C,1.4976,50*,1120*,1670*,,ÁèÄþ,ËÎæ©æ©
,Mg-0.5Sr-0.5In,MAB01143,99.08,0,0,0,0,0,0,0,0,0.42,0,0,0,0,0,0,0,0,0,0,0,0,0,0,0,0,0.5,0,Mg17Sr2,,,,,,,,,,,,,,,325.86,,ÖýÌ¬,10 mA cm-2,5,Ag/C,1.3789,61*,1370*,1900*,,ÁèÄþ,ËÎæ©æ©
,Mg-0.5Sr-0.5In,MAB01144,99.08,0,0,0,0,0,0,0,0,0.42,0,0,0,0,0,0,0,0,0,0,0,0,0,0,0,0,0.5,0,Mg17Sr2,,,,,,,,,,,,,,,325.86,,ÖýÌ¬,40 mA cm-2,5,Ag/C,1.0848,67*,1480*,1600*,,ÁèÄþ,ËÎæ©æ©
,Mg-0.5Sr-0.5In,MAB01145,99.08,0,0,0,0,0,0,0,0,0.42,0,0,0,0,0,0,0,0,0,0,0,0,0,0,0,0,0.5,0,Mg17Sr2,,,,,,,,,,,,,,,325.86,,ÖýÌ¬,80 mA cm-2,5,Ag/C,0.6193,70*,1560*,980*,,ÁèÄþ,ËÎæ©æ©
,Mg-0.5Sr-1.0In,MAB01146,98.65,0,0,0,0,0,0,0,0,0.88,0,0,0,0,0,0,0,0,0,0,0,0,0,0,0,0,0.47,0,Mg17Sr2,,,,,,,,,,,,,,,254.03,,ÖýÌ¬,2 mA cm-2,5,Ag/C,1.5433,52*,1170*,1800*,,ÁèÄþ,ËÎæ©æ©
,Mg-0.5Sr-1.0In,MAB01147,98.65,0,0,0,0,0,0,0,0,0.88,0,0,0,0,0,0,0,0,0,0,0,0,0,0,0,0,0.47,0,Mg17Sr2,,,,,,,,,,,,,,,254.03,,ÖýÌ¬,10 mA cm-2,5,Ag/C,1.4234,62*,1400*,2000*,,ÁèÄþ,ËÎæ©æ©
,Mg-0.5Sr-1.0In,MAB01148,98.65,0,0,0,0,0,0,0,0,0.88,0,0,0,0,0,0,0,0,0,0,0,0,0,0,0,0,0.47,0,Mg17Sr2,,,,,,,,,,,,,,,254.03,,ÖýÌ¬,40 mA cm-2,5,Ag/C,1.0954,67*,1500*,1610*,,ÁèÄþ,ËÎæ©æ©
,Mg-0.5Sr-1.0In,MAB01149,98.65,0,0,0,0,0,0,0,0,0.88,0,0,0,0,0,0,0,0,0,0,0,0,0,0,0,0,0.47,0,Mg17Sr2,,,,,,,,,,,,,,,254.03,,ÖýÌ¬,80 mA cm-2,5,Ag/C,0.6389,71*,1600*,1010*,,ÁèÄþ,ËÎæ©æ©
,Mg-0.5Sr-2.0In,MAB01150,97.76,0,0,0,0,0,0,0,0,1.76,0,0,0,0,0,0,0,0,0,0,0,0,0,0,0,0,0.48,0,Mg17Sr2,,,,,,,,,,,,,,,224.77,,ÖýÌ¬,2 mA cm-2,5,Ag/C,1.567,50*,1100*,1710*,,ÁèÄþ,ËÎæ©æ©
,Mg-0.5Sr-2.0In,MAB01151,97.76,0,0,0,0,0,0,0,0,1.76,0,0,0,0,0,0,0,0,0,0,0,0,0,0,0,0,0.48,0,Mg17Sr2,,,,,,,,,,,,,,,224.77,,ÖýÌ¬,10 mA cm-2,5,Ag/C,1.4243,60*,1310*,1900*,,ÁèÄþ,ËÎæ©æ©
,Mg-0.5Sr-2.0In,MAB01152,97.76,0,0,0,0,0,0,0,0,1.76,0,0,0,0,0,0,0,0,0,0,0,0,0,0,0,0,0.48,0,Mg17Sr2,,,,,,,,,,,,,,,224.77,,ÖýÌ¬,40 mA cm-2,5,Ag/C,1.1164,67*,1450*,1600*,,ÁèÄþ,ËÎæ©æ©
,Mg-0.5Sr-2.0In,MAB01153,97.76,0,0,0,0,0,0,0,0,1.76,0,0,0,0,0,0,0,0,0,0,0,0,0,0,0,0,0.48,0,Mg17Sr2,,,,,,,,,,,,,,,224.77,,ÖýÌ¬,80 mA cm-2,5,Ag/C,0.6486,70*,1545*,1000*,,ÁèÄþ,ËÎæ©æ©
,Mg¨C1Sn¨C0.3Mn,MAB01154,98.88,0,0,0,0,0,0.14,0,0,0,0,0,0.98,0,0,0,0,0,0,0,0,0,0,0,0,0,0,0,Mg2Sn,,,,,,,,,,,,,,,,,ÖýÌ¬,2 mA cm-2,10,MnO2/C,1.44*,20*,410*,610*,,ËÎæ©æ©,ÁèÄþ
,Mg¨C1Sn¨C0.3Mn,MAB01155,98.88,0,0,0,0,0,0.14,0,0,0,0,0,0.98,0,0,0,0,0,0,0,0,0,0,0,0,0,0,0,Mg2Sn,,,,,,,,,,,,,,,,,ÖýÌ¬,5 mA cm-2,10,MnO2/C,1.38*,30*,680*,930*,,ËÎæ©æ©,ÁèÄþ
,Mg¨C1Sn¨C0.3Mn,MAB01156,98.88,0,0,0,0,0,0.14,0,0,0,0,0,0.98,0,0,0,0,0,0,0,0,0,0,0,0,0,0,0,Mg2Sn,,,,,,,,,,,,,,,,,ÖýÌ¬,10 mA cm-2,10,MnO2/C,1.27*,42*,960*,1210*,,ËÎæ©æ©,ÁèÄþ
,Mg¨C1Sn¨C0.3Mn,MAB01157,98.88,0,0,0,0,0,0.14,0,0,0,0,0,0.98,0,0,0,0,0,0,0,0,0,0,0,0,0,0,0,Mg2Sn,,,,,,,,,,,,,,,,,ÖýÌ¬,20 mA cm-2,10,MnO2/C,1.14*,49*,1100*,1230*,,ËÎæ©æ©,ÁèÄþ
,Mg¨C1Sn¨C1Zn¨C0.3Mn,MAB01158,97.9,0,1.01,0,0,0,0.25,0,0,0,0,0,0.84,0,0,0,0,0,0,0,0,0,0,0,0,0,0,0,Mg4Zn7¡¢Mg2Sn,,,,,,,,,,,,,,,,,ÖýÌ¬,2 mA cm-2,10,MnO2/C,1.45*,19*,400*,590*,,ËÎæ©æ©,ÁèÄþ
,Mg¨C1Sn¨C1Zn¨C0.3Mn,MAB01159,97.9,0,1.01,0,0,0,0.25,0,0,0,0,0,0.84,0,0,0,0,0,0,0,0,0,0,0,0,0,0,0,Mg4Zn7¡¢Mg2Sn,,,,,,,,,,,,,,,,,ÖýÌ¬,5 mA cm-2,10,MnO2/C,1.39*,24*,500*,700*,,ËÎæ©æ©,ÁèÄþ
,Mg¨C1Sn¨C1Zn¨C0.3Mn,MAB01160,97.9,0,1.01,0,0,0,0.25,0,0,0,0,0,0.84,0,0,0,0,0,0,0,0,0,0,0,0,0,0,0,Mg4Zn7¡¢Mg2Sn,,,,,,,,,,,,,,,,,ÖýÌ¬,10 mA cm-2,10,MnO2/C,1.29*,39*,890*,1120*,,ËÎæ©æ©,ÁèÄþ
,Mg¨C1Sn¨C1Zn¨C0.3Mn,MAB01161,97.9,0,1.01,0,0,0,0.25,0,0,0,0,0,0.84,0,0,0,0,0,0,0,0,0,0,0,0,0,0,0,Mg4Zn7¡¢Mg2Sn,,,,,,,,,,,,,,,,,ÖýÌ¬,20 mA cm-2,10,MnO2/C,1.12*,45.6,1020.4,1136.5,,ËÎæ©æ©,ÁèÄþ
,Mg¨C1Sn¨C1Ca¨C0.3Mn,MAB01162,97.92,0,0,0,0,0,0.31,0,0.89,0,0,0,0.88,0,0,0,0,0,0,0,0,0,0,0,0,0,0,0,Mg2Ca¡¢CaMgSn,,,,,,,,,,,,,,,,,ÖýÌ¬,2 mA cm-2,10,MnO2/C,1.47*,25*,510*,785*,,ËÎæ©æ©,ÁèÄþ
,Mg¨C1Sn¨C1Ca¨C0.3Mn,MAB01163,97.92,0,0,0,0,0,0.31,0,0.89,0,0,0,0.88,0,0,0,0,0,0,0,0,0,0,0,0,0,0,0,Mg2Ca¡¢CaMgSn,,,,,,,,,,,,,,,,,ÖýÌ¬,5 mA cm-2,10,MnO2/C,1.44*,39*,850*,1205*,,ËÎæ©æ©,ÁèÄþ
,Mg¨C1Sn¨C1Ca¨C0.3Mn,MAB01164,97.92,0,0,0,0,0,0.31,0,0.89,0,0,0,0.88,0,0,0,0,0,0,0,0,0,0,0,0,0,0,0,Mg2Ca¡¢CaMgSn,,,,,,,,,,,,,,,,,ÖýÌ¬,10 mA cm-2,10,MnO2/C,1.34*,46*,1050*,1400*,,ËÎæ©æ©,ÁèÄþ
,Mg¨C1Sn¨C1Ca¨C0.3Mn,MAB01165,97.92,0,0,0,0,0,0.31,0,0.89,0,0,0,0.88,0,0,0,0,0,0,0,0,0,0,0,0,0,0,0,Mg2Ca¡¢CaMgSn,,,,,,,,,,,,,,,,,ÖýÌ¬,20 mA cm-2,10,MnO2/C,1.19*,53*,1185*,1395*,,ËÎæ©æ©,ÁèÄþ
,Mg¨C1Sn¨C1Zn¨C1Ca¨C0.3Mn,MAB01166,97.2,0,1.06,0,0,0,0.26,0,0.76,0,0,0,0.72,0,0,0,0,0,0,0,0,0,0,0,0,0,0,0,Ca2Mg6Zn3¡¢CaMgSn,,,,,,,,,,,,,,,,,ÖýÌ¬,2 mA cm-2,10,MnO2/C,1.45*,27*,610*,900*,,ËÎæ©æ©,ÁèÄþ
,Mg¨C1Sn¨C1Zn¨C1Ca¨C0.3Mn,MAB01167,97.2,0,1.06,0,0,0,0.26,0,0.76,0,0,0,0.72,0,0,0,0,0,0,0,0,0,0,0,0,0,0,0,Ca2Mg6Zn3¡¢CaMgSn,,,,,,,,,,,,,,,,,ÖýÌ¬,5 mA cm-2,10,MnO2/C,1.40*,39.5*,850*,1190*,,ËÎæ©æ©,ÁèÄþ
,Mg¨C1Sn¨C1Zn¨C1Ca¨C0.3Mn,MAB01168,97.2,0,1.06,0,0,0,0.26,0,0.76,0,0,0,0.72,0,0,0,0,0,0,0,0,0,0,0,0,0,0,0,Ca2Mg6Zn3¡¢CaMgSn,,,,,,,,,,,,,,,,,ÖýÌ¬,10 mA cm-2,10,MnO2/C,1.29*,49*,1100*,1405*,,ËÎæ©æ©,ÁèÄþ
,Mg¨C1Sn¨C1Zn¨C1Ca¨C0.3Mn,MAB01169,97.2,0,1.06,0,0,0,0.26,0,0.76,0,0,0,0.72,0,0,0,0,0,0,0,0,0,0,0,0,0,0,0,Ca2Mg6Zn3¡¢CaMgSn,,,,,,,,,,,,,,,,,ÖýÌ¬,20 mA cm-2,10,MnO2/C,1.141,54.3,1197.6,1380*,,ËÎæ©æ©,ÁèÄþ
,Mg-1Sn- 1Ca-0.3Mn,MAB01170,98.19,0,0,0,0,0,0.22,0,0.73,0,0,0,0.86,0,0,0,0,0,0,0,0,0,0,0,0,0,0,0,Mg2Ca¡¢CaMgSn,,,,,,,,,,,,,,,,,ÖýÌ¬,2 mA cm-2,10,MnO2/C,1.478,26*,590*,872.02,,ËÎæ©æ©,ÁèÄþ
,Mg-1Sn- 1Ca-0.3Mn,MAB01171,98.19,0,0,0,0,0,0.22,0,0.73,0,0,0,0.86,0,0,0,0,0,0,0,0,0,0,0,0,0,0,0,Mg2Ca¡¢CaMgSn,,,,,,,,,,,,,,,,,ÖýÌ¬,5 mA cm-2,10,MnO2/C,1.425,42.5*,950*,1353.75,,ËÎæ©æ©,ÁèÄþ
,Mg-1Sn- 1Ca-0.3Mn,MAB01172,98.19,0,0,0,0,0,0.22,0,0.73,0,0,0,0.86,0,0,0,0,0,0,0,0,0,0,0,0,0,0,0,Mg2Ca¡¢CaMgSn,,,,,,,,,,,,,,,,,ÖýÌ¬,10 mA cm-2,10,MnO2/C,1.305,51.5*,1200*,1566,,ËÎæ©æ©,ÁèÄþ
,Mg-1Sn- 1Ca-0.3Mn,MAB01173,98.19,0,0,0,0,0,0.22,0,0.73,0,0,0,0.86,0,0,0,0,0,0,0,0,0,0,0,0,0,0,0,Mg2Ca¡¢CaMgSn,,,,,,,,,,,,,,,,,ÖýÌ¬,20 mA cm-2,10,MnO2/C,1.132,57.5*,1300*,1471.6,,ËÎæ©æ©,ÁèÄþ
,Mg-1Sn- 1Ca-0.5Sm-0.3Mn,MAB01174,98.08,0,0,0,0,0.32,0.16,0,0.68,0,0,0,0.76,0,0,0,0,0,0,0,0,0,0,0,0,0,0,0,Mg2Ca¡¢CaMgSn¡¢Mg41Sm5,,,,,,,,,,,,,,,,,ÖýÌ¬,2 mA cm-2,10,MnO2/C,1.469,27.5*,600*,881.4,,ËÎæ©æ©,ÁèÄþ
,Mg-1Sn- 1Ca-0.5Sm-0.3Mn,MAB01175,98.08,0,0,0,0,0.32,0.16,0,0.68,0,0,0,0.76,0,0,0,0,0,0,0,0,0,0,0,0,0,0,0,Mg2Ca¡¢CaMgSn¡¢Mg41Sm5,,,,,,,,,,,,,,,,,ÖýÌ¬,5 mA cm-2,10,MnO2/C,1.412,45*,990*,1397.88,,ËÎæ©æ©,ÁèÄþ
,Mg-1Sn- 1Ca-0.5Sm-0.3Mn,MAB01176,98.08,0,0,0,0,0.32,0.16,0,0.68,0,0,0,0.76,0,0,0,0,0,0,0,0,0,0,0,0,0,0,0,Mg2Ca¡¢CaMgSn¡¢Mg41Sm5,,,,,,,,,,,,,,,,,ÖýÌ¬,10 mA cm-2,10,MnO2/C,1.285,55.5*,1210*,1554.85,,ËÎæ©æ©,ÁèÄþ
,Mg-1Sn- 1Ca-0.5Sm-0.3Mn,MAB01177,98.08,0,0,0,0,0.32,0.16,0,0.68,0,0,0,0.76,0,0,0,0,0,0,0,0,0,0,0,0,0,0,0,Mg2Ca¡¢CaMgSn¡¢Mg41Sm5,,,,,,,,,,,,,,,,,ÖýÌ¬,20 mA cm-2,10,MnO2/C,1.122,60.2,1306.8,1466.2296,,ËÎæ©æ©,ÁèÄþ
,Mg-1Sn- 1Ca-1Sm-0.3Mn,MAB01178,97.53,0,0,0,0,0.76,0.22,0,0.63,0,0,0,0.86,0,0,0,0,0,0,0,0,0,0,0,0,0,0,0,Mg2Ca¡¢CaMgSn¡¢Mg41Sm5,,,,,,,,,,,,,,,,,ÖýÌ¬,2 mA cm-2,10,MnO2/C,1.46,25*,570*,832.2,,ËÎæ©æ©,ÁèÄþ
,Mg-1Sn- 1Ca-1Sm-0.3Mn,MAB01179,97.53,0,0,0,0,0.76,0.22,0,0.63,0,0,0,0.86,0,0,0,0,0,0,0,0,0,0,0,0,0,0,0,Mg2Ca¡¢CaMgSn¡¢Mg41Sm5,,,,,,,,,,,,,,,,,ÖýÌ¬,5 mA cm-2,10,MnO2/C,1.393,44.5*,960*,1337.28,,ËÎæ©æ©,ÁèÄþ
,Mg-1Sn- 1Ca-1Sm-0.3Mn,MAB01180,97.53,0,0,0,0,0.76,0.22,0,0.63,0,0,0,0.86,0,0,0,0,0,0,0,0,0,0,0,0,0,0,0,Mg2Ca¡¢CaMgSn¡¢Mg41Sm5,,,,,,,,,,,,,,,,,ÖýÌ¬,10 mA cm-2,10,MnO2/C,1.266,48*,1080*,1367.28,,ËÎæ©æ©,ÁèÄþ
,Mg-1Sn- 1Ca-1Sm-0.3Mn,MAB01181,97.53,0,0,0,0,0.76,0.22,0,0.63,0,0,0,0.86,0,0,0,0,0,0,0,0,0,0,0,0,0,0,0,Mg2Ca¡¢CaMgSn¡¢Mg41Sm5,,,,,,,,,,,,,,,,,ÖýÌ¬,20 mA cm-2,10,MnO2/C,1.096,54.8*,1200*,1315.2,,ËÎæ©æ©,ÁèÄþ
,Mg-1Sn- 1Ca-2Sm-0.3Mn,MAB01182,96.52,0,0,0,0,1.64,0.31,0,0.65,0,0,0,0.88,0,0,0,0,0,0,0,0,0,0,0,0,0,0,0,Mg2Ca¡¢CaMgSn¡¢Mg41Sm5,,,,,,,,,,,,,,,,,ÖýÌ¬,2 mA cm-2,10,MnO2/C,1.456,22.5*,480*,698.88,,ËÎæ©æ©,ÁèÄþ
,Mg-1Sn- 1Ca-2Sm-0.3Mn,MAB01183,96.52,0,0,0,0,1.64,0.31,0,0.65,0,0,0,0.88,0,0,0,0,0,0,0,0,0,0,0,0,0,0,0,Mg2Ca¡¢CaMgSn¡¢Mg41Sm5,,,,,,,,,,,,,,,,,ÖýÌ¬,5 mA cm-2,10,MnO2/C,1.379,39*,900*,1241.1,,ËÎæ©æ©,ÁèÄþ
,Mg-1Sn- 1Ca-2Sm-0.3Mn,MAB01184,96.52,0,0,0,0,1.64,0.31,0,0.65,0,0,0,0.88,0,0,0,0,0,0,0,0,0,0,0,0,0,0,0,Mg2Ca¡¢CaMgSn¡¢Mg41Sm5,,,,,,,,,,,,,,,,,ÖýÌ¬,10 mA cm-2,10,MnO2/C,1.242,48*,1020*,1266.84,,ËÎæ©æ©,ÁèÄþ
,Mg-1Sn- 1Ca-2Sm-0.3Mn,MAB01185,96.52,0,0,0,0,1.64,0.31,0,0.65,0,0,0,0.88,0,0,0,0,0,0,0,0,0,0,0,0,0,0,0,Mg2Ca¡¢CaMgSn¡¢Mg41Sm5,,,,,,,,,,,,,,,,,ÖýÌ¬,20 mA cm-2,10,MnO2/C,1.068,54*,1150*,1228.2,,ËÎæ©æ©,ÁèÄþ
,Mg-1Ca-1Mn,MAB01186,98.313,0.02,0,0,0,0,0.749,0,0.918,0,0,0,0,0,0,0,0,0,0,0,0,0,0,0,0,0,0,0,¦Á-Mn¡¢Mg2Ca,,,,,,400,24,,,,,,,,,,¾ùÖÊ,5 mA cm-2,4,,,36.5*,810*,1280*,,ËÎæ©æ©,ÁèÄþ
,Mg-1Ca-1Mn,MAB01187,98.313,0.02,0,0,0,0,0.749,0,0.918,0,0,0,0,0,0,0,0,0,0,0,0,0,0,0,0,0,0,0,¦Á-Mn¡¢Mg2Ca,,,,,,400,24,,,,,,,,,,¾ùÖÊ,10 mA cm-2,4,,,40.5*,886*,1400*,,ËÎæ©æ©,ÁèÄþ
,Mg-1Ca-1Mn,MAB01188,98.313,0.02,0,0,0,0,0.749,0,0.918,0,0,0,0,0,0,0,0,0,0,0,0,0,0,0,0,0,0,0,¦Á-Mn¡¢Mg2Ca,,,,,,400,24,,,,,,,,,,¾ùÖÊ,20 mA cm-2,4,,,47.2*,1036*,1520*,,ËÎæ©æ©,ÁèÄþ
,Mg-1Ca-1Mn,MAB01189,98.313,0.02,0,0,0,0,0.749,0,0.918,0,0,0,0,0,0,0,0,0,0,0,0,0,0,0,0,0,0,0,¦Á-Mn¡¢Mg2Ca,,,,,,400,24,,,,,,,,,,¾ùÖÊ,30 mA cm-2,4,,,50.1*,1100*,1518.3,,ËÎæ©æ©,ÁèÄþ
,Mg-1Al-1Ca-1Mn,MAB01190,97.403,0.952,0,0,0,0,0.705,0,0.94,0,0,0,0,0,0,0,0,0,0,0,0,0,0,0,0,0,0,0,Mg2Ca¡¢Al8Mn5 ¡¢ Al2Ca,,,,,,400,24,,,,,,,,,,¾ùÖÊ,5 mA cm-2,4,,,24.5*,532*,840*,,ËÎæ©æ©,ÁèÄþ
,Mg-1Al-1Ca-1Mn,MAB01191,97.403,0.952,0,0,0,0,0.705,0,0.94,0,0,0,0,0,0,0,0,0,0,0,0,0,0,0,0,0,0,0,Mg2Ca¡¢Al8Mn5 ¡¢ Al2Ca,,,,,,400,24,,,,,,,,,,¾ùÖÊ,10 mA cm-2,4,,,28*,616*,918*,,ËÎæ©æ©,ÁèÄþ
,Mg-1Al-1Ca-1Mn,MAB01192,97.403,0.952,0,0,0,0,0.705,0,0.94,0,0,0,0,0,0,0,0,0,0,0,0,0,0,0,0,0,0,0,Mg2Ca¡¢Al8Mn5 ¡¢ Al2Ca,,,,,,400,24,,,,,,,,,,¾ùÖÊ,20 mA cm-2,4,,,31.7*,700*,928.1,,ËÎæ©æ©,ÁèÄþ
,Mg-1Al-1Ca-1Mn,MAB01193,97.403,0.952,0,0,0,0,0.705,0,0.94,0,0,0,0,0,0,0,0,0,0,0,0,0,0,0,0,0,0,0,Mg2Ca¡¢Al8Mn5 ¡¢ Al2Ca,,,,,,400,24,,,,,,,,,,¾ùÖÊ,30 mA cm-2,4,,,33*,728*,920*,,ËÎæ©æ©,ÁèÄþ
,Mg-2Al-1Ca-1Mn,MAB01194,96.502,1.88,0,0,0,0,0.712,0,0.906,0,0,0,0,0,0,0,0,0,0,0,0,0,0,0,0,0,0,0,"(Mg,Al)2Ca¡¢Mg2Ca¡¢Al8Mn5 ¡¢ Al2Ca",,,,,,400,24,,,,,,,,,,¾ùÖÊ,5 mA cm-2,4,,,26*,585*,880*,,ËÎæ©æ©,ÁèÄþ
,Mg-2Al-1Ca-1Mn,MAB01195,96.502,1.88,0,0,0,0,0.712,0,0.906,0,0,0,0,0,0,0,0,0,0,0,0,0,0,0,0,0,0,0,"(Mg,Al)2Ca¡¢Mg2Ca¡¢Al8Mn5 ¡¢ Al2Ca",,,,,,400,24,,,,,,,,,,¾ùÖÊ,10 mA cm-2,4,,,32*,715*,1050*,,ËÎæ©æ©,ÁèÄþ
,Mg-2Al-1Ca-1Mn,MAB01196,96.502,1.88,0,0,0,0,0.712,0,0.906,0,0,0,0,0,0,0,0,0,0,0,0,0,0,0,0,0,0,0,"(Mg,Al)2Ca¡¢Mg2Ca¡¢Al8Mn5 ¡¢ Al2Ca",,,,,,400,24,,,,,,,,,,¾ùÖÊ,20 mA cm-2,4,,,36*,792*,1063.4,,ËÎæ©æ©,ÁèÄþ
,Mg-2Al-1Ca-1Mn,MAB01197,96.502,1.88,0,0,0,0,0.712,0,0.906,0,0,0,0,0,0,0,0,0,0,0,0,0,0,0,0,0,0,0,"(Mg,Al)2Ca¡¢Mg2Ca¡¢Al8Mn5 ¡¢ Al2Ca",,,,,,400,24,,,,,,,,,,¾ùÖÊ,30 mA cm-2,4,,,38*,840*,1042*,,ËÎæ©æ©,ÁèÄþ
,Mg-3Al-1Ca-1Mn,MAB01198,95.516,2.878,0,0,0,0,0.719,0,0.887,0,0,0,0,0,0,0,0,0,0,0,0,0,0,0,0,0,0,0,"(Mg,Al)2Ca¡¢Al8Mn5 ¡¢ Al2Ca",,,,,,400,24,,,,,,,,,,¾ùÖÊ,5 mA cm-2,4,,,41.7*,924*,1440*,,ËÎæ©æ©,ÁèÄþ
,Mg-3Al-1Ca-1Mn,MAB01199,95.516,2.878,0,0,0,0,0.719,0,0.887,0,0,0,0,0,0,0,0,0,0,0,0,0,0,0,0,0,0,0,"(Mg,Al)2Ca¡¢Al8Mn5 ¡¢ Al2Ca",,,,,,400,24,,,,,,,,,,¾ùÖÊ,10 mA cm-2,4,,,45*,1008*,1523*,,ËÎæ©æ©,ÁèÄþ
,Mg-3Al-1Ca-1Mn,MAB01200,95.516,2.878,0,0,0,0,0.719,0,0.887,0,0,0,0,0,0,0,0,0,0,0,0,0,0,0,0,0,0,0,"(Mg,Al)2Ca¡¢Al8Mn5 ¡¢ Al2Ca",,,,,,400,24,,,,,,,,,,¾ùÖÊ,20 mA cm-2,4,,,53*,1176*,1684.7,,ËÎæ©æ©,ÁèÄþ
,Mg-3Al-1Ca-1Mn,MAB01201,95.516,2.878,0,0,0,0,0.719,0,0.887,0,0,0,0,0,0,0,0,0,0,0,0,0,0,0,0,0,0,0,"(Mg,Al)2Ca¡¢Al8Mn5 ¡¢ Al2Ca",,,,,,400,24,,,,,,,,,,¾ùÖÊ,30 mA cm-2,4,,,54.3,1255.3,1680*,,ËÎæ©æ©,ÁèÄþ
,Mg-4Al-1Ca-1Mn,MAB01202,94.199,4.13,0,0,0,0,0.747,0,0.924,0,0,0,0,0,0,0,0,0,0,0,0,0,0,0,0,0,0,0,"(Mg,Al)2Ca¡¢Al8Mn5 ¡¢ Al2Ca¡¢¦Â-Mg17Al12",,,,,,400,24,,,,,,,,,,¾ùÖÊ,5 mA cm-2,4,,,42*,924*,1440*,,ËÎæ©æ©,ÁèÄþ
,Mg-4Al-1Ca-1Mn,MAB01203,94.199,4.13,0,0,0,0,0.747,0,0.924,0,0,0,0,0,0,0,0,0,0,0,0,0,0,0,0,0,0,0,"(Mg,Al)2Ca¡¢Al8Mn5 ¡¢ Al2Ca¡¢¦Â-Mg17Al12",,,,,,400,24,,,,,,,,,,¾ùÖÊ,10 mA cm-2,4,,,43*,952*,1480*,,ËÎæ©æ©,ÁèÄþ
,Mg-4Al-1Ca-1Mn,MAB01204,94.199,4.13,0,0,0,0,0.747,0,0.924,0,0,0,0,0,0,0,0,0,0,0,0,0,0,0,0,0,0,0,"(Mg,Al)2Ca¡¢Al8Mn5 ¡¢ Al2Ca¡¢¦Â-Mg17Al12",,,,,,400,24,,,,,,,,,,¾ùÖÊ,20 mA cm-2,4,,,51*,1120*,1640*,,ËÎæ©æ©,ÁèÄþ
,Mg-4Al-1Ca-1Mn,MAB01205,94.199,4.13,0,0,0,0,0.747,0,0.924,0,0,0,0,0,0,0,0,0,0,0,0,0,0,0,0,0,0,0,"(Mg,Al)2Ca¡¢Al8Mn5 ¡¢ Al2Ca¡¢¦Â-Mg17Al12",,,,,,400,24,,,,,,,,,,¾ùÖÊ,30 mA cm-2,4,,,54*,1204*,1641.1,,ËÎæ©æ©,ÁèÄþ
,Mg-2Zn-0.2Ca,MAB01206,97.72,0,2.08,0,0,0,0,0,0.2,0,0,0,0,0,0,0,0,0,0,0,0,0,0,0,0,0,0,0,Ca2Mg6Zn3,,,,,,390,12,,,,,,,,260.6,,¾ùÖÊ,1 mA cm-2,2,,1.62*,54.7*,1200*,1960*,,ËÎæ©æ©,
,Mg-2Zn-0.2Ca,MAB01207,97.72,0,2.08,0,0,0,0,0,0.2,0,0,0,0,0,0,0,0,0,0,0,0,0,0,0,0,0,0,0,Ca2Mg6Zn3,,,,,,390,12,,,,,,,,260.6,,¾ùÖÊ,10 mA cm-2,2,,1.41*,62.2*,1370*,1950*,,ËÎæ©æ©,
,Mg-2Zn-0.2Ca,MAB01208,97.72,0,2.08,0,0,0,0,0,0.2,0,0,0,0,0,0,0,0,0,0,0,0,0,0,0,0,0,0,0,Ca2Mg6Zn3,,,,,,390,12,,,,,,,,260.6,,¾ùÖÊ,50 mA cm-2,2,,0.8*,60.3*,1335*,1090*,,ËÎæ©æ©,
,Mg-2Zn-0.2Ca,MAB01209,97.72,0,2.08,0,0,0,0,0,0.2,0,0,0,0,0,0,0,0,0,0,0,0,0,0,0,0,0,0,0,Ca2Mg6Zn3,,,,,,400,12,,,,,,,,261.8,,¾ùÖÊ,1 mA cm-2,2,,1.63*,59.4*,1305*,2142.9,,ËÎæ©æ©,
,Mg-2Zn-0.2Ca,MAB01210,97.72,0,2.08,0,0,0,0,0,0.2,0,0,0,0,0,0,0,0,0,0,0,0,0,0,0,0,0,0,0,Ca2Mg6Zn3,,,,,,400,12,,,,,,,,261.8,,¾ùÖÊ,10 mA cm-2,2,,1.42*,65.3,1438.8,2060*,,ËÎæ©æ©,
,Mg-2Zn-0.2Ca,MAB01211,97.72,0,2.08,0,0,0,0,0,0.2,0,0,0,0,0,0,0,0,0,0,0,0,0,0,0,0,0,0,0,Ca2Mg6Zn3,,,,,,400,12,,,,,,,,261.8,,¾ùÖÊ,50 mA cm-2,2,,0.75*,61.9*,1360*,1010*,,ËÎæ©æ©,
,Mg-2Zn-0.2Ca,MAB01212,97.72,0,2.08,0,0,0,0,0,0.2,0,0,0,0,0,0,0,0,0,0,0,0,0,0,0,0,0,0,0,Ca2Mg6Zn3,,,,,,400,18,,,,,,,,269.1,,¾ùÖÊ,1 mA cm-2,2,,1.62*,54.7*,1203*,1960*,,ËÎæ©æ©,
,Mg-2Zn-0.2Ca,MAB01213,97.72,0,2.08,0,0,0,0,0,0.2,0,0,0,0,0,0,0,0,0,0,0,0,0,0,0,0,0,0,0,Ca2Mg6Zn3,,,,,,400,18,,,,,,,,269.1,,¾ùÖÊ,10 mA cm-2,2,,1.405*,61*,1345*,1900*,,ËÎæ©æ©,
,Mg-2Zn-0.2Ca,MAB01214,97.72,0,2.08,0,0,0,0,0,0.2,0,0,0,0,0,0,0,0,0,0,0,0,0,0,0,0,0,0,0,Ca2Mg6Zn3,,,,,,400,18,,,,,,,,269.1,,¾ùÖÊ,50 mA cm-2,2,,0.71*,55*,1215*,850*,,ËÎæ©æ©,
,Mg-2Zn-0.2Ca,MAB01215,97.72,0,2.08,0,0,0,0,0,0.2,0,0,0,0,0,0,0,0,0,0,0,0,0,0,0,0,0,0,0,Ca2Mg6Zn3,,,,,,420,12,,,,,,,,280.4,,¾ùÖÊ,1 mA cm-2,2,,1.61*,54.7*,1205*,1710*,,ËÎæ©æ©,
,Mg-2Zn-0.2Ca,MAB01216,97.72,0,2.08,0,0,0,0,0,0.2,0,0,0,0,0,0,0,0,0,0,0,0,0,0,0,0,0,0,0,Ca2Mg6Zn3,,,,,,420,12,,,,,,,,280.4,,¾ùÖÊ,10 mA cm-2,2,,1.31*,59.6*,1310*,1930*,,ËÎæ©æ©,
,Mg-2Zn-0.2Ca,MAB01217,97.72,0,2.08,0,0,0,0,0,0.2,0,0,0,0,0,0,0,0,0,0,0,0,0,0,0,0,0,0,0,Ca2Mg6Zn3,,,,,,420,12,,,,,,,,280.4,,¾ùÖÊ,50 mA cm-2,2,,0.64*,59.9*,1315*,850*,,ËÎæ©æ©,
,Mg-5Zn,MAB01218,95.018,0,4.982,0,0,0,0,0,0,0,0,0,0,0,0,0,0,0,0,0,0,0,0,0,0,0,0,0,MgZn¡¢Mg7Zn3,,,,,,720,0.5,,,,,,,,176,,¾ùÖÊ,0.5 mA cm-2,10,MnO2/C,,42.62,867,1391,,ËÎæ©æ©,
,Mg-5Zn,MAB01219,95.018,0,4.982,0,0,0,0,0,0,0,0,0,0,0,0,0,0,0,0,0,0,0,0,0,0,0,0,0,MgZn¡¢Mg7Zn3,,,,,,720,0.5,,,,,,,,176,,¾ùÖÊ,2 mA cm-2,10,MnO2/C,,44.27,1027,1618,,ËÎæ©æ©,
,Mg-5Zn,MAB01220,95.018,0,4.982,0,0,0,0,0,0,0,0,0,0,0,0,0,0,0,0,0,0,0,0,0,0,0,0,0,MgZn¡¢Mg7Zn3,,,,,,720,0.5,,,,,,,,176,,¾ùÖÊ,5 mA cm-2,10,MnO2/C,,48.64,1143,1721,,ËÎæ©æ©,
,Mg-5Zn,MAB01221,95.018,0,4.982,0,0,0,0,0,0,0,0,0,0,0,0,0,0,0,0,0,0,0,0,0,0,0,0,0,MgZn¡¢Mg7Zn3,,,,,,720,0.5,,,,,,,,176,,¾ùÖÊ,10 mA cm-2,10,MnO2/C,,50.22,1218,1683,,ËÎæ©æ©,
,Mg-5Zn-0.2Sr,MAB01222,94.969,0,4.836,0,0,0,0,0,0,0,0,0,0,0,0,0,0,0,0,0,0,0,0,0,0,0,0.195,0,MgZn¡¢Mg7Zn3¡¢Mg17Sr2,,,,,,720,0.5,,,,,,,,146,,¾ùÖÊ,0.5 mA cm-2,10,MnO2/C,,44.21,916,1467,,ËÎæ©æ©,
,Mg-5Zn-0.2Sr,MAB01223,94.969,0,4.836,0,0,0,0,0,0,0,0,0,0,0,0,0,0,0,0,0,0,0,0,0,0,0,0.195,0,MgZn¡¢Mg7Zn3¡¢Mg17Sr2,,,,,,720,0.5,,,,,,,,146,,¾ùÖÊ,2 mA cm-2,10,MnO2/C,,45.48,1133,1787,,ËÎæ©æ©,
,Mg-5Zn-0.2Sr,MAB01224,94.969,0,4.836,0,0,0,0,0,0,0,0,0,0,0,0,0,0,0,0,0,0,0,0,0,0,0,0.195,0,MgZn¡¢Mg7Zn3¡¢Mg17Sr2,,,,,,720,0.5,,,,,,,,146,,¾ùÖÊ,5 mA cm-2,10,MnO2/C,,47.83,1212,1819,,ËÎæ©æ©,
,Mg-5Zn-0.2Sr,MAB01225,94.969,0,4.836,0,0,0,0,0,0,0,0,0,0,0,0,0,0,0,0,0,0,0,0,0,0,0,0.195,0,MgZn¡¢Mg7Zn3¡¢Mg17Sr2,,,,,,720,0.5,,,,,,,,146,,¾ùÖÊ,10 mA cm-2,10,MnO2/C,,49.34,1308,1798,,ËÎæ©æ©,
,Mg-5Zn-0.5Sr,MAB01226,94.412,0,5.064,0,0,0,0,0,0,0,0,0,0,0,0,0,0,0,0,0,0,0,0,0,0,0,0.524,0,MgZn¡¢Mg7Zn3¡¢Mg17Sr2,,,,,,720,0.5,,,,,,,,97,,¾ùÖÊ,0.5 mA cm-2,10,MnO2/C,,48.72,955,1536,,ËÎæ©æ©,
,Mg-5Zn-0.5Sr,MAB01227,94.412,0,5.064,0,0,0,0,0,0,0,0,0,0,0,0,0,0,0,0,0,0,0,0,0,0,0,0.524,0,MgZn¡¢Mg7Zn3¡¢Mg17Sr2,,,,,,720,0.5,,,,,,,,97,,¾ùÖÊ,2 mA cm-2,10,MnO2/C,,50.12,1184,1869,,ËÎæ©æ©,
,Mg-5Zn-0.5Sr,MAB01228,94.412,0,5.064,0,0,0,0,0,0,0,0,0,0,0,0,0,0,0,0,0,0,0,0,0,0,0,0.524,0,MgZn¡¢Mg7Zn3¡¢Mg17Sr2,,,,,,720,0.5,,,,,,,,97,,¾ùÖÊ,5 mA cm-2,10,MnO2/C,,51.69,1263,1897,,ËÎæ©æ©,
,Mg-5Zn-0.5Sr,MAB01229,94.412,0,5.064,0,0,0,0,0,0,0,0,0,0,0,0,0,0,0,0,0,0,0,0,0,0,0,0.524,0,MgZn¡¢Mg7Zn3¡¢Mg17Sr2,,,,,,720,0.5,,,,,,,,97,,¾ùÖÊ,10 mA cm-2,10,MnO2/C,,53.78,1348,1856,,ËÎæ©æ©,
,Mg-5Zn-1Sr,MAB01230,94.015,0,4.921,0,0,0,0,0,0,0,0,0,0,0,0,0,0,0,0,0,0,0,0,0,0,0,1.064,0,MgZn¡¢Mg7Zn3¡¢Mg17Sr2¡¢Mg11Zn4Sr3,,,,,,720,0.5,,,,,,,,77,,¾ùÖÊ,0.5 mA cm-2,10,MnO2/C,,53.15,1007,1618,,ËÎæ©æ©,
,Mg-5Zn-1Sr,MAB01231,94.015,0,4.921,0,0,0,0,0,0,0,0,0,0,0,0,0,0,0,0,0,0,0,0,0,0,0,1.064,0,MgZn¡¢Mg7Zn3¡¢Mg17Sr2¡¢Mg11Zn4Sr3,,,,,,720,0.5,,,,,,,,77,,¾ùÖÊ,2 mA cm-2,10,MnO2/C,,57.31,1218,1927,,ËÎæ©æ©,
,Mg-5Zn-1Sr,MAB01232,94.015,0,4.921,0,0,0,0,0,0,0,0,0,0,0,0,0,0,0,0,0,0,0,0,0,0,0,1.064,0,MgZn¡¢Mg7Zn3¡¢Mg17Sr2¡¢Mg11Zn4Sr3,,,,,,720,0.5,,,,,,,,77,,¾ùÖÊ,5 mA cm-2,10,MnO2/C,,59.46,1352,2046,,ËÎæ©æ©,
,Mg-5Zn-1Sr,MAB01233,94.015,0,4.921,0,0,0,0,0,0,0,0,0,0,0,0,0,0,0,0,0,0,0,0,0,0,0,1.064,0,MgZn¡¢Mg7Zn3¡¢Mg17Sr2¡¢Mg11Zn4Sr3,,,,,,720,0.5,,,,,,,,77,,¾ùÖÊ,10 mA cm-2,10,MnO2/C,,61.86,1437,2019,,ËÎæ©æ©,
,Mg-5Zn-2Sr,MAB01234,93.006,0,5.027,0,0,0,0,0,0,0,0,0,0,0,0,0,0,0,0,0,0,0,0,0,0,0,1.967,0,MgZn¡¢Mg7Zn3¡¢Mg17Sr2¡¢Mg11Zn4Sr3,,,,,,720,0.5,,,,,,,,68,,¾ùÖÊ,0.5 mA cm-2,10,MnO2/C,,42.37,849,1363,,ËÎæ©æ©,
,Mg-5Zn-2Sr,MAB01235,93.006,0,5.027,0,0,0,0,0,0,0,0,0,0,0,0,0,0,0,0,0,0,0,0,0,0,0,1.967,0,MgZn¡¢Mg7Zn3¡¢Mg17Sr2¡¢Mg11Zn4Sr3,,,,,,720,0.5,,,,,,,,68,,¾ùÖÊ,2 mA cm-2,10,MnO2/C,,43.96,994,1565,,ËÎæ©æ©,
,Mg-5Zn-2Sr,MAB01236,93.006,0,5.027,0,0,0,0,0,0,0,0,0,0,0,0,0,0,0,0,0,0,0,0,0,0,0,1.967,0,MgZn¡¢Mg7Zn3¡¢Mg17Sr2¡¢Mg11Zn4Sr3,,,,,,720,0.5,,,,,,,,68,,¾ùÖÊ,5 mA cm-2,10,MnO2/C,,48.71,1102,1662,,ËÎæ©æ©,
,Mg-5Zn-2Sr,MAB01237,93.006,0,5.027,0,0,0,0,0,0,0,0,0,0,0,0,0,0,0,0,0,0,0,0,0,0,0,1.967,0,MgZn¡¢Mg7Zn3¡¢Mg17Sr2¡¢Mg11Zn4Sr3,,,,,,720,0.5,,,,,,,,68,,¾ùÖÊ,10 mA cm-2,10,MnO2/C,,49.92,1196,1652,,ËÎæ©æ©,
,Mg-5Zn-4Sr,MAB01238,90.741,0,5.133,0,0,0,0,0,0,0,0,0,0,0,0,0,0,0,0,0,0,0,0,0,0,0,4.126,0,MgZn¡¢Mg7Zn3¡¢Mg17Sr2¡¢Mg11Zn4Sr3,,,,,,720,0.5,,,,,,,,70,,¾ùÖÊ,0.5 mA cm-2,10,MnO2/C,,32.66,671,1069,,ËÎæ©æ©,
,Mg-5Zn-4Sr,MAB01239,90.741,0,5.133,0,0,0,0,0,0,0,0,0,0,0,0,0,0,0,0,0,0,0,0,0,0,0,4.126,0,MgZn¡¢Mg7Zn3¡¢Mg17Sr2¡¢Mg11Zn4Sr3,,,,,,720,0.5,,,,,,,,70,,¾ùÖÊ,2 mA cm-2,10,MnO2/C,,34.15,749,1172,,ËÎæ©æ©,
,Mg-5Zn-4Sr,MAB01240,90.741,0,5.133,0,0,0,0,0,0,0,0,0,0,0,0,0,0,0,0,0,0,0,0,0,0,0,4.126,0,MgZn¡¢Mg7Zn3¡¢Mg17Sr2¡¢Mg11Zn4Sr3,,,,,,720,0.5,,,,,,,,70,,¾ùÖÊ,5 mA cm-2,10,MnO2/C,,36.85,811,1597,,ËÎæ©æ©,
,Mg-5Zn-4Sr,MAB01241,90.741,0,5.133,0,0,0,0,0,0,0,0,0,0,0,0,0,0,0,0,0,0,0,0,0,0,0,4.126,0,MgZn¡¢Mg7Zn3¡¢Mg17Sr2¡¢Mg11Zn4Sr3,,,,,,720,0.5,,,,,,,,70,,¾ùÖÊ,10 mA cm-2,10,MnO2/C,,39.14,872,1190,,ËÎæ©æ©,
