Repository: qixinke/Magweb

File: Mag力学性能.csv (part 7 of 16)
ID,Name,Mg,Al,Zn,Y,Zr,Ca,Mn,Li,Sn,Nd,Gd,La,Si,Sm,Ce,Er,Cu,Dy,Sr,Sc,Co,Yb,Te,Bi,Sb,Ho,Be,Rm,¦ÄRm,W,W,I2,¦ÄI2,Rc,¦ÄRc,ab XP,¦Äab XP,AW,¦ÄAW,AN,¦ÄAN,Tb,¦ÄTb,Eea,¦ÄEea,I1,¦ÄI1,XP,¦ÄXP,Hf,¦ÄHf,Cm,¦ÄCm,fp,fd,VEC,¦ÄVEC,K,¦ÄK,Tm,¦ÄTm,Vm,Sf,density,Hmix,1/¦¸,XRD,µÚ¶þÏà,¾§Á£³ß´ç£¨¦Ìm£©,ÔþÖÆÖÖÀà,ÔþÖÆÎÂ¶È¡æ,ÔþÖÆ´ÎÊý,ÔþÖÆ×ÜÑ¹ÏÂÁ¿ %,¼·Ñ¹ÎÂ¶È¡æ,¼·Ñ¹±È,¼·Ñ¹ËÙ¶È,À­ÉìËÙÂÊ,Ó¦±äËÙÂÊ,¾ùÔÈ»¯ÎÂ¶È¡æ,¾ùÔÈ»¯Ê±¼äh,ÍË»ðÎÂ¶È¡æ,ÍË»ðÊ±¼äh,¹ÌÈÜÎÂ¶È¡æ,¹ÌÈÜÊ±¼äh,Ê±Ð§ÎÂ¶È¡æ,Ê±Ð§Ê±¼äh,´ã»ð¡æ,ÊÇ·ñË®´ã,Ó²¶È ¼Ó¹¤·½Ê½,Ó²¶È,YS¼Ó¹¤·½Ê½,YS²âÊÔÎÂ¶È,Çü·þÇ¿¶È£¨YS£©MPa,UST¼Ó¹¤·½Ê½,UST²âÊÔÎÂ¶È,¿¹À­Ç¿¶È£¨UTS£©MPa,Éì³¤ÂÊ¼Ó¹¤·½Ê½,Éì³¤ÂÊ²âÊÔÎÂ¶È,Éì³¤ÂÊ(Elong)%
371,Mg-10Gd-0.5Zr-1Sm,88.5,,0,0,0.5,0,0,0,0,0,10,0,0,1,0,0,0,0,0,0,0,0,0,0,0,0,0,0.160479869,0.017043411,3.683867809,0.051490307,14.97590405,0.027876284,0.142093116,0.053632908,3.740975742,0.017234624,26.90377278,0.675903598,13.02041702,0.547675152,1406.125222,0.219333595,-0.381395629,0.338377814,7.615328816,0.028175415,1.30789701,0.011801785,8.740200237,0.057253596,25.08614335,0.063311114,0,0.010824825,2.018268826,0.077495158,186.3745412,0.134911549,937.0080764,0.105464641,0.017324545,0.009327775,1908491.938,-0.408644156,0.000473862,¦Á-Mg,,,,,,,,,,,,,,,,525,8h,225,12,,,,,,,,ÖýÔì,250,226,ÖýÔì,250,4.87
372,Mg-10Gd-0.5Zr-3Sm,86.5,,0,0,0.5,0,0,0,0,0,10,0,0,3,0,0,0,0,0,0,0,0,0,0,0,0,0,0.16056326,0.018836726,3.681730329,0.053367704,14.96039005,0.032218351,0.142321625,0.058993389,3.73843502,0.020239977,27.41254654,0.722340377,13.22202676,0.5882518,1409.540537,0.222657294,-0.37768925,0.373608671,7.607445348,0.032468363,1.307346765,0.013504343,8.740595833,0.057793773,25.10728138,0.06472688,0,0.012857184,2.01496805,0.08405819,185.6605935,0.147798792,938.8088644,0.109408655,0.017355045,0.009310304,1941043.419,-0.499812187,0.000481648,¦Á-Mg£¬Mg5Gd£¬Mg41Sm5,,,,,,,,,,,,,,,,525,8h,225,12,,,,,,,,ÖýÔì,250,276,ÖýÔì,250,3.87
373,Mg-10Gd-0.5Zr-5Sm,84.5,,0,0,0.5,0,0,0,0,0,10,0,0,5,0,0,0,0,0,0,0,0,0,0,0,0,0,0.160649865,0.020516704,3.679510447,0.055247887,14.94427797,0.036164631,0.142558942,0.064013092,3.735796351,0.022933986,27.94093391,0.763693096,13.4314087,0.624805892,1413.087516,0.22599551,-0.373839986,0.407996141,7.599257966,0.036379053,1.306775308,0.015060371,8.74100668,0.058349342,25.12923429,0.066148919,0,0.014974953,2.011540027,0.090380153,184.9191225,0.16017441,940.6790741,0.11329466,0.017386722,0.00929223,1974724.572,-0.593671886,0.000495528,¦Á-Mg£¬Mg5Gd£¬Mg41Sm5,,,,,,,,,,,,,,,,525,8h,225,12,,,,,,,,ÖýÔì,250,268,ÖýÔì,250,4
374,Mg-10Gd-0.5Zr-1Sm,88.5,,0,0,0.5,0,0,0,0,0,10,0,0,1,0,0,0,0,0,0,0,0,0,0,0,0,0,0.160479869,0.017043411,3.683867809,0.051490307,14.97590405,0.027876284,0.142093116,0.053632908,3.740975742,0.017234624,26.90377278,0.675903598,13.02041702,0.547675152,1406.125222,0.219333595,-0.381395629,0.338377814,7.615328816,0.028175415,1.30789701,0.011801785,8.740200237,0.057253596,25.08614335,0.063311114,0,0.010824825,2.018268826,0.077495158,186.3745412,0.134911549,937.0080764,0.105464641,0.017324545,0.009327775,1908491.938,-0.408644156,0.000473862,¦Á-Mg,,,,,,,,,,,,,,,,525,8h,225,12,,,,,,,,ÖýÔì,300,188,ÖýÔì,300,7.2
375,Mg-10Gd-0.5Zr-3Sm,86.5,,0,0,0.5,0,0,0,0,0,10,0,0,3,0,0,0,0,0,0,0,0,0,0,0,0,0,0.16056326,0.018836726,3.681730329,0.053367704,14.96039005,0.032218351,0.142321625,0.058993389,3.73843502,0.020239977,27.41254654,0.722340377,13.22202676,0.5882518,1409.540537,0.222657294,-0.37768925,0.373608671,7.607445348,0.032468363,1.307346765,0.013504343,8.740595833,0.057793773,25.10728138,0.06472688,0,0.012857184,2.01496805,0.08405819,185.6605935,0.147798792,938.8088644,0.109408655,0.017355045,0.009310304,1941043.419,-0.499812187,0.000481648,¦Á-Mg£¬Mg5Gd£¬Mg41Sm5,,,,,,,,,,,,,,,,525,8h,225,12,,,,,,,,ÖýÔì,300,198,ÖýÔì,300,6.53
376,Mg-10Gd-0.5Zr-5Sm,84.5,,0,0,0.5,0,0,0,0,0,10,0,0,5,0,0,0,0,0,0,0,0,0,0,0,0,0,0.160649865,0.020516704,3.679510447,0.055247887,14.94427797,0.036164631,0.142558942,0.064013092,3.735796351,0.022933986,27.94093391,0.763693096,13.4314087,0.624805892,1413.087516,0.22599551,-0.373839986,0.407996141,7.599257966,0.036379053,1.306775308,0.015060371,8.74100668,0.058349342,25.12923429,0.066148919,0,0.014974953,2.011540027,0.090380153,184.9191225,0.16017441,940.6790741,0.11329466,0.017386722,0.00929223,1974724.572,-0.593671886,0.000495528,¦Á-Mg£¬Mg5Gd£¬Mg41Sm5,,,,,,,,,,,,,,,,525,8h,225,12,,,,,,,,ÖýÔì,300,172,ÖýÔì,300,6.67
377,Mg-10Gd-0.5Zr,89.5,,0,0,0.5,0,0,0,0,0,10,0,0,0,0,0,0,0,0,0,0,0,0,0,0,0,0,0.160439324,0.016091907,3.684907069,0.050551537,14.98344708,0.02549183,0.141982014,0.05079042,3.742211062,0.015557976,26.65640288,0.650443152,12.92239274,0.525602278,1404.464668,0.217677086,-0.383197701,0.32027539,7.619161821,0.025824196,1.308164544,0.010873459,8.740007895,0.056989059,25.07586587,0.06260531,0,0.009839076,2.01987369,0.074098196,186.7216684,0.128214725,936.1325187,0.103468274,0.017309715,0.009336293,1892622.211,-0.364036646,0.000482701,¦Á-Mg,,,,,,,,,,,,,,,,,,,,,,,,,,,ÖýÌ¬,25,115,ÖýÌ¬,25,1.4
378,Mg-10Gd-0.5Zr,89.5,,0,0,0.5,0,0,0,0,0,10,0,0,0,0,0,0,0,0,0,0,0,0,0,0,0,0,0.160439324,0.016091907,3.684907069,0.050551537,14.98344708,0.02549183,0.141982014,0.05079042,3.742211062,0.015557976,26.65640288,0.650443152,12.92239274,0.525602278,1404.464668,0.217677086,-0.383197701,0.32027539,7.619161821,0.025824196,1.308164544,0.010873459,8.740007895,0.056989059,25.07586587,0.06260531,0,0.009839076,2.01987369,0.074098196,186.7216684,0.128214725,936.1325187,0.103468274,0.017309715,0.009336293,1892622.211,-0.364036646,0.000482701,¦Á-Mg,,,,,,,,,,,,,,,,525,8h,225,12,,,,,,,,ÖýÔì,25,136,ÖýÔì,25,1.33
379,Mg-10Gd-0.5Zr,89.5,,0,0,0.5,0,0,0,0,0,10,0,0,0,0,0,0,0,0,0,0,0,0,0,0,0,0,0.160439324,0.016091907,3.684907069,0.050551537,14.98344708,0.02549183,0.141982014,0.05079042,3.742211062,0.015557976,26.65640288,0.650443152,12.92239274,0.525602278,1404.464668,0.217677086,-0.383197701,0.32027539,7.619161821,0.025824196,1.308164544,0.010873459,8.740007895,0.056989059,25.07586587,0.06260531,0,0.009839076,2.01987369,0.074098196,186.7216684,0.128214725,936.1325187,0.103468274,0.017309715,0.009336293,1892622.211,-0.364036646,0.000482701,¦Á-Mg,,,,,,,,,,,,,,,,525,8h,225,12,,,,,,,,ÖýÔì,200,153,ÖýÔì,200,5.27
380,Mg-10Gd-0.5Zr,89.5,,0,0,0.5,0,0,0,0,0,10,0,0,0,0,0,0,0,0,0,0,0,0,0,0,0,0,0.160439324,0.016091907,3.684907069,0.050551537,14.98344708,0.02549183,0.141982014,0.05079042,3.742211062,0.015557976,26.65640288,0.650443152,12.92239274,0.525602278,1404.464668,0.217677086,-0.383197701,0.32027539,7.619161821,0.025824196,1.308164544,0.010873459,8.740007895,0.056989059,25.07586587,0.06260531,0,0.009839076,2.01987369,0.074098196,186.7216684,0.128214725,936.1325187,0.103468274,0.017309715,0.009336293,1892622.211,-0.364036646,0.000482701,¦Á-Mg,,,,,,,,,,,,,,,,525,8h,225,12,,,,,,,,ÖýÔì,250,151,ÖýÔì,250,6.67
381,Mg-10Gd-0.5Zr,89.5,,0,0,0.5,0,0,0,0,0,10,0,0,0,0,0,0,0,0,0,0,0,0,0,0,0,0,0.160439324,0.016091907,3.684907069,0.050551537,14.98344708,0.02549183,0.141982014,0.05079042,3.742211062,0.015557976,26.65640288,0.650443152,12.92239274,0.525602278,1404.464668,0.217677086,-0.383197701,0.32027539,7.619161821,0.025824196,1.308164544,0.010873459,8.740007895,0.056989059,25.07586587,0.06260531,0,0.009839076,2.01987369,0.074098196,186.7216684,0.128214725,936.1325187,0.103468274,0.017309715,0.009336293,1892622.211,-0.364036646,0.000482701,¦Á-Mg,,,,,,,,,,,,,,,,525,8h,225,12,,,,,,,,ÖýÔì,300,131,ÖýÔì,300,8.47
382,Mg-10Gd-0.5Zr,89.5,,0,0,0.5,0,0,0,0,0,10,0,0,0,0,0,0,0,0,0,0,0,0,0,0,0,0,0.160439324,0.016091907,3.684907069,0.050551537,14.98344708,0.02549183,0.141982014,0.05079042,3.742211062,0.015557976,26.65640288,0.650443152,12.92239274,0.525602278,1404.464668,0.217677086,-0.383197701,0.32027539,7.619161821,0.025824196,1.308164544,0.010873459,8.740007895,0.056989059,25.07586587,0.06260531,0,0.009839076,2.01987369,0.074098196,186.7216684,0.128214725,936.1325187,0.103468274,0.017309715,0.009336293,1892622.211,-0.364036646,0.000482701,,,,,,,,,,,1,,,,,,525,8,225,12,50¡«70,,,,,,,ÖýÔì,ÊÒÎÂ,132.5,ÖýÔì,ÊÒÎÂ,2.43
383,Mg-10Gd-0.5Zr,89.5,,0,0,0.5,0,0,0,0,0,10,0,0,0,0,0,0,0,0,0,0,0,0,0,0,0,0,0.160439324,0.016091907,3.684907069,0.050551537,14.98344708,0.02549183,0.141982014,0.05079042,3.742211062,0.015557976,26.65640288,0.650443152,12.92239274,0.525602278,1404.464668,0.217677086,-0.383197701,0.32027539,7.619161821,0.025824196,1.308164544,0.010873459,8.740007895,0.056989059,25.07586587,0.06260531,0,0.009839076,2.01987369,0.074098196,186.7216684,0.128214725,936.1325187,0.103468274,0.017309715,0.009336293,1892622.211,-0.364036646,0.000482701,,,,,,,,,,,1,,,,,,525,8,225,12,50¡«70,,,,,,,ÖýÔì,200,144.8,ÖýÔì,200,2.83
384,Mg-10Gd-0.5Zr,89.5,,0,0,0.5,0,0,0,0,0,10,0,0,0,0,0,0,0,0,0,0,0,0,0,0,0,0,0.160439324,0.016091907,3.684907069,0.050551537,14.98344708,0.02549183,0.141982014,0.05079042,3.742211062,0.015557976,26.65640288,0.650443152,12.92239274,0.525602278,1404.464668,0.217677086,-0.383197701,0.32027539,7.619161821,0.025824196,1.308164544,0.010873459,8.740007895,0.056989059,25.07586587,0.06260531,0,0.009839076,2.01987369,0.074098196,186.7216684,0.128214725,936.1325187,0.103468274,0.017309715,0.009336293,1892622.211,-0.364036646,0.000482701,,,,,,,,,,,1,,,,,,525,8,225,12,50¡«70,,,,,,,ÖýÔì,250,153.2,ÖýÔì,250,2.91
385,Mg-10Gd-0.5Zr,89.5,,0,0,0.5,0,0,0,0,0,10,0,0,0,0,0,0,0,0,0,0,0,0,0,0,0,0,0.160439324,0.016091907,3.684907069,0.050551537,14.98344708,0.02549183,0.141982014,0.05079042,3.742211062,0.015557976,26.65640288,0.650443152,12.92239274,0.525602278,1404.464668,0.217677086,-0.383197701,0.32027539,7.619161821,0.025824196,1.308164544,0.010873459,8.740007895,0.056989059,25.07586587,0.06260531,0,0.009839076,2.01987369,0.074098196,186.7216684,0.128214725,936.1325187,0.103468274,0.017309715,0.009336293,1892622.211,-0.364036646,0.000482701,,,,,,,,,,,1,,,,,,525,8,225,12,50¡«70,,,,,,,ÖýÔì,300,158.2,ÖýÔì,300,3
386,Mg-5Gd (½¦Éä³Á»ý±¡Ä¤),95.3,,0,0,0,0,0,0,0,0,4.7,0,0,0,0,0,0,0,0,0,0,0,0,0,0,0,0,0.160251301,0.010813977,3.670893676,0.033989729,15.01349129,0.016790277,0.141416078,0.033699303,3.746595726,0.010407171,25.31073598,0.455118247,12.39338276,0.363555312,1379.340515,0.135687322,-0.393040151,0.202818666,7.634682681,0.016978433,1.309167844,0.007280385,8.709834569,0.012932737,24.96099861,0.042214762,0,0.003768273,2.007565053,0.043160591,188.6458555,0.082217218,928.1580651,0.061800652,0.017241297,0.009383999,1804201.107,-0.180187752,0.000524895,Mg£¨1010£©£¬Mg(0002)£¬Mg(1011),,,,,,,,,,,,,,,,,,,,,,,,½¦Éä³Á»ý,22,233,½¦Éä³Á»ý,22,261,½¦Éä³Á»ý,22,19
387,Mg-10Gd (½¦Éä³Á»ý±¡Ä¤),91,,0,0,0,0,0,0,0,0,9,0,0,0,0,0,0,0,0,0,0,0,0,0,0,0,0,0.160401125,0.01518403,3.681681034,0.047630023,14.99169738,0.023631767,0.141828095,0.04722423,3.743224677,0.014639663,26.30665633,0.615418886,12.78292624,0.495378921,1395.521552,0.188487114,-0.386148228,0.290133745,7.623475814,0.02389698,1.30834381,0.010238475,8.719573156,0.018155683,25.05209935,0.059113902,0,0.007471888,2.015056274,0.060433435,187.304927,0.116377304,933.1172533,0.086394527,0.017295825,0.009344563,1869284.133,-0.35590998,0.000587278,,,,,,,,,,,,,,,,,,,,,,,,,½¦Éä³Á»ý,22,258,½¦Éä³Á»ý,22,298,½¦Éä³Á»ý,22,6
388,Mg-20Gd (½¦Éä³Á»ý±¡Ä¤),80.6,,0,0,0,0,0,0,0,0,19.4,0,0,0,0,0,0,0,0,0,0,0,0,0,0,0,0,0.160817362,0.023127003,3.711650034,0.072146915,14.93115043,0.036233606,0.142972744,0.071537165,3.733859364,0.022411806,29.0734818,0.850349096,13.86514012,0.6974312,1440.475051,0.278849777,-0.367001367,0.466167977,7.592341353,0.036641915,1.306054511,0.015662233,8.746628503,0.027639168,25.30519171,0.089367981,0,0.017618076,2.035868079,0.09134245,183.5796138,0.181322154,946.8946685,0.130010554,0.017447313,0.009237172,2047961.464,-0.829957444,0.000681998,,,,,,,,,,,,,,,,,,,,,,,,,½¦Éä³Á»ý,22,331,½¦Éä³Á»ý,22,385,½¦Éä³Á»ý,22,1.2
389,Mg-9Li,91.04,,0,0,0,0,0,8.96,0,0,0,0,0,0,0,0,0,0,0,0,0,0,0,0,0,0,0,0.15799812,0.022659484,3.516456984,0.069529771,30.56999172,0.865557192,0.137667751,0.041228659,3.560318158,0.090746731,19.85388488,0.381871607,9.693058679,0.405386936,1427.594357,0.077069723,-0.139059304,3.196213694,7.067983036,0.139296155,1.225412152,0.117576313,7.238937163,0.343785955,24.86669306,0.00015802,0,0,1.743673187,0.250393466,163.0856846,0.281100449,802.8148141,0.255312041,0.016543418,0.009016945,1446645.474,0,0,,,,,,,,,,,0.5,,,,,,,,,,,,,,,,,ÖýÌ¬,ÊÒÎÂ,115.2,ÖýÌ¬,ÊÒÎÂ,32.2
390,Mg-9Li,91.04,,0,0,0,0,0,8.96,0,0,0,0,0,0,0,0,0,0,0,0,0,0,0,0,0,0,0,0.15799812,0.022659484,3.516456984,0.069529771,30.56999172,0.865557192,0.137667751,0.041228659,3.560318158,0.090746731,19.85388488,0.381871607,9.693058679,0.405386936,1427.594357,0.077069723,-0.139059304,3.196213694,7.067983036,0.139296155,1.225412152,0.117576313,7.238937163,0.343785955,24.86669306,0.00015802,0,0,1.743673187,0.250393466,163.0856846,0.281100449,802.8148141,0.255312041,0.016543418,0.009016945,1446645.474,0,0,,,,,,,,250,32,,0.5,,250,12,,,,,,,,,,,,,,¼·Ñ¹,ÊÒÎÂ,167.6,¼·Ñ¹,ÊÒÎÂ,26.3
391,Mg-8Li,92.6,,0,0,0,0,0,7.4,0,0,0,0,0,0,0,0,0,0,0,0,0,0,0,0,0,0,0,0.158306899,0.021410484,3.537544319,0.065433267,28.28788121,0.885554015,0.138157279,0.03889395,3.588183565,0.085245121,20.50778054,0.350000442,10.03196227,0.370825069,1418.105056,0.073452165,-0.177393066,2.372048721,7.152897213,0.130309785,1.237838617,0.110195124,7.453576105,0.316098643,24.86703196,0.0001496,0,0,1.781329141,0.232042905,167.0395598,0.259825893,820.4927786,0.236502806,0.016637852,0.009084268,1490145.441,0,0,¦Á-Mg£¬¦Â-Li,,,,,,,,,,,1¡Á10-3s-1,,,,,,,,,,,,,ÖýÌ¬,#N/A,63,ÖýÌ¬,#N/A,103,,,
392,Mg-8Li,92.6,,0,0,0,0,0,7.4,0,0,0,0,0,0,0,0,0,0,0,0,0,0,0,0,0,0,0,0.158306899,0.021410484,3.537544319,0.065433267,28.28788121,0.885554015,0.138157279,0.03889395,3.588183565,0.085245121,20.50778054,0.350000442,10.03196227,0.370825069,1418.105056,0.073452165,-0.177393066,2.372048721,7.152897213,0.130309785,1.237838617,0.110195124,7.453576105,0.316098643,24.86703196,0.0001496,0,0,1.781329141,0.232042905,167.0395598,0.259825893,820.4927786,0.236502806,0.016637852,0.009084268,1490145.441,0,0,¦Á-Mg£¬¦Â-Li,,,,,,,,15,,,1¡Á10-3s-1,300,3,,,,,,,,,,,¼·Ñ¹,#N/A,106,¼·Ñ¹,#N/A,141,,,
393,Mg-8Li,92.6,,0,0,0,0,0,7.4,0,0,0,0,0,0,0,0,0,0,0,0,0,0,0,0,0,0,0,0.158306899,0.021410484,3.537544319,0.065433267,28.28788121,0.885554015,0.138157279,0.03889395,3.588183565,0.085245121,20.50778054,0.350000442,10.03196227,0.370825069,1418.105056,0.073452165,-0.177393066,2.372048721,7.152897213,0.130309785,1.237838617,0.110195124,7.453576105,0.316098643,24.86703196,0.0001496,0,0,1.781329141,0.232042905,167.0395598,0.259825893,820.4927786,0.236502806,0.016637852,0.009084268,1490145.441,0,0,¦Á-Mg£¬¦Â-Li,,,,,,,,15,,,1¡Á10-3s-1,300,3,300,1,,,,,,,,,¼·Ñ¹,#N/A,98,¼·Ñ¹,#N/A,129,,,
394,Mg?3Sn?1Mn,96.32,,0,0,0,0,0.87,0,2.81,0,0,0,0,0,0,0,0,0,0,0,0,0,0,0,0,0,0,0.160011927,0.009893748,3.665030315,0.014990083,15.03550631,0.003262261,0.140980259,0.001402462,3.753134069,0.011249995,24.98452376,0.29940953,12.27617174,0.246166482,1375.783962,0.095014311,-0.391453507,0.296673204,7.643375147,0.003486931,1.314793751,0.039547245,8.70775049,0.035794788,24.88800633,0.007803936,0.005822098,0.009737479,2.031611008,0.171622633,188.5516792,0.078436101,923.0355902,0.053505277,0.017162664,0.009433819,1788299.588,-0.054761936,0.000114998,¦Á-Mg£¬¦Â-Mg2Sn,,275,,,,,,,,,,,,,,,,,,,,,,ÖýÌ¬,25,108,ÖýÌ¬,25,129,ÖýÌ¬,25,3.1
395,Mg?3Sn?1Mn,96.32,,0,0,0,0,0.87,0,2.81,0,0,0,0,0,0,0,0,0,0,0,0,0,0,0,0,0,0,0.160011927,0.009893748,3.665030315,0.014990083,15.03550631,0.003262261,0.140980259,0.001402462,3.753134069,0.011249995,24.98452376,0.29940953,12.27617174,0.246166482,1375.783962,0.095014311,-0.391453507,0.296673204,7.643375147,0.003486931,1.314793751,0.039547245,8.70775049,0.035794788,24.88800633,0.007803936,0.005822098,0.009737479,2.031611008,0.171622633,188.5516792,0.078436101,923.0355902,0.053505277,0.017162664,0.009433819,1788299.588,-0.054761936,0.000114998,¦Á-Mg£¬¦Â-Mg2Sn,,275,,,,,,,,,,,,,,,,,,,,,,ÖýÌ¬,150,99,ÖýÌ¬,150,118,ÖýÌ¬,150,10.3
396,Mg?3Sn?1Mn,96.32,,0,0,0,0,0.87,0,2.81,0,0,0,0,0,0,0,0,0,0,0,0,0,0,0,0,0,0,0.160011927,0.009893748,3.665030315,0.014990083,15.03550631,0.003262261,0.140980259,0.001402462,3.753134069,0.011249995,24.98452376,0.29940953,12.27617174,0.246166482,1375.783962,0.095014311,-0.391453507,0.296673204,7.643375147,0.003486931,1.314793751,0.039547245,8.70775049,0.035794788,24.88800633,0.007803936,0.005822098,0.009737479,2.031611008,0.171622633,188.5516792,0.078436101,923.0355902,0.053505277,0.017162664,0.009433819,1788299.588,-0.054761936,0.000114998,¦Á-Mg£¬¦Â-Mg2Sn,,,,,,,,,,,,,,,,420,4?36,250,40,,ÊÇ,,,ÖýÔì,25,137,ÖýÔì,25,167,ÖýÔì,25,4.2
397,Mg?3Sn?1Mn,96.32,,0,0,0,0,0.87,0,2.81,0,0,0,0,0,0,0,0,0,0,0,0,0,0,0,0,0,0,0.160011927,0.009893748,3.665030315,0.014990083,15.03550631,0.003262261,0.140980259,0.001402462,3.753134069,0.011249995,24.98452376,0.29940953,12.27617174,0.246166482,1375.783962,0.095014311,-0.391453507,0.296673204,7.643375147,0.003486931,1.314793751,0.039547245,8.70775049,0.035794788,24.88800633,0.007803936,0.005822098,0.009737479,2.031611008,0.171622633,188.5516792,0.078436101,923.0355902,0.053505277,0.017162664,0.009433819,1788299.588,-0.054761936,0.000114998,¦Á-Mg£¬¦Â-Mg2Sn,,,,,,,,,,,,,,,,420,4?36,250,40,,ÊÇ,,,ÖýÔì,150,123,ÖýÔì,150,144,ÖýÔì,150,15.7
398,Mg-3Sn-0.5Mn,96.5,,0,0,0,0,0.5,0,3,0,0,0,0,0,0,0,0,0,0,0,0,0,0,0,0,0,0,0.160054948,0.007529913,3.664899615,0.015219769,15.03432902,0.002864063,0.140982834,0.001308615,3.753402556,0.011611272,24.9703521,0.304809298,12.26933985,0.250202316,1374.748049,0.093242036,-0.390685896,0.306752066,7.643612462,0.003391391,1.314647198,0.040073587,8.69949894,0.029138387,24.88645181,0.007648221,0.006235648,0.005614155,2.023983809,0.141033364,188.8097515,0.068953461,921.8662653,0.047389874,0.017174499,0.009436834,1785744.081,-0.135503559,0.000325323,,,12.8,,,,,300,64,,,1¡Á10-3s-1,,,,,450,24,,,,,¼·Ñ¹,45.62¡À2.1 HV,,,,¼·Ñ¹,#N/A,242.8,¼·Ñ¹,#N/A,22.2
399,Mg?Mn,98.276,,0,0,0,0,1.55,0,0,0,0,0,0,0,0,0,0,0,0,0,0,0,0,0,0,0,0,0.159926076,0.013019309,3.661663022,0.005437088,15.03968694,0.003332761,0.140986141,0.001176758,3.749792122,0.000663663,24.51726434,0.103645803,12.09008037,0.089196468,1369.728311,0.058805546,-0.400692926,0.020702453,7.644530997,0.00230048,1.311663022,0.015178276,8.731181666,0.042753629,24.87905435,0.004838013,0,0.017028166,2.034646295,0.203851811,188.737489,0.080079931,927.2798384,0.053317397,0.017138544,0.009415908,1759015.242,0.275249777,0.000863281,,,,,,,,,,,,,,,,,,,,,,,,,#N/A,#N/A,165,#N/A,#N/A,236,#N/A,#N/A,18
400,Mg-8Gd-2.5Nd-0.5Zr,89,,0,0,0.5,0,0,0,0,2.5,8,0,0,0,0,0,0,0,0,0,0,0,0,0,0,0,0,0.160390773,0.014533535,3.677512219,0.046750844,14.97337995,0.02991403,0.142077338,0.053804683,3.740230036,0.019446204,26.77028104,0.655517891,12.97199789,0.532541593,1406.613598,0.22090117,-0.381989647,0.332492689,7.614299559,0.029905331,1.307742451,0.013119845,8.728328749,0.057976826,25.04731932,0.056653463,0,0.01048572,2.021193672,0.076133246,186.5144231,0.131768165,935.669317,0.09906227,0.01729143,0.009328433,1899242.311,-0.39406223,0.000450094,ÓÐ¦Á-Mg¡¢Mg5GdÏàºÍMg12NdÏà,,52,,,,,,,,1,,,,,,,,,,,,,,ÖýÌ¬,ÊÒÎÂ,171.6,ÖýÌ¬,ÊÒÎÂ,189.3,ÖýÌ¬,ÊÒÎÂ,2.91
401,Mg-8Gd-2.5Nd-0.5Zr,89,,0,0,0.5,0,0,0,0,2.5,8,0,0,0,0,0,0,0,0,0,0,0,0,0,0,0,0,0.160390773,0.014533535,3.677512219,0.046750844,14.97337995,0.02991403,0.142077338,0.053804683,3.740230036,0.019446204,26.77028104,0.655517891,12.97199789,0.532541593,1406.613598,0.22090117,-0.381989647,0.332492689,7.614299559,0.029905331,1.307742451,0.013119845,8.728328749,0.057976826,25.04731932,0.056653463,0,0.01048572,2.021193672,0.076133246,186.5144231,0.131768165,935.669317,0.09906227,0.01729143,0.009328433,1899242.311,-0.39406223,0.000450094,¦Á-Mg¡¢Mg5GdºÍ·½¿éÏà,,64,,,,,,,,1,,,,,,525,8,,,,,,,ÖýÔì,ÊÒÎÂ,168.2,ÖýÔì,ÊÒÎÂ,201.4,ÖýÔì,ÊÒÎÂ,2.78
402,Mg-8Gd-2.5Nd-0.5Zr,89,,0,0,0.5,0,0,0,0,2.5,8,0,0,0,0,0,0,0,0,0,0,0,0,0,0,0,0,0.160390773,0.014533535,3.677512219,0.046750844,14.97337995,0.02991403,0.142077338,0.053804683,3.740230036,0.019446204,26.77028104,0.655517891,12.97199789,0.532541593,1406.613598,0.22090117,-0.381989647,0.332492689,7.614299559,0.029905331,1.307742451,0.013119845,8.728328749,0.057976826,25.04731932,0.056653463,0,0.01048572,2.021193672,0.076133246,186.5144231,0.131768165,935.669317,0.09906227,0.01729143,0.009328433,1899242.311,-0.39406223,0.000450094,¦Á-MgºÍ·½¿éÏà,,64,,,,,,,,1,,,,,,,,225,16,,,,,ÖýÔì,ÊÒÎÂ,228.7,ÖýÔì,ÊÒÎÂ,251.1,ÖýÔì,ÊÒÎÂ,3.55
403,Mg-8Gd-3Nd,89,,0,0,0,0,0,0,0,3,8,0,0,0,0,0,0,0,0,0,0,0,0,0,0,0,0,0.160394258,0.014553269,3.676502575,0.046899478,14.9721437,0.030771307,0.142083713,0.054562814,3.739689894,0.020341346,26.78472619,0.662441955,12.97598322,0.5379642,1403.630832,0.207014583,-0.382338359,0.330181221,7.613798844,0.030667621,1.30755403,0.013678714,8.708801154,0.022150736,25.04909112,0.056738004,0,0.009507459,2.019197436,0.067956911,186.5970841,0.130367034,934.2542933,0.087139671,0.017292587,0.00932166,1899439.477,-0.451893473,0.00054647,"Mg12(Gd,Nd)",,,,,,,,,,,,770,0.5,400,0.17,,,,,,,,,¼·Ñ¹,ÊÒÎÂ,167,¼·Ñ¹,ÊÒÎÂ,280,¼·Ñ¹,ÊÒÎÂ,1.2
404,Mg-8Gd-3Nd,89,,0,0,0,0,0,0,0,3,8,0,0,0,0,0,0,0,0,0,0,0,0,0,0,0,0,0.160394258,0.014553269,3.676502575,0.046899478,14.9721437,0.030771307,0.142083713,0.054562814,3.739689894,0.020341346,26.78472619,0.662441955,12.97598322,0.5379642,1403.630832,0.207014583,-0.382338359,0.330181221,7.613798844,0.030667621,1.30755403,0.013678714,8.708801154,0.022150736,25.04909112,0.056738004,0,0.009507459,2.019197436,0.067956911,186.5970841,0.130367034,934.2542933,0.087139671,0.017292587,0.00932166,1899439.477,-0.451893473,0.00054647,"Mg12(Gd,Nd)£¬Mg5(Gd,Nd)",,,,,,,,,,,,770,0.5,400,0.17,,,,,,,,,¼·Ñ¹,250,149,¼·Ñ¹,250,227,¼·Ñ¹,250,3.2
405,Mg-8Gd-3Nd,89,,0,0,0,0,0,0,0,3,8,0,0,0,0,0,0,0,0,0,0,0,0,0,0,0,0,0.160394258,0.014553269,3.676502575,0.046899478,14.9721437,0.030771307,0.142083713,0.054562814,3.739689894,0.020341346,26.78472619,0.662441955,12.97598322,0.5379642,1403.630832,0.207014583,-0.382338359,0.330181221,7.613798844,0.030667621,1.30755403,0.013678714,8.708801154,0.022150736,25.04909112,0.056738004,0,0.009507459,2.019197436,0.067956911,186.5970841,0.130367034,934.2542933,0.087139671,0.017292587,0.00932166,1899439.477,-0.451893473,0.00054647,¦Â-Mg12(Gd£¬Nd)£¬¦Â-Mg12(Gd£¬Nd)£¬¦Â-Mg5(Gd£¬Nd)£¬¦Â-Mg5(Gd£¬Nd),,,,,,,,,,,,770,0.5,560,0.17,,,,,,,,,¼·Ñ¹,ÊÒÎÂ,175,¼·Ñ¹,ÊÒÎÂ,292,¼·Ñ¹,ÊÒÎÂ,1
406,Mg-8Gd-3Nd,89,,0,0,0,0,0,0,0,3,8,0,0,0,0,0,0,0,0,0,0,0,0,0,0,0,0,0.160394258,0.014553269,3.676502575,0.046899478,14.9721437,0.030771307,0.142083713,0.054562814,3.739689894,0.020341346,26.78472619,0.662441955,12.97598322,0.5379642,1403.630832,0.207014583,-0.382338359,0.330181221,7.613798844,0.030667621,1.30755403,0.013678714,8.708801154,0.022150736,25.04909112,0.056738004,0,0.009507459,2.019197436,0.067956911,186.5970841,0.130367034,934.2542933,0.087139671,0.017292587,0.00932166,1899439.477,-0.451893473,0.00054647,¦Â-Mg12(Gd£¬Nd)£¬¦Â-Mg12(Gd£¬Nd)£¬¦Â-Mg5(Gd£¬Nd)£¬¦Â-Mg5(Gd£¬Nd),,,,,,,,,,,,770,0.5,560,0.17,,,,,,,,,¼·Ñ¹,250,152,¼·Ñ¹,250,230,¼·Ñ¹,250,2.7
407,Mg-2.2Nd-0.4Sr-0.3Zr,97.07,,0,0,0.3,0,0,0,0,2.2,0,0,0,0,0,0,0,0,0.43,0,0,0,0,0,0,0,0,0.160182282,0.012105147,3.657052732,0.013016905,15.01291226,0.020066466,0.141321601,0.030082158,3.744924613,0.020442864,24.89248344,0.318433681,12.23692432,0.2604679,1373.705046,0.113585413,-0.395278577,0.15999128,7.634735414,0.019621438,1.308931154,0.012488954,8.703139147,0.042085286,24.88107149,0.006750079,0.001218302,0.0027096,2.005433923,0.041843517,189.0171137,0.067926053,925.7115396,0.044968246,0.017221163,0.009401567,1773895.034,-0.089875141,0.000284862,,,,,,,,,,,1,,,,,,,,,,,,ÖýÌ¬,"52.181  (HV0.1,100 g£¬15 s)",ÖýÌ¬,ÊÒÎÂ,95,ÖýÌ¬,ÊÒÎÂ,127,,,
408,Mg-2.2Nd-0.7Sr-0.3Zr,96.8,,0,0,0.3,0,0,0,0,2.2,0,0,0,0,0,0,0,0,0.7,0,0,0,0,0,0,0,0,0.160224796,0.015404639,3.656355095,0.014699284,15.00978819,0.021394276,0.141363749,0.031889258,3.74356941,0.024205374,24.94232328,0.325657827,12.25738216,0.266728822,1373.950909,0.113819453,-0.394921642,0.163340044,7.633213332,0.020868934,1.30865232,0.014633001,8.702607416,0.042189427,24.88227238,0.006965022,0.001987243,0.00271501,2.005444803,0.041884983,188.8960136,0.071690961,925.8142799,0.045161865,0.017240104,0.009399949,1775554.361,-0.101890659,0.0002877,,,,,,,,,,,1,,,,,,,,,,,,ÖýÌ¬,"60.753 (HV0.1,100 g£¬15 s)",ÖýÌ¬,ÊÒÎÂ,94,ÖýÌ¬,ÊÒÎÂ,99,,,
409,Mg-2.2Nd-2Sr-0.3Zr,95.5,,0,0,0.3,0,0,0,0,2.2,0,0,0,0,0,0,0,0,2,0,0,0,0,0,0,0,0,0.160431901,0.026001717,3.652956618,0.021040086,14.99456954,0.026931594,0.14156907,0.039471819,3.736967652,0.037469607,25.18511391,0.357871773,12.35704079,0.29466673,1375.148612,0.11494635,-0.393182863,0.178848323,7.625798634,0.026096216,1.307294003,0.022289227,8.700017132,0.042692215,24.8881224,0.007924491,0.005732954,0.002741366,2.005497803,0.042086372,188.3060844,0.08779359,926.3147705,0.046088412,0.01733237,0.009392074,1783587.367,-0.160127049,0.000309116,,,,,,,,,,,1,,,,,,,,,,,,ÖýÌ¬,"73.134  (HV0.1,100 g£¬15 s)",ÖýÌ¬,ÊÒÎÂ,96,ÖýÌ¬,ÊÒÎÂ,194,,,
410,Mg-2.2Nd-0.3Zr,97.5,,0,0,0.3,0,0,0,0,2.2,0,0,0,0,0,0,0,0,0,0,0,0,0,0,0,0,0,0.160114923,0.001495985,3.658158045,0.00977169,15.01786193,0.017758291,0.141254823,0.02696046,3.747071753,0.012317268,24.81351878,0.306484907,12.20451158,0.250112474,1373.315508,0.113212686,-0.395844093,0.154551903,7.637146953,0.017461145,1.30937293,0.007984828,8.703981605,0.041919629,24.87916884,0.006393918,0,0.002701027,2.005416685,0.041777733,189.2089809,0.061499601,925.5487612,0.044659019,0.017191155,0.009404131,1771258.796,-0.070795732,0.000292079,,,,,,,,,,,1,,,,,,,,,,,,ÖýÌ¬,"49.631 (HV0.1,100 g£¬15 s)",ÖýÌ¬,ÊÒÎÂ,78,ÖýÌ¬,ÊÒÎÂ,161,,,
411,Mg-5Sc,94.939,,0,0,0,0,0,0,0,0,0,0,0,0,0,0,0,0,0,5.061,0,0,0,0,0,0,0,0.160212052,0.004119794,3.655517906,0.007222403,14.97287451,0.024637447,0.141812379,0.033743842,3.738514635,0.018096536,24.88349569,0.136942572,12.25211776,0.121210997,1411.742767,0.203378179,-0.383528306,0.252982559,7.615633816,0.023487344,1.311400654,0.006291371,8.904495519,0.135277079,24.88723652,0.004316333,0,0.013813069,2.028013085,0.08136543,185.1257233,0.155093343,948.1096585,0.155070722,0.017223226,0.009391841,1775595.382,-0.326740222,0.000324428,¦Á-Mg,,,,,,,,,,,,,,,,,,,,,,ÖýÌ¬,"36.7 (49N,15s)",ÖýÌ¬,25,70,,,,ÖýÌ¬,25,9
412,LS91(Mg-Sn-Li),90.05,,0,0,0,0,0,8.97,0.98,0,0,0,0,0,0,0,0,0,0,0,0,0,0,0,0,0,0,0.157985861,0.02273228,3.516543747,0.070336768,30.68308671,0.864438585,0.137640051,0.041325471,3.559836158,0.091341293,19.97698017,0.430105032,9.738833747,0.437851222,1430.560948,0.087316123,-0.134654858,3.329022386,7.063252134,0.139691398,1.225864679,0.12026842,7.225434115,0.345153771,24.87037528,0.003666727,0.001890078,0,1.745094456,0.25615608,162.6857403,0.283393064,801.2441198,0.256789358,0.016539732,0.009017769,1455422.228,-0.074602352,1.92E-05,Mg£¬MgSn£¬Li2MgSn,,,,,,,,,,2,,,,,,,,,,,,,,,,,ÖýÌ¬,25,135,ÖýÌ¬,25,28.2
413,Mg-5Sn-1Si-0.5Sr,93.5,,0,0,0,0,0,0,5,0,0,0,1,0,0,0,0,0,0.5,0,0,0,0,0,0,0,0,0.159794507,0.029707913,3.676868096,0.037312884,15.03723154,0.013397119,0.140785192,0.0249959,3.762593629,0.034606539,25.44285076,0.393357441,12.46309028,0.323721178,1396.024339,0.165237691,-0.366969695,0.624795086,7.644505933,0.012279657,1.32178792,0.066518012,9.056723912,0.434798897,24.8492388,0.02169799,0.02081586,0,2.03955124,0.136528457,188.0944726,0.076652016,925.7754414,0.091511967,0.017130975,0.009782852,1814915.921,-1.332210489,0.001422077,,,,,,,,,,,,,,,,,,,,,,,,,ÖýÌ¬,25,77,ÖýÌ¬,25,122,ÖýÌ¬,25,3.7
414,Mg-5Sn-2Si-0.5Sr,92.5,,0,0,0,0,0,0,5,0,0,0,2,0,0,0,0,0,0.5,0,0,0,0,0,0,0,0,0.159387649,0.03985911,3.687687591,0.047909469,15.04911877,0.015728766,0.140512729,0.032124094,3.771864851,0.042829884,25.47874838,0.393175201,12.48188769,0.323648356,1412.491277,0.20229834,-0.350729549,0.807520587,7.649085191,0.013792763,1.32715704,0.078101968,9.433715756,0.587736717,24.8031251,0.029109436,0.029478269,0,2.05775107,0.162756981,187.7289035,0.079217745,932.7101636,0.119380907,0.01703322,0.010114306,1819743.046,-2.243530858,0.001799534,"¦Á-Mg,MgSnSr,Mg2Sn,Mg2Si",,,,,,,,,,,,,,,,,,,,,,,,ÖýÌ¬,25,83,ÖýÌ¬,25,128,ÖýÌ¬,25,3.5
415,Mg-5Sn-1Si-2Sr,92,,0,0,0,0,0,0,5,0,0,0,1,0,0,0,0,0,2,0,0,0,0,0,0,0,0,0.160033752,0.037627118,3.673096605,0.041039547,15.01960323,0.022231597,0.141020632,0.035751669,3.755028281,0.046719498,25.73485319,0.422530564,12.5829519,0.349316597,1397.689802,0.16640926,-0.364598819,0.636905563,7.635893368,0.020946648,1.320337175,0.069513448,9.057734007,0.437278449,24.85575705,0.022204206,0.025369325,0,2.040005162,0.13726323,187.3897279,0.094406414,926.3650902,0.092404845,0.017238508,0.009777715,1824608.151,-1.426624247,0.001253619,"¦Á-Mg,MgSnSr,Mg2Sn,Mg2Si",,,,,,,,,,,,,,,,,,,,,,,,ÖýÌ¬,25,92,ÖýÌ¬,25,139,ÖýÌ¬,25,4.4
416,Mg-5Sn-2Si-2Sr,91,,0,0,0,0,0,0,5,0,0,0,2,0,0,0,0,0,2,0,0,0,0,0,0,0,0,0.15962256,0.046251349,3.684035068,0.051031186,15.03160192,0.023767878,0.140745373,0.041214981,3.764395262,0.053252613,25.77158011,0.422278689,12.6021364,0.349163976,1414.348374,0.203457236,-0.348168639,0.821496258,7.640512966,0.021913024,1.325765932,0.080847226,9.439060126,0.590774407,24.80912266,0.029576883,0.034094183,0,2.058414813,0.163608861,187.0189516,0.096547886,933.3803559,0.120260415,0.017139783,0.010112769,1829487.04,-2.351246707,0.001618975,"¦Á-Mg,MgSnSr,Mg2Sn,Mg2Si",,,,,,,,,,,,,,,,,,,,,,,,ÖýÌ¬,25,110,ÖýÌ¬,25,147,ÖýÌ¬,25,5
417,Mg-0.5Si-1Sn,98.59,,0,0,0,0,0,0,0.95,0,0,0,0.46,0,0,0,0,0,0,0,0,0,0,0,0,0,0,0.159923913,0.017721091,3.666129437,0.022125922,15.03996748,0.005636814,0.140875667,0.013477174,3.755172558,0.01833856,24.50530799,0.170685637,12.08254861,0.139502085,1373.229935,0.096409948,-0.389870407,0.336089614,7.647434665,0.004530495,1.313642781,0.035806327,8.863234191,0.296188143,24.85300918,0.013537048,0.005939287,0,2.011949546,0.07660768,189.598239,0.03161497,925.3965864,0.055947306,0.017144231,0.009577768,1752798.526,-0.485453088,0.0015645,"¦Á-Mg,Mg2Si,Mg2Sn",,,,,,,320,25,,2,,260,2,,,,,,,,,,,¼·Ñ¹,ÊÒÎÂ,158,¼·Ñ¹,ÊÒÎÂ,232,¼·Ñ¹,ÊÒÎÂ,10
418,Mg-0.5Si-3Sn,96.58,,0,0,0,0,0,0,2.9,0,0,0,0.52,0,0,0,0,0,0,0,0,0,0,0,0,0,0,0.159905043,0.019005236,3.669682119,0.026321135,15.03908678,0.006268389,0.140849546,0.014464014,3.758046988,0.021570103,24.89660147,0.294943679,12.24033763,0.241568956,1380.539562,0.122710309,-0.382575679,0.439628551,7.646491096,0.005439596,1.31667304,0.048807289,8.880961426,0.31696206,24.85922498,0.015551716,0.010578618,0,2.021383444,0.101758557,189.0675201,0.052498687,924.1290538,0.066288846,0.017140366,0.009610088,1779750.137,-0.692125864,0.00135533,"¦Á-Mg,Mg2Si,Mg2Sn",,,,,,,320,25,,2,,260,2,,,,,,,,,,,¼·Ñ¹,ÊÒÎÂ,163,¼·Ñ¹,ÊÒÎÂ,229,¼·Ñ¹,ÊÒÎÂ,4
419,Mg-0.5Si-5Sn,94.5,,0,0,0,0,0,0,5.02,0,0,0,0.48,0,0,0,0,0,0,0,0,0,0,0,0,0,0,0.159926388,0.018441451,3.672543973,0.028654135,15.03685297,0.006368387,0.140848687,0.014050822,3.760308166,0.023242906,25.33269573,0.383697719,12.41574076,0.315185105,1387.034144,0.140721313,-0.376074096,0.516385659,7.644951223,0.005965776,1.319517704,0.058421802,8.86146704,0.308254111,24.87103413,0.016363151,0.01481936,0,2.030084553,0.119917192,188.5091571,0.06850706,921.9791709,0.071930963,0.017146249,0.009611353,1809503.995,-0.825401485,0.001236452,"¦Á-Mg,Mg2Si,Mg2Sn",,,,,,,320,25,,2,,260,2,,,,,,,,,,,¼·Ñ¹,ÊÒÎÂ,157,¼·Ñ¹,ÊÒÎÂ,216,¼·Ñ¹,ÊÒÎÂ,2
420,Mg-0.5Si-1Sn,98.59,,0,0,0,0,0,0,0.95,0,0,0,0.46,0,0,0,0,0,0,0,0,0,0,0,0,0,0,0.159923913,0.017721091,3.666129437,0.022125922,15.03996748,0.005636814,0.140875667,0.013477174,3.755172558,0.01833856,24.50530799,0.170685637,12.08254861,0.139502085,1373.229935,0.096409948,-0.389870407,0.336089614,7.647434665,0.004530495,1.313642781,0.035806327,8.863234191,0.296188143,24.85300918,0.013537048,0.005939287,0,2.011949546,0.07660768,189.598239,0.03161497,925.3965864,0.055947306,0.017144231,0.009577768,1752798.526,-0.485453088,0.0015645,"¦Á-Mg,Mg2Si,Mg2Sn",,,,,,,320,25,,2,,260,2,,,,,,,,,,,¼·Ñ¹,200,88,¼·Ñ¹,200,106,¼·Ñ¹,200,38
421,Mg-0.5Si-3Sn,96.58,,0,0,0,0,0,0,2.9,0,0,0,0.52,0,0,0,0,0,0,0,0,0,0,0,0,0,0,0.159905043,0.019005236,3.669682119,0.026321135,15.03908678,0.006268389,0.140849546,0.014464014,3.758046988,0.021570103,24.89660147,0.294943679,12.24033763,0.241568956,1380.539562,0.122710309,-0.382575679,0.439628551,7.646491096,0.005439596,1.31667304,0.048807289,8.880961426,0.31696206,24.85922498,0.015551716,0.010578618,0,2.021383444,0.101758557,189.0675201,0.052498687,924.1290538,0.066288846,0.017140366,0.009610088,1779750.137,-0.692125864,0.00135533,"¦Á-Mg,Mg2Si,Mg2Sn",,,,,,,320,25,,2,,260,2,,,,,,,,,,,¼·Ñ¹,200,112,¼·Ñ¹,200,133,¼·Ñ¹,200,30
422,Mg-0.5Si-5Sn,94.5,,0,0,0,0,0,0,5.02,0,0,0,0.48,0,0,0,0,0,0,0,0,0,0,0,0,0,0,0.159926388,0.018441451,3.672543973,0.028654135,15.03685297,0.006368387,0.140848687,0.014050822,3.760308166,0.023242906,25.33269573,0.383697719,12.41574076,0.315185105,1387.034144,0.140721313,-0.376074096,0.516385659,7.644951223,0.005965776,1.319517704,0.058421802,8.86146704,0.308254111,24.87103413,0.016363151,0.01481936,0,2.030084553,0.119917192,188.5091571,0.06850706,921.9791709,0.071930963,0.017146249,0.009611353,1809503.995,-0.825401485,0.001236452,"¦Á-Mg,Mg2Si,Mg2Sn",,,,,,,320,25,,2,,260,2,,,,,,,,,,,¼·Ñ¹,200,94,¼·Ñ¹,200,118,¼·Ñ¹,200,36
423,Mg-5Sn,94.867,,0,0,0,0,0,0,5.121,0,0,0,0,0,0,0,0,0,0,0,0,0,0,0,0,0,0,0.16012077,0.001233833,3.667542641,0.019562498,15.0310928,0.002788997,0.140978137,0.001475124,3.75601225,0.015226009,25.33697543,0.387427658,12.41539184,0.318253773,1379.528223,0.113965027,-0.383471777,0.409985766,7.642698728,0.004108758,1.317105387,0.051314869,8.681416681,0.020361451,24.89351905,0.009369003,0.010813161,0,2.021862728,0.102855785,188.6554422,0.067793205,918.5799246,0.047324109,0.017193,0.009450911,1808666.432,-0.389227297,0.000846059,Mg£¬Mg2Sn,,75,,,,,,,,,,,,,,480,24,,,1,,,,ÖýÔì,#N/A,100,ÖýÔì,#N/A,161.2,ÖýÔì,#N/A,10
424,Mg-5Sn,94.867,,0,0,0,0,0,0,5.121,0,0,0,0,0,0,0,0,0,0,0,0,0,0,0,0,0,0,0.16012077,0.001233833,3.667542641,0.019562498,15.0310928,0.002788997,0.140978137,0.001475124,3.75601225,0.015226009,25.33697543,0.387427658,12.41539184,0.318253773,1379.528223,0.113965027,-0.383471777,0.409985766,7.642698728,0.004108758,1.317105387,0.051314869,8.681416681,0.020361451,24.89351905,0.009369003,0.010813161,0,2.021862728,0.102855785,188.6554422,0.067793205,918.5799246,0.047324109,0.017193,0.009450911,1808666.432,-0.389227297,0.000846059,Mg£¬Mg2Sn,,,,,,,,,,,,,,,,480,24,250,12,1,,,,ÖýÔì,#N/A,130.2,ÖýÔì,#N/A,183.6,ÖýÔì,#N/A,7
425,Mg-5Sn,94.867,,0,0,0,0,0,0,5.121,0,0,0,0,0,0,0,0,0,0,0,0,0,0,0,0,0,0,0.16012077,0.001233833,3.667542641,0.019562498,15.0310928,0.002788997,0.140978137,0.001475124,3.75601225,0.015226009,25.33697543,0.387427658,12.41539184,0.318253773,1379.528223,0.113965027,-0.383471777,0.409985766,7.642698728,0.004108758,1.317105387,0.051314869,8.681416681,0.020361451,24.89351905,0.009369003,0.010813161,0,2.021862728,0.102855785,188.6554422,0.067793205,918.5799246,0.047324109,0.017193,0.009450911,1808666.432,-0.389227297,0.000846059,Mg£¬Mg2Sn,,,,,,,,,,,,,,,,480,24,250+70,12+18,1,,#N/A,62.1 HV( 25 g),ÖýÔì,#N/A,151.2,ÖýÔì,#N/A,221.2,ÖýÔì,#N/A,8
426,Mg-2Y-1.5Ce-0.6Zr,95.9,,0,2,0.6,0,0,0,0,0,0,0,0,0,1.5,0,0,0,0,0,0,0,0,0,0,0,0,0.160273952,0.011834979,3.655090163,0.01713696,15.00541777,0.020609881,0.141501912,0.035944294,3.744643001,0.015276236,25.09115285,0.324649711,12.32216922,0.269020223,1387.303013,0.176759005,-0.392175016,0.200122991,7.630621298,0.02066134,1.309014646,0.009115417,8.726943092,0.064577195,24.88474864,0.006632786,0,0.005781946,2.011631143,0.060468688,188.2670991,0.091695583,930.4726199,0.088170057,0.017249868,0.009379043,1787624.22,-0.168814786,0.000332519,Mg£¬Mg24Y5£¬Mg12Ce£¬MgO£¬ZrÏà,,,,500,9,76.1,,,,0.5,,,,,,,,,,,,,,ÔþÖÆ,25,305,ÔþÖÆ,25,340,ÔþÖÆ,25,2.8
427,Mg-2Y-1.5Ce-0.6Zr,95.9,,0,2,0.6,0,0,0,0,0,0,0,0,0,1.5,0,0,0,0,0,0,0,0,0,0,0,0,0.160273952,0.011834979,3.655090163,0.01713696,15.00541777,0.020609881,0.141501912,0.035944294,3.744643001,0.015276236,25.09115285,0.324649711,12.32216922,0.269020223,1387.303013,0.176759005,-0.392175016,0.200122991,7.630621298,0.02066134,1.309014646,0.009115417,8.726943092,0.064577195,24.88474864,0.006632786,0,0.005781946,2.011631143,0.060468688,188.2670991,0.091695583,930.4726199,0.088170057,0.017249868,0.009379043,1787624.22,-0.168814786,0.000332519,Mg£¬Mg24Y5£¬Mg12Ce£¬MgO£¬ZrÏà,,,,600,8,76.1,,,,0.5,,,,,,,,,,,,,,ÔþÖÆ,25,240,ÔþÖÆ,25,190,ÔþÖÆ,25,3.4
428,Mg-1Co-6Y£¨at%£©,79,,0,19,0,0,0,0,0,0,0,0,0,0,0,0,0,0,0,0,2,0,0,0,0,0,0,0.16098844,0.037154728,3.635876837,0.046894166,14.8839307,0.047436805,0.143848109,0.082477282,3.721122987,0.039184038,28.58771574,0.551150777,13.79507982,0.478093764,1518.590377,0.372040006,-0.346522289,0.566819406,7.56115903,0.045348599,1.310031477,0.046098173,8.937718395,0.10816441,24.9699057,0.015939335,0,0.060594798,2.129006733,0.338654235,178.5574806,0.236027221,984.8668227,0.227044567,0.017546237,0.009075053,2002946.393,-1.306444521,0.000561843,¦Á-Mg£¬¦Â-Mg24Y5£¬MgYCo4£¬Mg3(Co£¬Y)£¨P63/mmc£©andLPSOphases,Mg3(Co£¬Y)Áù·½½á¹¹£¬MgYCo4ÃæÐÄÁ¢·½½á¹¹,13.5,,,,,,,,,,,,,,,,,,,,,,,,,ÖýÌ¬,#N/A,246,,,
429,Mg-2Co-6Y£¨at%£©,77,,0,19,0,0,0,0,0,0,0,0,0,0,0,0,0,0,0,0,4,0,0,0,0,0,0,0.160656573,0.043491729,3.645769949,0.055204157,14.90192323,0.04986062,0.143740462,0.083963883,3.726128987,0.042272087,28.98840532,0.556450398,13.96780567,0.484072352,1538.843039,0.384722815,-0.335344758,0.659374739,7.56228175,0.045817832,1.315639416,0.062965956,9.014833163,0.134000507,24.97073959,0.016050513,0,0.090776396,2.199678925,0.451458459,177.5117062,0.242796436,994.044725,0.239253158,0.017462872,0.009068841,2040799.669,-1.255889057,0.000463576,"¦Á-Mg£¬¦Â-Mg24Y5£¬MgYCo4£¬
Mg3(Co£¬Y)£¨P63/mmc£©andLPSOphases",,9.9,,,,,,,,,,,,,,,,,,,,,,,,,ÖýÌ¬,#N/A,218,,,
MM00430,Mg-4Co-6Y£¨at%£©,74,,0,18,0,0,0,0,0,0,0,0,0,0,0,0,0,0,0,0,8,0,0,0,0,0,0,0.159898493,0.053542113,3.668217459,0.067936554,14.94964234,0.053157678,0.143330699,0.084674904,3.738554748,0.046925156,29.56087933,0.556127684,14.21785246,0.485968036,1571.67541,0.400494871,-0.315150842,0.826246035,7.570084887,0.045407299,1.327486507,0.08660231,9.162553133,0.17185791,24.96604224,0.015812217,0,0.145571259,2.34074523,0.590424037,176.0345423,0.248995933,1009.486184,0.256651076,0.017263685,0.009076452,2105261.427,-1.070729421,0.000325139,"¦Á-Mg£¬¦Â-Mg24Y5£¬MgYCo4£¬
Mg3(Co£¬Y)£¨P63/mmc£©andLPSOphases",,14.1,,,,,,,,,,,,,,,,,,,,,,,,,ÖýÌ¬,#N/A,220,,,
MM00431,Mg-1Co-6Y£¨at%£©,79,,0,19,0,0,0,0,0,0,0,0,0,0,0,0,0,0,0,0,2,0,0,0,0,0,0,0.16098844,0.037154728,3.635876837,0.046894166,14.8839307,0.047436805,0.143848109,0.082477282,3.721122987,0.039184038,28.58771574,0.551150777,13.79507982,0.478093764,1518.590377,0.372040006,-0.346522289,0.566819406,7.56115903,0.045348599,1.310031477,0.046098173,8.937718395,0.10816441,24.9699057,0.015939335,0,0.060594798,2.129006733,0.338654235,178.5574806,0.236027221,984.8668227,0.227044567,0.017546237,0.009075053,2002946.393,-1.306444521,0.000561843,"¦Á-Mg£¬¦Â-Mg24Y5£¬MgYCo4£¬
Mg3(Co£¬Y)£¨P63/mmc£©andLPSOphases",Mg3(Co£¬Y)Áù·½½á¹¹£¬MgYCo4ÃæÐÄÁ¢·½½á¹¹,,,,,,420,15,1,,,,,,,,,,,,,,,,,,¼·Ñ¹,#N/A,369,,,
MM00432,Mg-2Co-6Y£¨at%£©,77,,0,19,0,0,0,0,0,0,0,0,0,0,0,0,0,0,0,0,4,0,0,0,0,0,0,0.160656573,0.043491729,3.645769949,0.055204157,14.90192323,0.04986062,0.143740462,0.083963883,3.726128987,0.042272087,28.98840532,0.556450398,13.96780567,0.484072352,1538.843039,0.384722815,-0.335344758,0.659374739,7.56228175,0.045817832,1.315639416,0.062965956,9.014833163,0.134000507,24.97073959,0.016050513,0,0.090776396,2.199678925,0.451458459,177.5117062,0.242796436,994.044725,0.239253158,0.017462872,0.009068841,2040799.669,-1.255889057,0.000463576,"¦Á-Mg£¬¦Â-Mg24Y5£¬MgYCo4£¬
Mg3(Co£¬Y)£¨P63/mmc£©andLPSOphases",,,,,,,420,15,1,,,,,,,,,,,,,,,,,,¼·Ñ¹,#N/A,339,,,
MM00433,Mg-4Co-6Y£¨at%£©,74,,0,18,0,0,0,0,0,0,0,0,0,0,0,0,0,0,0,0,8,0,0,0,0,0,0,0.159898493,0.053542113,3.668217459,0.067936554,14.94964234,0.053157678,0.143330699,0.084674904,3.738554748,0.046925156,29.56087933,0.556127684,14.21785246,0.485968036,1571.67541,0.400494871,-0.315150842,0.826246035,7.570084887,0.045407299,1.327486507,0.08660231,9.162553133,0.17185791,24.96604224,0.015812217,0,0.145571259,2.34074523,0.590424037,176.0345423,0.248995933,1009.486184,0.256651076,0.017263685,0.009076452,2105261.427,-1.070729421,0.000325139,"¦Á-Mg£¬¦Â-Mg24Y5£¬MgYCo4£¬
Mg3(Co£¬Y)£¨P63/mmc£©andLPSOphases",,,,,,,420,15,1,,,,,,,,,,,,,,,,,,¼·Ñ¹,#N/A,327,,,
MM00434,Mg-12Gd-2Y-2Sm-0.5Zr,83.5,,0,2,0.5,0,0,0,0,0,12,0,0,2,0,0,0,0,0,0,0,0,0,0,0,0,0,0.160735359,0.021890627,3.685248583,0.059418807,14.93759303,0.035784383,0.14275733,0.066833036,3.73418657,0.023476041,28.14446233,0.76012641,13.5181479,0.623120697,1431.457543,0.267487228,-0.371046171,0.423788214,7.595781681,0.036058926,1.306574406,0.014789845,8.763614879,0.063719262,25.15894787,0.071010435,0,0.017086843,2.02715038,0.094870399,184.1399814,0.172042396,946.3529531,0.136304843,0.017417637,0.009260408,1985821.5,-0.694646692,0.000496035,¦Á-Mg£¬Mg24Y5£¬Mg5Gd,,,,,,,,,,16.7,,,,,,525,6,225,12,,,,,,,,ÖýÔì,25,242,ÖýÔì,25,2.9
