Repository: qixinke/Magweb

File: 镁合金储氢数据库.csv (part 7 of 20)
ID,Name,Mg,Ni,Cu,Ce,La,Nd,Pr,Sm,Y,Ag,Al,Ca,Co,Fe,In,Li,Mn,Nb,Ti,V,Zn,Cr,Pd,Si,Zr,Gd,B,C,ÃÜ(XM),¦ÄÃÜ(XM),×åGp,¦Ä×åGp,I2(ev),¦ÄI2(ev),Ô­¾¶(Rm),¦ÄÔ­¾¶(Rm),¹²¾¶(Rc),¦Ä¹²¾¶(Rc,×ÔÄÜ(W),¦Ä×ÔÄÜ(W),¾§Ìå(LP),¦Ä¾§Ìå(LP),¹¦º¯Êý,¦Ä¹¦º¯Êý,¾ø¶Ôµç¸ºÐÔ,¦Ä¾ø¶Ôµç¸ºÐÔ,AW,¦ÄAW,AN,¦ÄAN,Tb,¦ÄTb,Eea(ev),¦ÄEea(ev),I1,¦ÄI1,XP,¦ÄXP,Hf,¦ÄHf,Cm,¦ÄCm,VEC,fs,fp,fd,¦ÄVEC,K,¦ÄK,Tm,¦ÄTm,Vm,B,ÈÛ»¯ìÊSf,ÃÜ¶È,»ìºÏìÊHmix,¼ª²¼Ë¹×ÔÓÉÄÜGmix,oumigaµÄµ¹Êý,ìØSmix,¼Ó¹¤·½Ê½,ÇòÄ¥»úH2Ñ¹Á¦£¨MPa£©,ÇòÄ¥»úAr2Ñ¹Á¦£¨MPa£©,Çò·ÛÖÊÁ¿±È,ÇòÄ¥»ú×ªËÙ(Ô²ÅÌ×ªËÙ)£¨rpm£©,Ä¥·ÛÊ±¼ä£¨h£©,¡æ/min²îÊ¾É¨ÃèÁ¿ÈÈ·¨ (DSC) ºÍÈÈÖØ·¨ (TG) ¼ÓÈÈËÙÂÊ,ë²ÆøMPa,ÉÕ½áÎÂ¶È¡æ,ÉÕ½áÊ±¼äh,m/sÈÛÌå·ÄË¿ËÙÂÊ£¨Í­¹õÏßËÙ¶È½üËÆ±íÊ¾£©,ÑùÆ·µÄ¼ÓÈÈËÙÂÊ,ÎüÇâ±¥ºÍ±È£¨Ra(t))t min%,ÍÑÇâ±È£¨R d ( t )£©%,ÎÂ¶ÈC?a?(t)£¨tµÄÇâ»¯ÄÜÁ¦£©ÇâÈÝÁ¿,C?d?(t)£¨tµÄÇâ»¯ÄÜÁ¦£©Çâ½âÎüÈÝÁ¿,ÎüÇâËÙÂÊ,³õÊ¼ÎüÇâÎÂ¶È¡æ,ÇâÎüÊÕÎÂ¶È,ÇâÎüÊÕÑ¹Á¦,ÇâÎüÊÕÊ±¼ämin,ÎüHÁ¿,´¢ÇâÁ¿,¿ÉÄæ´¢ÇâÄÜÁ¦wt%,Çâ½âÎüÐ§ÂÊ,½âÎü¶¯Á¦Ñ§ÎÂ¶È,½âÎü¶¯Á¦Ñ§H2Ñ¹Á¦(MPa),½âÎü¶¯Á¦Ñ§H2Ñ¹Á¦Ê±¼ämin,½âÎüH2º¬Á¿,ÍÑÇâÁ¿,¿ªÊ¼½âÎüÎÂ¶È¡æ,·åÖµ½âÎüÎÂ¶È£¨´ÓµÚ70¸öÅ²¶¯£©¡æ,×îÖÕÍÑÇâÎÂ¶È¡æ,ÍêÈ«ÍÑÇâÊ±¼ä,ÎüÇâ»î»¯ÄÜE?ae(k)kJ/mol,Çâ½âÎü¹ý³ÌµÄ»î»¯ÄÜ (E de(a)),ÍÑÇâ»î»¯ÄÜE?de(k),ìÊ±ä¦¤H £¨ÐÎ³ÉìÊ£©?(kJ/mol)£¨ÎüÇâ,ìØ±ä¦¤S J/mol/K)£¨ÎüÇâ,ìÊ±ä¦¤H (kJ/mol)£¨·Ö½âìÊ£©Çâ½âÎü,ìØ±ä¦¤S J/mol/K)£¨Çâ½âÎü,ÎüÊÕPCTÆ½ºâÑ¹Á¦MPa,½âÎüPCTÆ½ºâÑ¹Á¦MPa,»î»¯ÎÂ¶È¡æ,H2»î»¯Ñ¹Á¦MPa,»î»¯Ñ­»·´ÎÊý
MHS0313,YMg?11?Ni,0.644300332,0.141444594,,,,,,,0.214255074,,,,,,,,,,,,,,,,,,,,1.659999881,0.052729045,2.692303901,0.789728821,15.06069108,0.077432094,0.158915405,0.070807392,0.143461555,0.098790593,3.731537636,0.116745166,179.1319966,0.340710548,3.731537636,0.116745166,3.756922666,0.063311122,31.91955105,0.589451927,15.30768873,0.525984666,1676.691768,0.441664774,-0.225616042,1.958453894,7.535845928,0.05040652,1.349230458,0.121279715,9.561534696,0.242498746,25.08915352,0.020890644,2.692303901,0.742858189,0,0.257141811,0.789728821,169.0769443,0.302643889,1052.457435,0.288441793,0.017050458,55.07685576,0.009084961,2301543.515,-3.337272515,-4693.059727,0.000711614,4.455973513,ÈÛÈÚ·ÄË¿£¨MS£©,,,,,,,,,,10,,,,,,,,340,3,1,4.39,,,,340,0.0001,14.03,,,,,,,,,,,,,,,,,,
MHS0314,YMg?11?Ni,0.644300332,0.141444594,,,,,,,0.214255074,,,,,,,,,,,,,,,,,,,,1.659999881,0.052729045,2.692303901,0.789728821,15.06069108,0.077432094,0.158915405,0.070807392,0.143461555,0.098790593,3.731537636,0.116745166,179.1319966,0.340710548,3.731537636,0.116745166,3.756922666,0.063311122,31.91955105,0.589451927,15.30768873,0.525984666,1676.691768,0.441664774,-0.225616042,1.958453894,7.535845928,0.05040652,1.349230458,0.121279715,9.561534696,0.242498746,25.08915352,0.020890644,2.692303901,0.742858189,0,0.257141811,0.789728821,169.0769443,0.302643889,1052.457435,0.288441793,0.017050458,55.07685576,0.009084961,2301543.515,-3.337272515,-4693.059727,0.000711614,4.455973513,ÈÛÈÚ·ÄË¿£¨MS£©,,,,,,,,,,10,,,,,,,,360,3,1,4.54,,,,360,0.0001,5.93,,,,,,,,,,,,,,,,,,
MHS0315,YMg?11?Ni,0.644300332,0.141444594,,,,,,,0.214255074,,,,,,,,,,,,,,,,,,,,1.659999881,0.052729045,2.692303901,0.789728821,15.06069108,0.077432094,0.158915405,0.070807392,0.143461555,0.098790593,3.731537636,0.116745166,179.1319966,0.340710548,3.731537636,0.116745166,3.756922666,0.063311122,31.91955105,0.589451927,15.30768873,0.525984666,1676.691768,0.441664774,-0.225616042,1.958453894,7.535845928,0.05040652,1.349230458,0.121279715,9.561534696,0.242498746,25.08915352,0.020890644,2.692303901,0.742858189,0,0.257141811,0.789728821,169.0769443,0.302643889,1052.457435,0.288441793,0.017050458,55.07685576,0.009084961,2301543.515,-3.337272515,-4693.059727,0.000711614,4.455973513,ÈÛÈÚ·ÄË¿£¨MS£©,,,,,,,,,,10,,,,,,,,380,3,1,4.68,,,,380,0.0001,3.28,3,,,,,,,,,,,,,,,,,
MHS0316,YMg?11?Ni,0.644300332,0.141444594,,,,,,,0.214255074,,,,,,,,,,,,,,,,,,,,1.659999881,0.052729045,2.692303901,0.789728821,15.06069108,0.077432094,0.158915405,0.070807392,0.143461555,0.098790593,3.731537636,0.116745166,179.1319966,0.340710548,3.731537636,0.116745166,3.756922666,0.063311122,31.91955105,0.589451927,15.30768873,0.525984666,1676.691768,0.441664774,-0.225616042,1.958453894,7.535845928,0.05040652,1.349230458,0.121279715,9.561534696,0.242498746,25.08915352,0.020890644,2.692303901,0.742858189,0,0.257141811,0.789728821,169.0769443,0.302643889,1052.457435,0.288441793,0.017050458,55.07685576,0.009084961,2301543.515,-3.337272515,-4693.059727,0.000711614,4.455973513,ÇòÄ¥£¨BM£©,,,35,135,20,,,,,,,,,,,,,320,3,1,4.08,,,,320,0.0001,18.43,,5.291(699.1 K),276.8,,,,,98.01,91.53,-77.83,-118.71,79.46,120.15,,,,,
MHS0317,YMg?11?Ni,0.644300332,0.141444594,,,,,,,0.214255074,,,,,,,,,,,,,,,,,,,,1.659999881,0.052729045,2.692303901,0.789728821,15.06069108,0.077432094,0.158915405,0.070807392,0.143461555,0.098790593,3.731537636,0.116745166,179.1319966,0.340710548,3.731537636,0.116745166,3.756922666,0.063311122,31.91955105,0.589451927,15.30768873,0.525984666,1676.691768,0.441664774,-0.225616042,1.958453894,7.535845928,0.05040652,1.349230458,0.121279715,9.561534696,0.242498746,25.08915352,0.020890644,2.692303901,0.742858189,0,0.257141811,0.789728821,169.0769443,0.302643889,1052.457435,0.288441793,0.017050458,55.07685576,0.009084961,2301543.515,-3.337272515,-4693.059727,0.000711614,4.455973513,ÇòÄ¥£¨BM£©,,,35,135,20,,,,,,,,,,,,,340,3,1,4.4,,,,340,0.0001,7.6,,,,,,,,,,,,,,,,,,
MHS0318,YMg?11?Ni,0.644300332,0.141444594,,,,,,,0.214255074,,,,,,,,,,,,,,,,,,,,1.659999881,0.052729045,2.692303901,0.789728821,15.06069108,0.077432094,0.158915405,0.070807392,0.143461555,0.098790593,3.731537636,0.116745166,179.1319966,0.340710548,3.731537636,0.116745166,3.756922666,0.063311122,31.91955105,0.589451927,15.30768873,0.525984666,1676.691768,0.441664774,-0.225616042,1.958453894,7.535845928,0.05040652,1.349230458,0.121279715,9.561534696,0.242498746,25.08915352,0.020890644,2.692303901,0.742858189,0,0.257141811,0.789728821,169.0769443,0.302643889,1052.457435,0.288441793,0.017050458,55.07685576,0.009084961,2301543.515,-3.337272515,-4693.059727,0.000711614,4.455973513,ÇòÄ¥£¨BM£©,,,35,135,20,,,,,,,,,,,,,360,3,1,4.56,,,,360,0.0001,5.72,,,,,,,,,,,,,,,,,,
MHS0319,YMg?11?Ni,0.644300332,0.141444594,,,,,,,0.214255074,,,,,,,,,,,,,,,,,,,,1.659999881,0.052729045,2.692303901,0.789728821,15.06069108,0.077432094,0.158915405,0.070807392,0.143461555,0.098790593,3.731537636,0.116745166,179.1319966,0.340710548,3.731537636,0.116745166,3.756922666,0.063311122,31.91955105,0.589451927,15.30768873,0.525984666,1676.691768,0.441664774,-0.225616042,1.958453894,7.535845928,0.05040652,1.349230458,0.121279715,9.561534696,0.242498746,25.08915352,0.020890644,2.692303901,0.742858189,0,0.257141811,0.789728821,169.0769443,0.302643889,1052.457435,0.288441793,0.017050458,55.07685576,0.009084961,2301543.515,-3.337272515,-4693.059727,0.000711614,4.455973513,ÇòÄ¥£¨BM£©,,,35,135,20,,,,,,,,,,,,,380,3,1,4.72,,,,380,0.0001,3,,,,,,,,,,,,,,,,,,
MHS0320,Mg5Al3Li2£¨Ä¦¶û±È£©,0.561702973,,,,,,,,,,0.374142019,,,,,0.064155007,,,,,,,,,,,,,1.503999315,0.111899784,5.100040405,1.016771235,28.29429859,0.838669407,0.153389948,0.047954619,0.132399942,0.067487473,3.70700247,0.102644005,111.3393148,0.839027617,3.694002997,0.129738442,3.445998895,0.090947987,21.63498935,0.343809615,10.50001279,0.359514972,1842.104858,0.341516712,0.055601966,8.268652209,6.69669636,0.145048191,1.334001412,0.164583349,8.160012991,0.333512863,24.66649761,0.012381811,2.100004603,0.857141465,0.142858535,0,0.333333159,182.5002685,0.28767081,832.3545172,0.227528509,0.0152182,47.50014577,0.009803531,1719384.26,-2.16001473,-7127.566293,0.000303143,8.560542571,,,,30,300,60,,,,,,5 K/min ,,,,,ÎüÇâºÍ·ÅÇâËÙÂÊ¶¼ÉÔ´óÓÚ2ºÅºÍ3ºÅÑùÆ·,,,7£® 0,,,,,,,0.0011,,ÎüÇâÁ¿ÓëÍÑÇâÁ¿¶¼Ã÷ÏÔ´óÓÚ2ºÅºÍ3ºÅÑùÆ·,,,,339.2,,,,153.9,,,,,,,,,
MHS0321,Mg1.8V0.2Ni0.95Co0.05,0.388388387,0.495003214,,,,,,,,,,,0.026159333,,,,,,,0.090449067,,,,,,,,,1.709833092,0.048972888,4.849988651,0.759280097,16.03670117,0.092179404,0.146375048,0.115388052,0.136166693,0.066301343,4.201164591,0.16296853,127.5241912,0.741750929,4.196831231,0.163713143,3.95499902,0.079277201,37.54754982,0.434694563,18.04997802,0.415626492,2125.364317,0.442708904,0.17326451,4.152486748,7.588016538,0.029927448,1.530832495,0.181823815,12.32998927,0.367768464,25.24973159,0.022117871,4.849988651,0.412372099,0,0.587627901,0.759280097,146.5501225,0.37598909,1276.138997,0.348968774,0.013650186,97.66648433,0.009661949,3369601.626,0.164469527,-9754.580304,1.69E-05,7.643951638,¸ÐÓ¦ÈÛÁ¶,,,,,,,,,,,,,,,,,,25,,,,2.3,,,,,,,,,,,,,,,,,,,,·ÅÇâÆ½Ì¨Ñ¹Á¦Îª0.6MPa,,,
MHS0322,Mg17Al12,0.560654519,,,,,,,,,,0.439345481,,,,,,,,,,,,,,,,,,1.545860828,0.095580343,6.551769628,0.826897713,16.60516948,0.112511014,0.153106827,0.054363808,0.132724055,0.074216091,3.879312537,0.067288187,126.8399111,0.731066289,3.916554288,0.077966002,3.534825436,0.072452453,25.41254486,0.051873232,12.41379724,0.039674647,1954.316254,0.360126524,-0.052410319,7.893692499,6.958682786,0.1175602,1.434139172,0.1030262,9.527594478,0.103386648,24.59216965,0.013398217,2.413797239,0.828570009,0.171429991,0,0.204040763,208.6208758,0.106236187,927.4203875,0.005480508,0.01516351,57.82771441,0.010273221,2060817.398,-1.940552672,-5231.334769,0.000371086,5.638644876,ÉÕ½á,,,,,,,,600,10,,,,,,,,200,350,4.053,,,1.1,,,350,0.00010133,,,1.46,,,,,,,µÚÒ»²½287.5£¬µÚ¶þ²½246,,,,,,,,,
MHS0323,Mg17Al12,0.560654519,,,,,,,,,,0.439345481,,,,,,,,,,,,,,,,,,1.545860828,0.095580343,6.551769628,0.826897713,16.60516948,0.112511014,0.153106827,0.054363808,0.132724055,0.074216091,3.879312537,0.067288187,126.8399111,0.731066289,3.916554288,0.077966002,3.534825436,0.072452453,25.41254486,0.051873232,12.41379724,0.039674647,1954.316254,0.360126524,-0.052410319,7.893692499,6.958682786,0.1175602,1.434139172,0.1030262,9.527594478,0.103386648,24.59216965,0.013398217,2.413797239,0.828570009,0.171429991,0,0.204040763,208.6208758,0.106236187,927.4203875,0.005480508,0.01516351,57.82771441,0.010273221,2060817.398,-1.940552672,-5231.334769,0.000371086,5.638644876,ÉÕ½á,,,,,,,,600,10,,,,,,,,,300,4.053,16.7,0.6,,,,,,,,,,,,,,,,,,,,,,,,
MHS0324,Mg17Al12,0.560654519,,,,,,,,,,0.439345481,,,,,,,,,,,,,,,,,,1.545860828,0.095580343,6.551769628,0.826897713,16.60516948,0.112511014,0.153106827,0.054363808,0.132724055,0.074216091,3.879312537,0.067288187,126.8399111,0.731066289,3.916554288,0.077966002,3.534825436,0.072452453,25.41254486,0.051873232,12.41379724,0.039674647,1954.316254,0.360126524,-0.052410319,7.893692499,6.958682786,0.1175602,1.434139172,0.1030262,9.527594478,0.103386648,24.59216965,0.013398217,2.413797239,0.828570009,0.171429991,0,0.204040763,208.6208758,0.106236187,927.4203875,0.005480508,0.01516351,57.82771441,0.010273221,2060817.398,-1.940552672,-5231.334769,0.000371086,5.638644876,ÉÕ½á+ÇòÄ¥,,,85,500,20,,,600,10,,,,,,,,150,350,4.053,,1.73,,,,350,0.00010133,,,1.82,,,,4.17,,,194.5,,,,,,,,,
MHS0325,Mg17Al12,0.560654519,,,,,,,,,,0.439345481,,,,,,,,,,,,,,,,,,1.545860828,0.095580343,6.551769628,0.826897713,16.60516948,0.112511014,0.153106827,0.054363808,0.132724055,0.074216091,3.879312537,0.067288187,126.8399111,0.731066289,3.916554288,0.077966002,3.534825436,0.072452453,25.41254486,0.051873232,12.41379724,0.039674647,1954.316254,0.360126524,-0.052410319,7.893692499,6.958682786,0.1175602,1.434139172,0.1030262,9.527594478,0.103386648,24.59216965,0.013398217,2.413797239,0.828570009,0.171429991,0,0.204040763,208.6208758,0.106236187,927.4203875,0.005480508,0.01516351,57.82771441,0.010273221,2060817.398,-1.940552672,-5231.334769,0.000371086,5.638644876,ÉÕ½á+ÇòÄ¥,,,85,500,20,,,600,10,,,,,,,,,300,4.053,3.33,1.38,,,,,,,,,,,,,,,,,,,,,,,,
MHS0326,Mg17Al12+10Li,0.509685926,,,,,,,,,,0.399404983,,,,,0.090909091,,,,,,,,,,,,,1.477282617,0.114923381,5.063732418,1.03619113,32.4281671,0.807852189,0.152783362,0.04674071,0.13145787,0.066053856,3.670433903,0.11201073,98.23611059,0.940068503,3.644087902,0.14285261,3.394156815,0.094118074,20.46136065,0.403661437,9.890623275,0.423726393,1863.369539,0.333059246,0.127279323,3.629940587,6.538497787,0.150785304,1.312416544,0.181021908,7.778007567,0.387194675,24.66395604,0.01240036,2.034858083,0.851150586,0.148849414,0,0.370928012,175.4868527,0.330201389,800.4467392,0.262198412,0.015033498,45.27651251,0.009717083,1636583.391,-2.338634867,-7174.468403,0.000326073,8.960158643,ÉÕ½á+ÇòÄ¥,,,85,500,20,,,600,10,,,,,,,,,350,4.053,,2.23,,,,350,0.00010133,,,2.04,,,,,,,172.8,,,,,,,,,
MHS0327,Mg17Al12+10Li,0.509685926,,,,,,,,,,0.399404983,,,,,0.090909091,,,,,,,,,,,,,1.477282617,0.114923381,5.063732418,1.03619113,32.4281671,0.807852189,0.152783362,0.04674071,0.13145787,0.066053856,3.670433903,0.11201073,98.23611059,0.940068503,3.644087902,0.14285261,3.394156815,0.094118074,20.46136065,0.403661437,9.890623275,0.423726393,1863.369539,0.333059246,0.127279323,3.629940587,6.538497787,0.150785304,1.312416544,0.181021908,7.778007567,0.387194675,24.66395604,0.01240036,2.034858083,0.851150586,0.148849414,0,0.370928012,175.4868527,0.330201389,800.4467392,0.262198412,0.015033498,45.27651251,0.009717083,1636583.391,-2.338634867,-7174.468403,0.000326073,8.960158643,ÉÕ½á+ÇòÄ¥,,,85,500,20,,,600,10,,,,,,,,,300,4.053,3.33,1.6,,,,,,,,,,,,,,,,,,,,,,,,
MHS0332,Mg2Ni0.9Co0.1,0.452914924,0.492175315,,,,,,,,,,,0.054909762,,,,,,,,,,,,,,,,1.71833312,0.040097003,4.633321867,0.804631602,16.0435972,0.08963549,0.148283384,0.112699724,0.135400024,0.05854622,4.141664542,0.16554296,140.4650119,0.647352094,4.15166453,0.167596902,3.963332402,0.076247788,35.77574386,0.453440948,17.29997703,0.433371941,1971.13071,0.436314495,0.10333111,6.939524909,7.652033332,0.005567868,1.508999138,0.186531688,11.49998781,0.34465948,25.22733166,0.021871288,4.633321867,0.431655744,0,0.568344256,0.804631602,157.300142,0.294157383,1192.815507,0.319771814,0.014161236,89.99980581,0.009641045,3105537.642,-2.933325088,-7389.898738,0.000397095,6.192881773,¹ÌÈÜÉÕ½á·¨,,,20,300,1,,,600,20,,,,,,,,,,,,,,,,300,,,,3.24,,,300,10,,59,,,,63. 9,,,,,,
MHS0333,Mg2Ni0.85Co0.15,0.45286429,0.464780276,,,,,,,,,,,0.082355435,,,,,,,,,,,,,,,,1.717499793,0.039569906,4.616655528,0.802801801,16.02545985,0.088476752,0.148291716,0.112614555,0.135433357,0.058207496,4.134164609,0.163747424,140.6492042,0.644712505,4.14916459,0.166895326,3.961665763,0.075738491,35.77974183,0.453548883,17.28331099,0.432474837,1971.364113,0.436430959,0.094997848,7.448411642,7.656049993,0.006749739,1.508499162,0.186138129,11.48332149,0.343247229,25.20633173,0.021549902,4.616655528,0.433214042,0,0.566785958,0.802801801,157.4501381,0.292600429,1193.482203,0.320404942,0.014162868,89.99981094,0.009621695,3105744.575,-2.622214,-7716.617678,0.000339929,6.463435686,¹ÌÈÜÉÕ½á·¨,,,20,300,1,,,600,20,,,,,,,,,,,,,,,,300,,,,3.15,,,300,10,,54.7,,,,65.4,,,,,,
MHS0334,Mg2Ni0.8Co0.2,0.452813667,0.437391361,,,,,,,,,,,0.109794972,,,,,,,,,,,,,,,,1.716666467,0.0390286,4.599989191,0.80091416,16.0073225,0.087282451,0.148300048,0.112529312,0.13546669,0.057866075,4.126664677,0.161897735,140.8333966,0.64207217,4.14666465,0.166186837,3.959999123,0.075222511,35.78373979,0.453656711,17.26664496,0.431569827,1971.597515,0.436547299,0.086664586,8.05252715,7.660066653,0.007715979,1.507999185,0.185742599,11.46665518,0.341813961,25.18533181,0.021189753,4.599989191,0.43478363,0,0.56521637,0.80091416,157.6001341,0.291037738,1194.1489,0.321034342,0.0141645,89.99981608,0.009602366,3105951.488,-2.311102982,-7977.732225,0.000289778,6.678749295,¹ÌÈÜÉÕ½á·¨,,,20,300,1,,,600,20,,,,,,,,,,,,,,,,300,,,,3.04,,,300,10,,54,,,,66.7,,,,,,
MHS0335,Mg90Li10,0.969249175,,,,,,,,,,,,,,,0.030750825,,,,,,,,,,,,,1.632,0.069852941,1.9,0.157894737,21.095924,0.861838145,0.15928,0.0154445,0.1397,0.027916965,3.604,0.046614872,186.2853,0.297329419,3.584,0.063616071,3.676,0.06039173,22.5685,0.230830582,11.1,0.243243243,1388.2,0.054459012,-0.2982,1.024144869,7.4205,0.091166363,1.277,0.07752545,8.13,0.210332103,24.8681,0.000108573,1.9,1,0,0,0.157894737,179.5,0.175487465,876.204,0.160736541,0.016935453,41.6,0.009278661,1625668.103,0,-2368.151459,0,2.702739841,ÉÕ½á+ÇòÄ¥,,,40,300,50,,,500,2,,,,,,,,,,,,,,(623 K) 6.47,,25-377,6.5,,,1.85042,370,,377,,,179.4,,,,,,,,,,
MHS0336,Mg90Li8Si2,0.951420966,,,,,,,,,,,,,,,0.02414816,,,,,,,,0.024430874,,,,,1.6452,0.067970811,2.16,0.793059745,19.9100402,0.825453557,0.158548,0.041412817,0.13936,0.038528952,3.639,0.063245384,186.70064,0.290335194,3.623,0.074657163,3.7112,0.067691893,22.9914,0.207153058,11.32,0.21813886,1419.36,0.182945073,-0.28286,1.288857997,7.4757,0.082773449,1.2954,0.095987051,9.074,0.669483461,24.76668,0.028712017,1.96,0.979591837,0.020408163,0,0.203058661,180.8,0.159284353,900.8732,0.188408731,0.016770272,43.38,0.01007245,1658319.076,-2.064,-2811.684288,0.000734619,3.118774416,ÉÕ½á+ÇòÄ¥,,,40,300,50,,,500,2,,,,,,,,,,,,,,(623 K)5.69,,25-377,6.5,,,4.68856,352,,377,,,163.6,,,,,,,,,,
MHS0337,Mg90Li6Si4,0.93423677,,,,,,,,,,,,,,,0.017784004,,,,,,,,0.047979226,,,,,1.6584,0.06512703,2.42,0.981663733,18.7241564,0.768085644,0.157816,0.056355383,0.13902,0.046739038,3.674,0.074671435,187.11598,0.28321369,3.662,0.08251018,3.7464,0.072835746,23.4143,0.18054714,11.54,0.190017887,1450.52,0.245872766,-0.26752,1.550621406,7.5309,0.07297864,1.3138,0.108830094,10.018,0.829784176,24.66526,0.040354924,2.02,0.96039604,0.03960396,0,0.231987614,182.1,0.141408753,925.5424,0.206604842,0.016605091,45.16,0.010823923,1691056.453,-4.032,-3023.412072,0.001335373,3.262281741,ÉÕ½á+ÇòÄ¥,,,40,300,50,,,500,2,,,,,,,,,,,,,,(623 K)5.56,,25-377,6.5,,,5.49884,352,,377,,,155.2,,,,,,,,,,
MHS0338,Mg90Li4Si6,0.917662309,,,,,,,,,,,,,,,0.011645663,,,,,,,,0.070692028,,,,,1.6716,0.061234366,2.68,1.069640171,17.5382726,0.676462379,0.157084,0.067975195,0.13868,0.053660317,3.709,0.083148415,187.53132,0.275954655,3.701,0.088131118,3.7816,0.076334988,23.8372,0.149503023,11.76,0.157310627,1481.68,0.290306225,-0.25218,1.820537536,7.5861,0.06113871,1.3322,0.118089369,10.962,0.910040931,24.56384,0.049110542,2.08,0.942307692,0.057692308,0,0.251474939,183.4,0.121120553,950.2116,0.218496351,0.016439911,46.94,0.011536378,1723880.575,-5.904,-3105.761953,0.001904603,3.262281741,ÉÕ½á+ÇòÄ¥,,,40,300,50,,,500,2,,,,,,,,,,,,,,(623 K)5.28,,25-377,6.5,,,5.28,337,,377,,,128.3,,,,,,,,,,
MHS0339,Sm5Mg41,0.569983498,,,,,,,0.430016502,,,,,,,,,,,,,,,,,,,,,1.625434783,0.078511524,2.108695652,0.147606403,14.60662065,0.084079924,0.162371739,0.040064059,0.147195652,0.120531059,3.582826087,0.061681045,197.2252826,0.109224254,3.555652174,0.084037101,3.679347826,0.054987201,38.00663043,1.032332993,17.43478261,0.892632236,1440.5,0.154061941,-0.3,0.954521404,7.428282609,0.083928919,1.294782609,0.033655053,8.689130435,0.003582142,25.37671739,0.057291939,1.891304348,0.942528736,0,0.057471264,0.164572656,170.7608696,0.32262945,969.0195652,0.135549838,0.018017484,44.23913043,0.00896693,2587823.366,-2.325141777,-2771.960675,0.000839512,2.858183295,Õæ¿Õ¸ÐÓ¦Â¯,,,,,,,,,,,,,,,,,,270,3,20,3.6,,,,,,,,,,,,,,,,,,,,,,,,
MHS0340,Sm5Mg41,0.569983498,,,,,,,0.430016502,,,,,,,,,,,,,,,,,,,,,1.625434783,0.078511524,2.108695652,0.147606403,14.60662065,0.084079924,0.162371739,0.040064059,0.147195652,0.120531059,3.582826087,0.061681045,197.2252826,0.109224254,3.555652174,0.084037101,3.679347826,0.054987201,38.00663043,1.032332993,17.43478261,0.892632236,1440.5,0.154061941,-0.3,0.954521404,7.428282609,0.083928919,1.294782609,0.033655053,8.689130435,0.003582142,25.37671739,0.057291939,1.891304348,0.942528736,0,0.057471264,0.164572656,170.7608696,0.32262945,969.0195652,0.135549838,0.018017484,44.23913043,0.00896693,2587823.366,-2.325141777,-2771.960675,0.000839512,2.858183295,Õæ¿Õ¸ÐÓ¦Â¯,,,,,,,,,,,,,,,,,,300,3,20,4.3,,,,,,,,,,,,,,,,,,,,,,,,
MHS0341,Sm5Mg41,0.569983498,,,,,,,0.430016502,,,,,,,,,,,,,,,,,,,,,1.625434783,0.078511524,2.108695652,0.147606403,14.60662065,0.084079924,0.162371739,0.040064059,0.147195652,0.120531059,3.582826087,0.061681045,197.2252826,0.109224254,3.555652174,0.084037101,3.679347826,0.054987201,38.00663043,1.032332993,17.43478261,0.892632236,1440.5,0.154061941,-0.3,0.954521404,7.428282609,0.083928919,1.294782609,0.033655053,8.689130435,0.003582142,25.37671739,0.057291939,1.891304348,0.942528736,0,0.057471264,0.164572656,170.7608696,0.32262945,969.0195652,0.135549838,0.018017484,44.23913043,0.00896693,2587823.366,-2.325141777,-2771.960675,0.000839512,2.858183295,Õæ¿Õ¸ÐÓ¦Â¯,,,,,,,,,,,,,,,,,,300,3,10,4.49,5£¨0.05 MPa ÖÁ 3 MPa£¬320 ÖÁ 380 ¡æ£©,,,300,0.0001,200,2.86,,,,,100 £¨320¡æ£©,77.802,135.28,,-76.52,-132.4,77.24,133.07,,,,,
MHS0342,Sm5Mg41,0.569983498,,,,,,,0.430016502,,,,,,,,,,,,,,,,,,,,,1.625434783,0.078511524,2.108695652,0.147606403,14.60662065,0.084079924,0.162371739,0.040064059,0.147195652,0.120531059,3.582826087,0.061681045,197.2252826,0.109224254,3.555652174,0.084037101,3.679347826,0.054987201,38.00663043,1.032332993,17.43478261,0.892632236,1440.5,0.154061941,-0.3,0.954521404,7.428282609,0.083928919,1.294782609,0.033655053,8.689130435,0.003582142,25.37671739,0.057291939,1.891304348,0.942528736,0,0.057471264,0.164572656,170.7608696,0.32262945,969.0195652,0.135549838,0.018017484,44.23913043,0.00896693,2587823.366,-2.325141777,-2771.960675,0.000839512,2.858183295,Õæ¿Õ¸ÐÓ¦Â¯,,,,,,,,,,,,,,,,,,360,3,20,4.8,,,,320,0.0001,100,5,,,,,,,,,,,,,,,,,
MHS0343,Sm5Mg41,0.569983498,,,,,,,0.430016502,,,,,,,,,,,,,,,,,,,,,1.625434783,0.078511524,2.108695652,0.147606403,14.60662065,0.084079924,0.162371739,0.040064059,0.147195652,0.120531059,3.582826087,0.061681045,197.2252826,0.109224254,3.555652174,0.084037101,3.679347826,0.054987201,38.00663043,1.032332993,17.43478261,0.892632236,1440.5,0.154061941,-0.3,0.954521404,7.428282609,0.083928919,1.294782609,0.033655053,8.689130435,0.003582142,25.37671739,0.057291939,1.891304348,0.942528736,0,0.057471264,0.164572656,170.7608696,0.32262945,969.0195652,0.135549838,0.018017484,44.23913043,0.00896693,2587823.366,-2.325141777,-2771.960675,0.000839512,2.858183295,Õæ¿Õ¸ÐÓ¦Â¯,,,,,,,,,,,,,,,,,,380,3,20,5,,,,,0.0001,,,,,,,,,,,,,,,,,,,
MHS0344,LaMg11Ni +100 wt.% Ni,0.287504463,0.563116454,,,0.149379084,,,,,,,,,,,,,,,,,,,,,,,,1.717236394,0.066952016,5.459282534,0.718198319,16.18149971,0.117721689,0.14629029,0.133890688,0.136905197,0.129572284,4.282961949,0.175015827,119.354863,0.790440965,4.287741652,0.173574003,3.996115131,0.093562344,44.44721919,0.606360493,20.97383718,0.533970433,2253.8624,0.419257573,0.308256997,2.459623711,7.544549339,0.058430213,1.555824038,0.198311152,12.20521079,0.35545939,25.4882624,0.026944355,5.459282534,0.366348506,0,0.633651494,0.718198319,139.3227932,0.400194136,1279.335926,0.305703245,0.013818659,101.7562685,0.00954027,3953573.525,-6.492232732,-9013.429456,0.000720804,7.040322279,»úÐµºÏ½ð»¯·¨£¨²»È·¶¨£©,,,35,135,5,,,,,,,Ra(10)86.3,,,,,,,3,,,5.58889,,,,,,,,,,,,,86.7,78.6,,,,,,,,,
MHS0345,LaMg11Ni +100 wt.% Ni,0.287504463,0.563116454,,,0.149379084,,,,,,,,,,,,,,,,,,,,,,,,1.717236394,0.066952016,5.459282534,0.718198319,16.18149971,0.117721689,0.14629029,0.133890688,0.136905197,0.129572284,4.282961949,0.175015827,119.354863,0.790440965,4.287741652,0.173574003,3.996115131,0.093562344,44.44721919,0.606360493,20.97383718,0.533970433,2253.8624,0.419257573,0.308256997,2.459623711,7.544549339,0.058430213,1.555824038,0.198311152,12.20521079,0.35545939,25.4882624,0.026944355,5.459282534,0.366348506,0,0.633651494,0.718198319,139.3227932,0.400194136,1279.335926,0.305703245,0.013818659,101.7562685,0.00954027,3953573.525,-6.492232732,-9013.429456,0.000720804,7.040322279,»úÐµºÏ½ð»¯·¨£¨²»È·¶¨£©,,,35,135,10,,,,,,,Ra(10)Ra(10),,,,,,,,,,5.67778,,,,,,,,,,,,,83.32,76.03,,,,,,,,,
MHS0346,LaMg11Ni +100 wt.% Ni,0.287504463,0.563116454,,,0.149379084,,,,,,,,,,,,,,,,,,,,,,,,1.717236394,0.066952016,5.459282534,0.718198319,16.18149971,0.117721689,0.14629029,0.133890688,0.136905197,0.129572284,4.282961949,0.175015827,119.354863,0.790440965,4.287741652,0.173574003,3.996115131,0.093562344,44.44721919,0.606360493,20.97383718,0.533970433,2253.8624,0.419257573,0.308256997,2.459623711,7.544549339,0.058430213,1.555824038,0.198311152,12.20521079,0.35545939,25.4882624,0.026944355,5.459282534,0.366348506,0,0.633651494,0.718198319,139.3227932,0.400194136,1279.335926,0.305703245,0.013818659,101.7562685,0.00954027,3953573.525,-6.492232732,-9013.429456,0.000720804,7.040322279,»úÐµºÏ½ð»¯·¨£¨²»È·¶¨£©,,,35,135,20,,,,,,,87.98Ra(10),,,,,,,,,,5.9,,,,,,,,,,,,,79.9,73.47,¨C67.94,¨C126.00,75.73,129.9,,,,,
MHS0347,LaMg11Ni +100 wt.% Ni,0.287504463,0.563116454,,,0.149379084,,,,,,,,,,,,,,,,,,,,,,,,1.717236394,0.066952016,5.459282534,0.718198319,16.18149971,0.117721689,0.14629029,0.133890688,0.136905197,0.129572284,4.282961949,0.175015827,119.354863,0.790440965,4.287741652,0.173574003,3.996115131,0.093562344,44.44721919,0.606360493,20.97383718,0.533970433,2253.8624,0.419257573,0.308256997,2.459623711,7.544549339,0.058430213,1.555824038,0.198311152,12.20521079,0.35545939,25.4882624,0.026944355,5.459282534,0.366348506,0,0.633651494,0.718198319,139.3227932,0.400194136,1279.335926,0.305703245,0.013818659,101.7562685,0.00954027,3953573.525,-6.492232732,-9013.429456,0.000720804,7.040322279,»úÐµºÏ½ð»¯·¨£¨²»È·¶¨£©,,,35,135,40,,,,,,,82.46Ra(10),,,,,,,,,,5.51111,,,,,,,,,,,,,75.69,70.43,,,,,,,,,
MHS0348,LaMg11Ni +100 wt.% Ni,0.287504463,0.563116454,,,0.149379084,,,,,,,,,,,,,,,,,,,,,,,,1.717236394,0.066952016,5.459282534,0.718198319,16.18149971,0.117721689,0.14629029,0.133890688,0.136905197,0.129572284,4.282961949,0.175015827,119.354863,0.790440965,4.287741652,0.173574003,3.996115131,0.093562344,44.44721919,0.606360493,20.97383718,0.533970433,2253.8624,0.419257573,0.308256997,2.459623711,7.544549339,0.058430213,1.555824038,0.198311152,12.20521079,0.35545939,25.4882624,0.026944355,5.459282534,0.366348506,0,0.633651494,0.718198319,139.3227932,0.400194136,1279.335926,0.305703245,0.013818659,101.7562685,0.00954027,3953573.525,-6.492232732,-9013.429456,0.000720804,7.040322279,»úÐµºÏ½ð»¯·¨£¨²»È·¶¨£©,,,35,135,60,,,,,,,74.3Ra(10),,,,,,,,,,5.4,,,,,,,,,,,,,75.4,66.3,,,,,,,,,
MHS0349,LaMg11Ni +200 wt.% Ni,0.191669642,0.708744302,,,0.099586056,,,,,,,,,,,,,,,,,,,,,,,,1.745460105,0.061948996,6.70637672,0.582459528,16.72725898,0.110536935,0.140333118,0.137440223,0.133360824,0.121240912,4.521091302,0.165123933,89.53867885,1.047921157,4.524558274,0.163892548,4.107040877,0.089094729,48.35988925,0.492515952,22.90355135,0.438385564,2509.871145,0.360963103,0.542185612,1.38206246,7.570764572,0.049909585,1.653097384,0.185505897,13.57701439,0.317846815,25.64803485,0.024950991,6.70637672,0.298223629,0,0.701776371,0.582459528,126.0510856,0.413759674,1402.601341,0.277117847,0.012248435,123.2456704,0.009679881,4853352.758,-6.120032989,-9315.449779,0.000657409,6.637188681,»úÐµºÏ½ð»¯·¨£¨²»È·¶¨£©,,,35,135,5,,,,,,,96.53Ra(10),,,,,,,,,,5.92054,,,,,,,,,,,,,74.2,71.2,,,,,,,,,
MHS0350,LaMg11Ni +200 wt.% Ni,0.191669642,0.708744302,,,0.099586056,,,,,,,,,,,,,,,,,,,,,,,,1.745460105,0.061948996,6.70637672,0.582459528,16.72725898,0.110536935,0.140333118,0.137440223,0.133360824,0.121240912,4.521091302,0.165123933,89.53867885,1.047921157,4.524558274,0.163892548,4.107040877,0.089094729,48.35988925,0.492515952,22.90355135,0.438385564,2509.871145,0.360963103,0.542185612,1.38206246,7.570764572,0.049909585,1.653097384,0.185505897,13.57701439,0.317846815,25.64803485,0.024950991,6.70637672,0.298223629,0,0.701776371,0.582459528,126.0510856,0.413759674,1402.601341,0.277117847,0.012248435,123.2456704,0.009679881,4853352.758,-6.120032989,-9315.449779,0.000657409,6.637188681,»úÐµºÏ½ð»¯·¨£¨²»È·¶¨£©,,,35,135,10,,,,,,,99.6Ra(10),,,,,,,,,,6.2,,,,,,,,,,,,,73.58,68.45,,,,,,,,,
MHS0351,LaMg11Ni +200 wt.% Ni,0.191669642,0.708744302,,,0.099586056,,,,,,,,,,,,,,,,,,,,,,,,1.745460105,0.061948996,6.70637672,0.582459528,16.72725898,0.110536935,0.140333118,0.137440223,0.133360824,0.121240912,4.521091302,0.165123933,89.53867885,1.047921157,4.524558274,0.163892548,4.107040877,0.089094729,48.35988925,0.492515952,22.90355135,0.438385564,2509.871145,0.360963103,0.542185612,1.38206246,7.570764572,0.049909585,1.653097384,0.185505897,13.57701439,0.317846815,25.64803485,0.024950991,6.70637672,0.298223629,0,0.701776371,0.582459528,126.0510856,0.413759674,1402.601341,0.277117847,0.012248435,123.2456704,0.009679881,4853352.758,-6.120032989,-9315.449779,0.000657409,6.637188681,»úÐµºÏ½ð»¯·¨£¨²»È·¶¨£©,,,35,135,20,,,,,,,95.82Ra(10),,,,,,,,,,5.72082,,,,,,,,,,,,,71.8,65.37,¨C67.14,¨C124.79,74.41,128.78,,,,,
MHS0352,LaMg11Ni +200 wt.% Ni,0.191669642,0.708744302,,,0.099586056,,,,,,,,,,,,,,,,,,,,,,,,1.745460105,0.061948996,6.70637672,0.582459528,16.72725898,0.110536935,0.140333118,0.137440223,0.133360824,0.121240912,4.521091302,0.165123933,89.53867885,1.047921157,4.524558274,0.163892548,4.107040877,0.089094729,48.35988925,0.492515952,22.90355135,0.438385564,2509.871145,0.360963103,0.542185612,1.38206246,7.570764572,0.049909585,1.653097384,0.185505897,13.57701439,0.317846815,25.64803485,0.024950991,6.70637672,0.298223629,0,0.701776371,0.582459528,126.0510856,0.413759674,1402.601341,0.277117847,0.012248435,123.2456704,0.009679881,4853352.758,-6.120032989,-9315.449779,0.000657409,6.637188681,»úÐµºÏ½ð»¯·¨£¨²»È·¶¨£©,,,35,135,40,,,,,,,93.24Ra(10),,,,,,,,,,5.66949,,,,,,,,,,,,,68.28,63.1,,,,,,,,,
MHS0353,LaMg11Ni +200 wt.% Ni,0.191669642,0.708744302,,,0.099586056,,,,,,,,,,,,,,,,,,,,,,,,1.745460105,0.061948996,6.70637672,0.582459528,16.72725898,0.110536935,0.140333118,0.137440223,0.133360824,0.121240912,4.521091302,0.165123933,89.53867885,1.047921157,4.524558274,0.163892548,4.107040877,0.089094729,48.35988925,0.492515952,22.90355135,0.438385564,2509.871145,0.360963103,0.542185612,1.38206246,7.570764572,0.049909585,1.653097384,0.185505897,13.57701439,0.317846815,25.64803485,0.024950991,6.70637672,0.298223629,0,0.701776371,0.582459528,126.0510856,0.413759674,1402.601341,0.277117847,0.012248435,123.2456704,0.009679881,4853352.758,-6.120032989,-9315.449779,0.000657409,6.637188681,»úÐµºÏ½ð»¯·¨£¨²»È·¶¨£©,,,35,135,60,,,,,,,92.84Ra(10),,,,,,,,,,5.42785,,,,,,,,,,,,,61.8,59.1,,,,,,,,,
MHS0354,Mg?80?Ag?15?Al?5,0.525888742,,,,,,,,,0.437623061,0.036488197,,,,,,,,,,,,,,,,,,1.678999737,0.054127137,3.900007757,0.979406632,16.18796025,0.145806893,0.156914988,0.040626982,0.140599983,0.033541705,3.833500304,0.09332847,167.3226214,0.447346484,3.781000425,0.064012509,3.827499491,0.073401194,36.97356848,0.805659392,17.29999633,0.721293599,1595.25102,0.29438472,-0.102699537,6.013528765,7.552448664,0.047727571,1.418000164,0.158471861,9.190001287,0.107384564,24.90218157,0.009057755,3.399999659,0.544117739,0.014706122,0.441176139,0.94117617,228.2500058,0.373766728,970.4329685,0.114519474,0.016259287,54.80001807,0.009470001,2794856.525,-5.239998568,-4949.997262,0.001059708,5.095413515,ÉÕ½á+ÇòÄ¥,,,20,300,20,,,600,20,,,,,,,,,,4,,,,1.7,,,,,,,,,,,,,,,,84.3,53.5,,300¡ãC Ê±Îª 0.22 MPa,,,
MHS0355,Mg85?Ag?5?Al?10,0.718558865,,,,,,,,,0.187593801,0.093847334,,,,,,,,,,,,,,,,,,1.647999526,0.06005786,3.550016111,1.044440189,15.73576877,0.110226855,0.157629975,0.037331667,0.139199969,0.044027756,3.76200073,0.068137203,176.582977,0.379687609,3.7520009,0.058378222,3.732499143,0.060230159,28.75090098,0.631938394,13.84999855,0.54953113,1559.502101,0.302843546,-0.230898856,1.871860335,7.476397457,0.066525274,1.371000407,0.11416608,9.030002847,0.087836137,24.82430966,0.009241074,2.550000767,0.764705686,0.039216276,0.196078038,0.769216608,206.5000486,0.25671548,939.7709893,0.072128624,0.016469894,50.85004288,0.009608727,2145662.612,-2.460004569,-4051.205314,0.000607597,4.308225468,ÉÕ½á+ÇòÄ¥,,,20,300,20,,,600,20,,,,,,,,,200,4,60,2.5,,3.8,,320,0.101325,120,3.3,,,,,10 ÄÚ£¨380 ¡ãC£©,74.5,124.8,,,,80.3,148.2,,300 ¡ãC Ê±Îª 0.26 MPa,,,
MHS0356,Mg-10Ti,0.9,,,,,,,,,,,,,,,,,,0.1,,,,,,,,,,1.65878497,0.028464392,2.106809812,0.213440764,14.95751121,0.021951509,0.159357672,0.019611668,0.142014693,0.030081052,3.683498159,0.026857459,196.5539784,0.175511998,3.695781287,0.040760663,3.733978528,0.018064342,25.5633264,0.207237092,12.53404906,0.179383012,1480.330579,0.333690659,-0.37441905,0.287640662,7.602314787,0.024192467,1.322283128,0.039108943,9.234049061,0.243489661,24.87920034,0.001726115,2.106809812,0.949302585,0,0.050697415,0.213440764,181.0279758,0.2086586,977.5161944,0.234151271,0.016967327,48.4713189,0.009446441,1851824.613,3.235380614,-1690.61891,0.00191007,1.732814556,·´Ó¦»úÐµÑÐÄ¥,,,40,200,6,,,,,,4 ¡ãC/min,,,,,,,,,,,3.63£¨350¡ãC?£©,,,,,,,,,,,,,,,,,,,,,,,
MHS0357,Mg?2?Ni,0.453016225,0.546983775,,,,,,,,,,,,,,,,,,,,,,,,,,,1.719999773,0.041110818,4.666654551,0.808123216,16.07987192,0.091852098,0.14826672,0.112869843,0.135333359,0.05921576,4.15666441,0.168979708,140.0966271,0.652629274,4.15666441,0.168979708,3.966665682,0.077246891,35.76774792,0.453224756,17.3333091,0.435142749,1970.663906,0.436081192,0.119997637,6.128372465,7.644000009,0.000370019,1.509999091,0.187312955,11.53332046,0.3474224,25.26933151,0.022404874,4.666654551,0.428572541,0,0.571427459,0.808123216,157.0001499,0.297254458,1191.482114,0.318494255,0.014157973,89.99979555,0.00967981,3105123.722,-3.555547478,-6308.843232,0.000563899,5.291970068,ÒºÌåºÏ³É,,,,,,,,,,,,,,,,,,350,4,25,0.2,,,,,,,,,,,,,,,,,,,,,,,,
MHS0358,Mg?2?Ni,0.453016225,0.546983775,,,,,,,,,,,,,,,,,,,,,,,,,,,1.719999773,0.041110818,4.666654551,0.808123216,16.07987192,0.091852098,0.14826672,0.112869843,0.135333359,0.05921576,4.15666441,0.168979708,140.0966271,0.652629274,4.15666441,0.168979708,3.966665682,0.077246891,35.76774792,0.453224756,17.3333091,0.435142749,1970.663906,0.436081192,0.119997637,6.128372465,7.644000009,0.000370019,1.509999091,0.187312955,11.53332046,0.3474224,25.26933151,0.022404874,4.666654551,0.428572541,0,0.571427459,0.808123216,157.0001499,0.297254458,1191.482114,0.318494255,0.014157973,89.99979555,0.00967981,3105123.722,-3.555547478,-6308.843232,0.000563899,5.291970068,ÒºÌåºÏ³É,,,,,,,,,,,,,,,,,,350,4,7,3.2,,,,,,,,,,,,,,,,,,,,,,,,
MHS0359,Mg?2?Ni,0.453016225,0.546983775,,,,,,,,,,,,,,,,,,,,,,,,,,,1.719999773,0.041110818,4.666654551,0.808123216,16.07987192,0.091852098,0.14826672,0.112869843,0.135333359,0.05921576,4.15666441,0.168979708,140.0966271,0.652629274,4.15666441,0.168979708,3.966665682,0.077246891,35.76774792,0.453224756,17.3333091,0.435142749,1970.663906,0.436081192,0.119997637,6.128372465,7.644000009,0.000370019,1.509999091,0.187312955,11.53332046,0.3474224,25.26933151,0.022404874,4.666654551,0.428572541,0,0.571427459,0.808123216,157.0001499,0.297254458,1191.482114,0.318494255,0.014157973,89.99979555,0.00967981,3105123.722,-3.555547478,-6308.843232,0.000563899,5.291970068,ÒºÌåºÏ³É,,,,,,,,,,,,,,,,,,350,4,1,3,,,,,,,,,,,,,,,,,,,,,,,,
MHS0360,Mg?2?Ni?0.75?Cu?0.25,0.447951344,0.405651227,0.146397429,,,,,,,,,,,,,,,,,,,,,,,,,,1.722499834,0.043323089,4.749991055,0.820446095,16.25684341,0.111153039,0.148533374,0.11025988,0.13600002,0.054032777,4.11916491,0.159991663,140.1864705,0.65130695,4.114998237,0.159294154,3.973332606,0.079649361,36.17214496,0.465178656,17.41664864,0.440061465,1941.414546,0.423761604,0.125581571,5.920257144,7.651250019,0.003003737,1.509165984,0.186642856,11.19165643,0.327904503,25.1334984,0.022008507,4.749991055,0.403509502,0,0.596490498,0.820446095,182.7501563,0.426415091,1160.617366,0.300152111,0.014211332,86.66650765,0.009642848,3128836.908,-2.999994321,-7953.680388,0.000377325,6.85038896,ÒºÌåºÏ³É,,,,,,,,,,,,,,,,,,,,19,3.2,,,,,,,,,,,,,,,,,,,,,,,,
MHS0361,Mg-10 wt% Al,0.9,,,,,,,,,,0.1,,,,,,,,,,,,,,,,,,1.642705207,0.052520274,3.000809092,1.054191922,15.3806272,0.070927058,0.158562393,0.03065151,0.139180347,0.041325436,3.708220802,0.041103201,187.6181516,0.28859279,3.71640924,0.047977048,3.702689025,0.040387918,24.54851869,0.031355506,12.09098264,0.023785034,1493.014199,0.275254011,-0.323574578,0.746569525,7.494877827,0.063733892,1.337294793,0.064514817,8.88196529,0.064756936,24.80813261,0.007755279,2.090982645,0.956488092,0.043511908,0,0.13753554,194.094219,0.066675346,924.0889409,0.003211673,0.016741491,47.82046199,0.009611591,1802306.145,-0.661638425,-2342.443784,0.000282536,2.534152334,·´Ó¦ÇòÄ¥+ÇâÆø·ÛËé,,,40,,,4,,,,,,,,,,,,,,,,3.13£¨350¡ãC?£©,,,,,,,,,,,,,,,,,70.8,,,,,,
MHS0362,PrMg?11?Ni +??100wt% Ni,0.28627307,0.562846123,,,,,0.150880807,,,,,,,,,,,,,,,,,,,,,,1.719789459,0.062169445,5.466665984,0.717425954,16.16140999,0.121867746,0.145162249,0.122575015,0.136693335,0.124235753,4.250968286,0.188711442,115.5714242,0.818701062,#VALUE!,#VALUE!,#VALUE!,#VALUE!,44.56582285,0.611929412,21.08070071,0.545747661,2247.074946,0.415008333,0.310596363,2.442423772,7.539121388,0.061735103,1.557831526,0.196785533,12.2462589,0.350821227,25.49350307,0.027337744,5.466665984,0.365853704,0,0.634146296,0.717425954,139.2442178,0.400338541,1280.583476,0.305399079,0.013381297,101.9312163,0.009563031,3990181.786,-6.637704027,-9022.434207,0.00073623,7.040381723,ÑÐÄ¥,,,35,350,5,,,,,,,88.6£¨Ra(10)£¨573 K ºÍ 3 MPa£©,39.31£¨Rd (20£©,,,,,300,3,,,5.47,,,,0.02,,,,,,,,,77.78,,?69,-127,78,134,,,,,
MHS0363,PrMg?11?Ni +??100wt% Ni,0.28627307,0.562846123,,,,,0.150880807,,,,,,,,,,,,,,,,,,,,,,1.719789459,0.062169445,5.466665984,0.717425954,16.16140999,0.121867746,0.145162249,0.122575015,0.136693335,0.124235753,4.250968286,0.188711442,115.5714242,0.818701062,#VALUE!,#VALUE!,#VALUE!,#VALUE!,44.56582285,0.611929412,21.08070071,0.545747661,2247.074946,0.415008333,0.310596363,2.442423772,7.539121388,0.061735103,1.557831526,0.196785533,12.2462589,0.350821227,25.49350307,0.027337744,5.466665984,0.365853704,0,0.634146296,0.717425954,139.2442178,0.400338541,1280.583476,0.305399079,0.013381297,101.9312163,0.009563031,3990181.786,-6.637704027,-9022.434207,0.00073623,7.040381723,ÑÐÄ¥,,,35,350,10,,,,,,,89.36£¨Ra(10)£¨573 K ºÍ 3 MPa£©,41.35£¨Rd (20£©,,,,,300,3,,,5.61,,,,,,,,,,,,,75.78,,,,,,,,,,
MHS0364,PrMg?11?Ni +??100wt% Ni,0.28627307,0.562846123,,,,,0.150880807,,,,,,,,,,,,,,,,,,,,,,1.719789459,0.062169445,5.466665984,0.717425954,16.16140999,0.121867746,0.145162249,0.122575015,0.136693335,0.124235753,4.250968286,0.188711442,115.5714242,0.818701062,#VALUE!,#VALUE!,#VALUE!,#VALUE!,44.56582285,0.611929412,21.08070071,0.545747661,2247.074946,0.415008333,0.310596363,2.442423772,7.539121388,0.061735103,1.557831526,0.196785533,12.2462589,0.350821227,25.49350307,0.027337744,5.466665984,0.365853704,0,0.634146296,0.717425954,139.2442178,0.400338541,1280.583476,0.305399079,0.013381297,101.9312163,0.009563031,3990181.786,-6.637704027,-9022.434207,0.00073623,7.040381723,ÑÐÄ¥,,,35,350,20,,,,,,,91£¨Ra(10)£¨573 K ºÍ 3 MPa£©,42.86£¨Rd (20£©,,,,,300,3,,,5.8,,,,,,,,,,,,,73.49,,,,,,,,,,
MHS0365,PrMg?11?Ni +??100wt% Ni,0.28627307,0.562846123,,,,,0.150880807,,,,,,,,,,,,,,,,,,,,,,1.719789459,0.062169445,5.466665984,0.717425954,16.16140999,0.121867746,0.145162249,0.122575015,0.136693335,0.124235753,4.250968286,0.188711442,115.5714242,0.818701062,#VALUE!,#VALUE!,#VALUE!,#VALUE!,44.56582285,0.611929412,21.08070071,0.545747661,2247.074946,0.415008333,0.310596363,2.442423772,7.539121388,0.061735103,1.557831526,0.196785533,12.2462589,0.350821227,25.49350307,0.027337744,5.466665984,0.365853704,0,0.634146296,0.717425954,139.2442178,0.400338541,1280.583476,0.305399079,0.013381297,101.9312163,0.009563031,3990181.786,-6.637704027,-9022.434207,0.00073623,7.040381723,ÑÐÄ¥,,,35,350,40,,,,,,,86.66£¨Ra(10)£¨573 K ºÍ 3 MPa£©,45.73£¨Rd (20£©,,,,,300,3,,,5.41,,,,,,,,,,,,,70.11,,,,,,,,,,
MHS0366,PrMg?11?Ni +??100wt% Ni,0.28627307,0.562846123,,,,,0.150880807,,,,,,,,,,,,,,,,,,,,,,1.719789459,0.062169445,5.466665984,0.717425954,16.16140999,0.121867746,0.145162249,0.122575015,0.136693335,0.124235753,4.250968286,0.188711442,115.5714242,0.818701062,#VALUE!,#VALUE!,#VALUE!,#VALUE!,44.56582285,0.611929412,21.08070071,0.545747661,2247.074946,0.415008333,0.310596363,2.442423772,7.539121388,0.061735103,1.557831526,0.196785533,12.2462589,0.350821227,25.49350307,0.027337744,5.466665984,0.365853704,0,0.634146296,0.717425954,139.2442178,0.400338541,1280.583476,0.305399079,0.013381297,101.9312163,0.009563031,3990181.786,-6.637704027,-9022.434207,0.00073623,7.040381723,ÑÐÄ¥,,,35,350,60,,,,,,,78.17£¨Ra(10)£¨573 K ºÍ 3 MPa£©,46.71£¨Rd (20£©,,,,,300,3,,,5.28,,,,,,,,,,,,,66.73,,,,,,,,,,
MHS0367,PrMg?11?Ni +??200?wt% Ni,0.190848713,0.708564082,,,,,0.100587205,,,,,,,,,,,,,,,,,,,,,,1.74736521,0.058049484,6.714140444,0.581586635,16.71375308,0.113761948,0.139503967,0.126983291,0.133200407,0.116588947,4.498362168,0.176119573,86.73869146,1.074031306,#VALUE!,#VALUE!,#VALUE!,#VALUE!,48.45342337,0.496553418,22.98474068,0.446845996,2505.446604,0.358370061,0.544333683,1.37602859,7.566880978,0.05270366,1.654740594,0.184149864,13.6094202,0.314099084,25.65214243,0.025214195,6.714140444,0.297878785,0,0.702121215,0.581586635,125.9684633,0.413762875,1403.744004,0.276653228,0.011928389,123.4140396,0.009695087,4890069.337,-6.304515482,-9316.031624,0.000677197,6.632069013,ÑÐÄ¥,,,35,350,5,,,,,,,99.54£¨Ra(10)£¨573 K ºÍ 3 MPa£©,48.54£¨Rd (20£©,,,,,300,3,,,5.81,,,,0.02,,,,,,,,,65.59,,?66,-123,71,127,,,,,
MHS0368,PrMg?11?Ni +??200?wt% Ni,0.190848713,0.708564082,,,,,0.100587205,,,,,,,,,,,,,,,,,,,,,,1.74736521,0.058049484,6.714140444,0.581586635,16.71375308,0.113761948,0.139503967,0.126983291,0.133200407,0.116588947,4.498362168,0.176119573,86.73869146,1.074031306,#VALUE!,#VALUE!,#VALUE!,#VALUE!,48.45342337,0.496553418,22.98474068,0.446845996,2505.446604,0.358370061,0.544333683,1.37602859,7.566880978,0.05270366,1.654740594,0.184149864,13.6094202,0.314099084,25.65214243,0.025214195,6.714140444,0.297878785,0,0.702121215,0.581586635,125.9684633,0.413762875,1403.744004,0.276653228,0.011928389,123.4140396,0.009695087,4890069.337,-6.304515482,-9316.031624,0.000677197,6.632069013,ÑÐÄ¥,,,35,350,10,,,,,,,100£¨Ra(10)£¨573 K ºÍ 3 MPa£©,49.04£¨Rd (20£©,,,,,300,3,,,6,,,,,,,,,,,,,63.96,,,,,,,,,,
