Repository: qixinke/Magweb

File: Mag力学性能.csv (part 8 of 16)
ID,Name,Mg,Al,Zn,Y,Zr,Ca,Mn,Li,Sn,Nd,Gd,La,Si,Sm,Ce,Er,Cu,Dy,Sr,Sc,Co,Yb,Te,Bi,Sb,Ho,Be,Rm,¦ÄRm,W,W,I2,¦ÄI2,Rc,¦ÄRc,ab XP,¦Äab XP,AW,¦ÄAW,AN,¦ÄAN,Tb,¦ÄTb,Eea,¦ÄEea,I1,¦ÄI1,XP,¦ÄXP,Hf,¦ÄHf,Cm,¦ÄCm,fp,fd,VEC,¦ÄVEC,K,¦ÄK,Tm,¦ÄTm,Vm,Sf,density,Hmix,1/¦¸,XRD,µÚ¶þÏà,¾§Á£³ß´ç£¨¦Ìm£©,ÔþÖÆÖÖÀà,ÔþÖÆÎÂ¶È¡æ,ÔþÖÆ´ÎÊý,ÔþÖÆ×ÜÑ¹ÏÂÁ¿ %,¼·Ñ¹ÎÂ¶È¡æ,¼·Ñ¹±È,¼·Ñ¹ËÙ¶È,À­ÉìËÙÂÊ,Ó¦±äËÙÂÊ,¾ùÔÈ»¯ÎÂ¶È¡æ,¾ùÔÈ»¯Ê±¼äh,ÍË»ðÎÂ¶È¡æ,ÍË»ðÊ±¼äh,¹ÌÈÜÎÂ¶È¡æ,¹ÌÈÜÊ±¼äh,Ê±Ð§ÎÂ¶È¡æ,Ê±Ð§Ê±¼äh,´ã»ð¡æ,ÊÇ·ñË®´ã,Ó²¶È ¼Ó¹¤·½Ê½,Ó²¶È,YS¼Ó¹¤·½Ê½,YS²âÊÔÎÂ¶È,Çü·þÇ¿¶È£¨YS£©MPa,UST¼Ó¹¤·½Ê½,UST²âÊÔÎÂ¶È,¿¹À­Ç¿¶È£¨UTS£©MPa,Éì³¤ÂÊ¼Ó¹¤·½Ê½,Éì³¤ÂÊ²âÊÔÎÂ¶È,Éì³¤ÂÊ(Elong)%
MM00435,Mg-12Gd-2Y-2Sm-0.5Zr,83.5,,0,2,0.5,0,0,0,0,0,12,0,0,2,0,0,0,0,0,0,0,0,0,0,0,0,0,0.160735359,0.021890627,3.685248583,0.059418807,14.93759303,0.035784383,0.14275733,0.066833036,3.73418657,0.023476041,28.14446233,0.76012641,13.5181479,0.623120697,1431.457543,0.267487228,-0.371046171,0.423788214,7.595781681,0.036058926,1.306574406,0.014789845,8.763614879,0.063719262,25.15894787,0.071010435,0,0.017086843,2.02715038,0.094870399,184.1399814,0.172042396,946.3529531,0.136304843,0.017417637,0.009260408,1985821.5,-0.694646692,0.000496035,¦Á-Mg£¬Mg24Y5£¬Mg5Gd,,,,,,,,,,16.7,,,,,,525,6,225,12,,,,,,,,ÖýÔì,200,276,ÖýÔì,200,3
MM00436,Mg-12Gd-2Y-2Sm-0.5Zr,83.5,,0,2,0.5,0,0,0,0,0,12,0,0,2,0,0,0,0,0,0,0,0,0,0,0,0,0,0.160735359,0.021890627,3.685248583,0.059418807,14.93759303,0.035784383,0.14275733,0.066833036,3.73418657,0.023476041,28.14446233,0.76012641,13.5181479,0.623120697,1431.457543,0.267487228,-0.371046171,0.423788214,7.595781681,0.036058926,1.306574406,0.014789845,8.763614879,0.063719262,25.15894787,0.071010435,0,0.017086843,2.02715038,0.094870399,184.1399814,0.172042396,946.3529531,0.136304843,0.017417637,0.009260408,1985821.5,-0.694646692,0.000496035,¦Á-Mg£¬Mg24Y5£¬Mg5Gd,,,,,,,,,,16.7,,,,,,525,6,225,12,,,,,,,,ÖýÔì,250,297,ÖýÔì,250,3.5
MM00437,Mg-12Gd-2Y-2Sm-0.5Zr,83.5,,0,2,0.5,0,0,0,0,0,12,0,0,2,0,0,0,0,0,0,0,0,0,0,0,0,0,0.160735359,0.021890627,3.685248583,0.059418807,14.93759303,0.035784383,0.14275733,0.066833036,3.73418657,0.023476041,28.14446233,0.76012641,13.5181479,0.623120697,1431.457543,0.267487228,-0.371046171,0.423788214,7.595781681,0.036058926,1.306574406,0.014789845,8.763614879,0.063719262,25.15894787,0.071010435,0,0.017086843,2.02715038,0.094870399,184.1399814,0.172042396,946.3529531,0.136304843,0.017417637,0.009260408,1985821.5,-0.694646692,0.000496035,¦Á-Mg£¬Mg24Y5£¬Mg5Gd,,,,,,,,,,16.7,,,,,,525,6,225,12,,,,,,,,ÖýÔì,300,290,ÖýÔì,300,4.9
MM00438,Mg-2Y-6Gd-0.5Zr-1Sm,90.5,,0,2,0.5,0,0,0,0,0,6,0,0,1,0,0,0,0,0,0,0,0,0,0,0,0,0,0.160457026,0.016550205,3.670401795,0.041891271,14.98001799,0.02678323,0.141992099,0.050298444,3.740861206,0.018066655,26.34145916,0.578890682,12.81065564,0.470642196,1404.113168,0.216171436,-0.383759497,0.304700789,7.61754382,0.026980664,1.30814471,0.010840127,8.74664871,0.060113287,25.00996229,0.04931935,0,0.010220524,2.017112158,0.075529019,186.6245659,0.129395563,937.47359,0.112662368,0.017316256,0.009330021,1869541.098,-0.382416039,0.000422336,¦Á-Mg£¬Mg5Gd£¬Mg24Y5,Mg5Gd,,,,,,,,,1,,,,,,525,6,225,10,,,,,,,,ÖýÔì,ÊÒÎÂ,200.498,ÖýÔì,ÊÒÎÂ,2.6349
MM00439,Mg-2Y-9Gd-0.5Zr-1Sm,87.5,,0,2,0.5,0,0,0,0,0,9,0,0,1,0,0,0,0,0,0,0,0,0,0,0,0,0,0.160570466,0.018918802,3.67813692,0.050723205,14.96341635,0.030422352,0.14230435,0.057688031,3.738277547,0.020181294,27.08600557,0.667579292,13.10227593,0.544050458,1416.436913,0.242235947,-0.37854641,0.356815119,7.609009008,0.03067096,1.307523852,0.012490057,8.754684918,0.061749875,25.07678787,0.06055521,0,0.013034693,2.022763278,0.083922832,185.6041865,0.148295959,941.2992952,0.123967289,0.017357544,0.009300639,1917813.814,-0.511560513,0.000462629,,,,,,,,,,,1,,,,,,525,6,225,10,,,,,,,,ÖýÔì,ÊÒÎÂ,211.183,ÖýÔì,ÊÒÎÂ,2.1187
MM00440,Mg-2Y-12Gd-0.5Zr-1Sm,84.5,,0,2,0.5,0,0,0,0,0,12,0,0,1,0,0,0,0,0,0,0,0,0,0,0,0,0,0.160690506,0.021106309,3.686322033,0.058492044,14.94584891,0.033824946,0.142634767,0.064453409,3.735543585,0.022182696,27.87386575,0.740193107,13.41086115,0.605457679,1429.477588,0.265904928,-0.373030053,0.40675085,7.599977686,0.034119331,1.306866875,0.014011499,8.763188631,0.063414941,25.14750101,0.070310748,0,0.015995503,2.02874315,0.0917938,184.524447,0.16614625,945.3475598,0.13459352,0.017401235,0.009269806,1968645.466,-0.646520328,0.000496393,,,,,,,,,,,1,,,,,,525,6,225,10,,,,,,,,ÖýÔì,ÊÒÎÂ,219.5MPa,ÖýÔì,ÊÒÎÂ,1.0026
MM00441,Mg-2Y-6Gd-0.5Zr-1Sm,90.5,,0,2,0.5,0,0,0,0,0,6,0,0,1,0,0,0,0,0,0,0,0,0,0,0,0,0,0.160457026,0.016550205,3.670401795,0.041891271,14.98001799,0.02678323,0.141992099,0.050298444,3.740861206,0.018066655,26.34145916,0.578890682,12.81065564,0.470642196,1404.113168,0.216171436,-0.383759497,0.304700789,7.61754382,0.026980664,1.30814471,0.010840127,8.74664871,0.060113287,25.00996229,0.04931935,0,0.010220524,2.017112158,0.075529019,186.6245659,0.129395563,937.47359,0.112662368,0.017316256,0.009330021,1869541.098,-0.382416039,0.000422336,¦Á-Mg£¬Mg5Gd£¬Mg24Y5,Mg5Gd,,,,,,,,,1,,,,,,525,6,225,10,,,,,,,,ÖýÔì,200,228.486,ÖýÔì,200,3.2636
MM00442,Mg-2Y-9Gd-0.5Zr-1Sm,87.5,,0,2,0.5,0,0,0,0,0,9,0,0,1,0,0,0,0,0,0,0,0,0,0,0,0,0,0.160570466,0.018918802,3.67813692,0.050723205,14.96341635,0.030422352,0.14230435,0.057688031,3.738277547,0.020181294,27.08600557,0.667579292,13.10227593,0.544050458,1416.436913,0.242235947,-0.37854641,0.356815119,7.609009008,0.03067096,1.307523852,0.012490057,8.754684918,0.061749875,25.07678787,0.06055521,0,0.013034693,2.022763278,0.083922832,185.6041865,0.148295959,941.2992952,0.123967289,0.017357544,0.009300639,1917813.814,-0.511560513,0.000462629,,,,,,,,,,,1,,,,,,525,6,225,10,,,,,,,,ÖýÔì,200,245.971,ÖýÔì,200,2.5619
MM00443,Mg-2Y-12Gd-0.5Zr-1Sm,84.5,,0,2,0.5,0,0,0,0,0,12,0,0,1,0,0,0,0,0,0,0,0,0,0,0,0,0,0.160690506,0.021106309,3.686322033,0.058492044,14.94584891,0.033824946,0.142634767,0.064453409,3.735543585,0.022182696,27.87386575,0.740193107,13.41086115,0.605457679,1429.477588,0.265904928,-0.373030053,0.40675085,7.599977686,0.034119331,1.306866875,0.014011499,8.763188631,0.063414941,25.14750101,0.070310748,0,0.015995503,2.02874315,0.0917938,184.524447,0.16614625,945.3475598,0.13459352,0.017401235,0.009269806,1968645.466,-0.646520328,0.000496393,,,,,,,,,,,1,,,,,,525,6,225,10,,,,,,,,ÖýÔì,200,253.2,ÖýÔì,200,1.8351
MM00444,Mg-2Y-6Gd-0.5Zr-1Sm,90.5,,0,2,0.5,0,0,0,0,0,6,0,0,1,0,0,0,0,0,0,0,0,0,0,0,0,0,0.160457026,0.016550205,3.670401795,0.041891271,14.98001799,0.02678323,0.141992099,0.050298444,3.740861206,0.018066655,26.34145916,0.578890682,12.81065564,0.470642196,1404.113168,0.216171436,-0.383759497,0.304700789,7.61754382,0.026980664,1.30814471,0.010840127,8.74664871,0.060113287,25.00996229,0.04931935,0,0.010220524,2.017112158,0.075529019,186.6245659,0.129395563,937.47359,0.112662368,0.017316256,0.009330021,1869541.098,-0.382416039,0.000422336,¦Á-Mg£¬Mg5Gd£¬Mg24Y5,Mg5Gd,,,,,,,,,1,,,,,,525,6,225,10,,,,,,,,ÖýÔì,250,232.41,ÖýÔì,250,3.4978
MM00445,Mg-2Y-9Gd-0.5Zr-1Sm,87.5,,0,2,0.5,0,0,0,0,0,9,0,0,1,0,0,0,0,0,0,0,0,0,0,0,0,0,0.160570466,0.018918802,3.67813692,0.050723205,14.96341635,0.030422352,0.14230435,0.057688031,3.738277547,0.020181294,27.08600557,0.667579292,13.10227593,0.544050458,1416.436913,0.242235947,-0.37854641,0.356815119,7.609009008,0.03067096,1.307523852,0.012490057,8.754684918,0.061749875,25.07678787,0.06055521,0,0.013034693,2.022763278,0.083922832,185.6041865,0.148295959,941.2992952,0.123967289,0.017357544,0.009300639,1917813.814,-0.511560513,0.000462629,,,,,,,,,,,1,,,,,,525,6,225,10,,,,,,,,ÖýÔì,250,280.009,ÖýÔì,250,2.8374
MM00446,Mg-2Y-12Gd-0.5Zr-1Sm,84.5,,0,2,0.5,0,0,0,0,0,12,0,0,1,0,0,0,0,0,0,0,0,0,0,0,0,0,0.160690506,0.021106309,3.686322033,0.058492044,14.94584891,0.033824946,0.142634767,0.064453409,3.735543585,0.022182696,27.87386575,0.740193107,13.41086115,0.605457679,1429.477588,0.265904928,-0.373030053,0.40675085,7.599977686,0.034119331,1.306866875,0.014011499,8.763188631,0.063414941,25.14750101,0.070310748,0,0.015995503,2.02874315,0.0917938,184.524447,0.16614625,945.3475598,0.13459352,0.017401235,0.009269806,1968645.466,-0.646520328,0.000496393,,,,,,,,,,,1,,,,,,525,6,225,10,,,,,,,,ÖýÔì,250,282.6,ÖýÔì,250,2.5611
MM00447,Mg-2Y-6Gd-0.5Zr-1Sm,90.5,,0,2,0.5,0,0,0,0,0,6,0,0,1,0,0,0,0,0,0,0,0,0,0,0,0,0,0.160457026,0.016550205,3.670401795,0.041891271,14.98001799,0.02678323,0.141992099,0.050298444,3.740861206,0.018066655,26.34145916,0.578890682,12.81065564,0.470642196,1404.113168,0.216171436,-0.383759497,0.304700789,7.61754382,0.026980664,1.30814471,0.010840127,8.74664871,0.060113287,25.00996229,0.04931935,0,0.010220524,2.017112158,0.075529019,186.6245659,0.129395563,937.47359,0.112662368,0.017316256,0.009330021,1869541.098,-0.382416039,0.000422336,¦Á-Mg£¬Mg5Gd£¬Mg24Y5,Mg5Gd,,,,,,,,,1,,,,,,525,6,225,10,,,,,,,,ÖýÔì,300,202.335,ÖýÔì,300,4.2997
MM00448,Mg-2Y-9Gd-0.5Zr-1Sm,87.5,,0,2,0.5,0,0,0,0,0,9,0,0,1,0,0,0,0,0,0,0,0,0,0,0,0,0,0.160570466,0.018918802,3.67813692,0.050723205,14.96341635,0.030422352,0.14230435,0.057688031,3.738277547,0.020181294,27.08600557,0.667579292,13.10227593,0.544050458,1416.436913,0.242235947,-0.37854641,0.356815119,7.609009008,0.03067096,1.307523852,0.012490057,8.754684918,0.061749875,25.07678787,0.06055521,0,0.013034693,2.022763278,0.083922832,185.6041865,0.148295959,941.2992952,0.123967289,0.017357544,0.009300639,1917813.814,-0.511560513,0.000462629,,,,,,,,,,,1,,,,,,525,6,225,10,,,,,,,,ÖýÔì,300,256.735,ÖýÔì,300,2.9838
MM00449,Mg-2Y-12Gd-0.5Zr-1Sm,84.5,,0,2,0.5,0,0,0,0,0,12,0,0,1,0,0,0,0,0,0,0,0,0,0,0,0,0,0.160690506,0.021106309,3.686322033,0.058492044,14.94584891,0.033824946,0.142634767,0.064453409,3.735543585,0.022182696,27.87386575,0.740193107,13.41086115,0.605457679,1429.477588,0.265904928,-0.373030053,0.40675085,7.599977686,0.034119331,1.306866875,0.014011499,8.763188631,0.063414941,25.14750101,0.070310748,0,0.015995503,2.02874315,0.0917938,184.524447,0.16614625,945.3475598,0.13459352,0.017401235,0.009269806,1968645.466,-0.646520328,0.000496393,,,,,,,,,,,1,,,,,,525,6,225,10,,,,,,,,ÖýÔì,300,264.3,ÖýÔì,300,2.8118
MM00450,Mg-11Gd-2Y-1Sm-0.5Zr,86.5,,0,2,0.5,0,0,0,0,0,11,0,0,1,0,0,0,0,0,0,0,0,0,0,0,0,0,0.16064355,0.020282414,3.683276878,0.055684011,14.952757,0.032530762,0.142505414,0.061921231,3.736624332,0.02140709,27.56912724,0.71448186,13.29135638,0.583516071,1424.350381,0.256954013,-0.375185997,0.387826293,7.603528347,0.03280879,1.307122753,0.0134412,8.759622416,0.062511701,25.12061932,0.066818686,0,0.0148254,2.026411588,0.088740574,184.9486469,0.159358084,943.7383745,0.130430909,0.017384144,0.009281833,1949036.046,-0.594332792,0.000485003,,,,,,,,,,,1,,,,,,,,,,,,,,,,,ÖýÌ¬,ÊÒÎÂ,201.127,ÖýÌ¬,ÊÒÎÂ,1.2161
MM00451,Mg-11Gd-2Y-3Sm-0.5Zr,84.5,,0,2,0.5,0,0,0,0,0,11,0,0,3,0,0,0,0,0,0,0,0,0,0,0,0,0,0.160731321,0.021854262,3.681096283,0.057528551,14.93656815,0.03642158,0.142745232,0.066697994,3.73396233,0.023968529,28.09823337,0.755564139,13.50116289,0.619707497,1428.166241,0.260104679,-0.371305347,0.421680477,7.595301217,0.036662212,1.306549469,0.014991671,8.760396642,0.063104405,25.14273323,0.068217921,0,0.016962775,2.023218022,0.094854494,184.1967206,0.171128436,945.6950988,0.133860437,0.017416241,0.009263447,1982655.522,-0.688750545,0.000488327,,,,,,,,,,,1,,,,,,,,,,,,,,,,,ÖýÌ¬,ÊÒÎÂ,218.316,ÖýÌ¬,ÊÒÎÂ,1.0904
MM00452,Mg-11Gd-2Y-5Sm-0.5Zr,82.5,,0,2,0.5,0,0,0,0,0,11,0,0,5,0,0,0,0,0,0,0,0,0,0,0,0,0,0.160822528,0.023359125,3.678830351,0.059382739,14.91974574,0.040050577,0.142994435,0.071250995,3.73119615,0.026354095,28.64804608,0.792376252,13.7191802,0.652551802,1432.131436,0.263273379,-0.367272828,0.455251422,7.586752118,0.040262041,1.30595375,0.016438778,8.761201168,0.063714114,25.16571256,0.069625286,0,0.019190957,2.019899476,0.100826474,183.4153677,0.18264262,947.7283997,0.137271171,0.017449595,0.009244422,2017455.178,-0.785948672,0.000497295,,,,,,,,,,,1,,,,,,,,,,,,,,,,,ÖýÌ¬,ÊÒÎÂ,203.753,ÖýÌ¬,ÊÒÎÂ,0.4818
MM00453,Mg-9Gd-2Y-0.5Zr,88.5,,0,2,0.5,0,0,0,0,0,9,0,0,0,0,0,0,0,0,0,0,0,0,0,0,0,0,0.16052881,0.018053083,3.679236201,0.049777337,14.97112559,0.028222669,0.142190547,0.05503496,3.739546132,0.018741401,26.83528881,0.642024181,13.00283611,0.522049096,1414.669767,0.240638074,-0.380386949,0.339077883,7.612926235,0.028495813,1.307796635,0.01160834,8.754357211,0.061464684,25.06652802,0.059832889,0,0.012022359,2.02433731,0.080698327,185.9607739,0.142019633,940.378141,0.122186221,0.01734231,0.009309401,1901789.331,-0.466127004,0.000468775,¦Á-Mg¡¢Mg5Gd£¬Mg24Y5,,,,,,,,,,,,,,,,,,,,,,,,ÖýÌ¬,25,195,ÖýÌ¬,25,213,ÖýÌ¬,25,2.15
MM00454,Mg-11Gd-2Y-0.5Zr,86.5,,0,2,0.5,0,0,0,0,0,11,0,0,0,0,0,0,0,0,0,0,0,0,0,0,0,0,0.160606528,0.019571518,3.684610481,0.05506305,14.9597825,0.030621745,0.142404486,0.059749174,3.737782154,0.020148389,27.34580882,0.695027462,13.2027705,0.566484185,1423.165233,0.256658634,-0.376814062,0.372961807,7.607093938,0.030924811,1.307372137,0.012683932,8.759912719,0.062561611,25.11258184,0.066477765,0,0.013942027,2.028278312,0.086070357,185.261368,0.154226512,943.0083315,0.129380918,0.017370595,0.009289327,1934816.488,-0.554115052,0.000493661,¦Á-Mg¡¢Mg5Gd£¬Mg24Y5,,,,,,,,,,,,,,,,,,,,,,,,ÖýÌ¬,25,203,ÖýÌ¬,25,228,ÖýÌ¬,25,2.67
MM00455,Mg-13Gd-2Y-0.5Zr,84.5,,0,2,0.5,0,0,0,0,0,13,0,0,0,0,0,0,0,0,0,0,0,0,0,0,0,0,0.16068726,0.021018518,3.690193209,0.059997252,14.94799946,0.032917661,0.142626724,0.064217239,3.735949757,0.02150429,27.87613001,0.741776083,13.41045959,0.606233931,1431.990206,0.271792556,-0.373102596,0.406115678,7.601035429,0.033248999,1.306931175,0.013705351,8.765683705,0.063671507,25.16042192,0.072646704,0,0.015928269,2.032372171,0.091232529,184.5348348,0.166040509,945.7405374,0.136314552,0.017399978,0.009268593,1969011.042,-0.644740396,0.000515829,¦Á-Mg¡¢Mg5Gd£¬Mg24Y5,,,,,,,,,,,,,,,,,,,,,,,,ÖýÌ¬,25,211,ÖýÌ¬,25,236,ÖýÌ¬,25,3.09
MM00456,Mg-15Gd-2Y-0.5Zr,82.5,,0,2,0.5,0,0,0,0,0,15,0,0,0,0,0,0,0,0,0,0,0,0,0,0,0,0,0.160771186,0.022409265,3.695996752,0.064663522,14.93575035,0.035133902,0.142857751,0.068489792,3.734044883,0.022819991,28.42742718,0.78339058,13.62636349,0.642136319,1441.164236,0.286170082,-0.36924433,0.438911936,7.594737285,0.035492276,1.306472771,0.014685172,8.771682953,0.06479503,25.21015424,0.078454907,0,0.017984608,2.036627956,0.096220686,183.7795648,0.177573573,948.5808111,0.143025899,0.017430522,0.009247165,2004436.002,-0.738112591,0.000535867,¦Á-Mg¡¢Mg5Gd£¬Mg24Y5,,,,,,,,,,,,,,,,,,,,,,,,ÖýÌ¬,25,198,ÖýÌ¬,25,217,ÖýÌ¬,25,2.11
MM00457,Mg-6Gd-3Y-0.5Zr,90.5,,0,3,0.5,0,0,0,0,0,6,0,0,0,0,0,0,0,0,0,0,0,0,0,0,0,0,0.160479505,0.017017574,3.669974365,0.041919137,14.97868659,0.026425822,0.142036166,0.05090395,3.740352423,0.018409204,26.30959939,0.559797387,12.80208663,0.456162282,1409.488996,0.230666176,-0.383296732,0.304689973,7.616863122,0.026631435,1.308125589,0.010549475,8.754757282,0.062233654,25.00653394,0.048822288,0,0.010782716,2.0218005,0.076957837,186.4264055,0.133002176,939.3101775,0.121592831,0.017324378,0.009320411,1866483.685,-0.409865585,0.000445853,"£¬Mg24(Gd,Y)5¡¢Mg5(GdY)",,,,,,,,,,,,,,,,,,,,,,,,ÖýÌ¬,25,178,ÖýÌ¬,25,210,ÖýÌ¬,25,6.2
MM00458,Mg-8Gd-3Y-0.5Zr,88.5,,0,3,0.5,0,0,0,0,0,8,0,0,0,0,0,0,0,0,0,0,0,0,0,0,0,0,0.160554753,0.018581757,3.67506872,0.047948227,14.96771081,0.028902015,0.142242958,0.055849469,3.738638677,0.019810727,26.80013086,0.623334761,12.99428848,0.508282842,1417.718344,0.247162922,-0.379849393,0.339767599,7.611220609,0.029142054,1.307715695,0.011687457,8.760209391,0.063308407,25.05055021,0.056577536,0,0.012645817,2.025615563,0.082456258,185.7496376,0.145498307,941.8679716,0.128715172,0.017351765,0.009300889,1898285.711,-0.495521218,0.000470296,"£¬Mg24(Gd,Y)5¡¢Mg5(GdY)",,,,,,,,,,,,,,,,,,,,,,,,ÖýÌ¬,25,187,ÖýÌ¬,25,216,ÖýÌ¬,25,6
MM00459,Mg-12Gd-3Y-0.5Zr,84.5,,0,3,0.5,0,0,0,0,0,12,0,0,0,0,0,0,0,0,0,0,0,0,0,0,0,0,0.160713992,0.021478598,3.685849395,0.058507665,14.94448388,0.033511485,0.142680572,0.064903381,3.735012048,0.022466799,27.83819381,0.726494199,13.40102615,0.594747237,1435.133293,0.277398305,-0.372554132,0.406755161,7.59927992,0.033812964,1.306848277,0.013769658,8.771747146,0.065496744,25.14369746,0.069940751,0,0.016565464,2.033689001,0.092784433,184.3174611,0.169154436,947.2807767,0.142225933,0.01740972,0.009259923,1965255.608,-0.674522751,0.000512217,"£¬Mg24(Gd,Y)5¡¢Mg5(GdY)",,,,,,,,,,,,,,,,,,,,,,,,ÖýÌ¬,25,214,ÖýÌ¬,25,228,ÖýÌ¬,25,4.2
MM00460,Mg-6Gd-3Y-0.5Zr,90.5,,0,3,0.5,0,0,0,0,0,6,0,0,0,0,0,0,0,0,0,0,0,0,0,0,0,0,0.160479505,0.017017574,3.669974365,0.041919137,14.97868659,0.026425822,0.142036166,0.05090395,3.740352423,0.018409204,26.30959939,0.559797387,12.80208663,0.456162282,1409.488996,0.230666176,-0.383296732,0.304689973,7.616863122,0.026631435,1.308125589,0.010549475,8.754757282,0.062233654,25.00653394,0.048822288,0,0.010782716,2.0218005,0.076957837,186.4264055,0.133002176,939.3101775,0.121592831,0.017324378,0.009320411,1866483.685,-0.409865585,0.000445853,"Mg24(Gd,Y)5¡¢Mg5(GdY)¡¢Mg3Gd2Y3",,,,,,,,,,,,,,,,400,2,,,,,,,ÖýÔì,25,198,ÖýÔì,25,235,ÖýÔì,25,4
MM00461,Mg-8Gd-3Y-0.5Zr,88.5,,0,3,0.5,0,0,0,0,0,8,0,0,0,0,0,0,0,0,0,0,0,0,0,0,0,0,0.160554753,0.018581757,3.67506872,0.047948227,14.96771081,0.028902015,0.142242958,0.055849469,3.738638677,0.019810727,26.80013086,0.623334761,12.99428848,0.508282842,1417.718344,0.247162922,-0.379849393,0.339767599,7.611220609,0.029142054,1.307715695,0.011687457,8.760209391,0.063308407,25.05055021,0.056577536,0,0.012645817,2.025615563,0.082456258,185.7496376,0.145498307,941.8679716,0.128715172,0.017351765,0.009300889,1898285.711,-0.495521218,0.000470296,"Mg24(Gd,Y)5¡¢Mg5(GdY)¡¢Mg3Gd2Y3",,,,,,,,,,,,,,,,400,2,,,,,,,ÖýÔì,25,240,ÖýÔì,25,262,ÖýÔì,25,4.6
MM00462,Mg-12Gd-3Y-0.5Zr,84.5,,0,3,0.5,0,0,0,0,0,12,0,0,0,0,0,0,0,0,0,0,0,0,0,0,0,0,0.160713992,0.021478598,3.685849395,0.058507665,14.94448388,0.033511485,0.142680572,0.064903381,3.735012048,0.022466799,27.83819381,0.726494199,13.40102615,0.594747237,1435.133293,0.277398305,-0.372554132,0.406755161,7.59927992,0.033812964,1.306848277,0.013769658,8.771747146,0.065496744,25.14369746,0.069940751,0,0.016565464,2.033689001,0.092784433,184.3174611,0.169154436,947.2807767,0.142225933,0.01740972,0.009259923,1965255.608,-0.674522751,0.000512217,"Mg24(Gd,Y)5¡¢Mg5(GdY)¡¢Mg3Gd2Y3",,,,,,,,,,,,,,,,400,2,,,,,,,ÖýÔì,25,251,ÖýÔì,25,269,ÖýÔì,25,3.5
MM00463,Mg-10Gd-3Y-0.4Zr,86.6,,0,3,0.4,0,0,0,0,0,10,0,0,0,0,0,0,0,0,0,0,0,0,0,0,0,0,0.160632361,0.020054646,3.680238182,0.053383681,14.9569434,0.031171496,0.142446237,0.060345139,3.736903538,0.021146131,27.28681039,0.677326194,13.18443506,0.55305223,1425.215513,0.259789694,-0.376537677,0.371385325,7.605699869,0.03143446,1.307286475,0.012746392,8.762135259,0.05969668,25.09590498,0.06351171,0,0.014269919,2.028952994,0.086085999,185.101186,0.156664933,944.1449156,0.133835187,0.017380013,0.009280498,1929618.544,-0.590685531,0.000505279,Mg24(Gd£¬Y)5,,4.8,,,,,390,,3,,5 ¡Á 10-4 s-1,,,,,520,2,,,,,,,¼·Ñ¹,#N/A,249,,,,#N/A,#N/A,9.7
MM00464,Mg-6Gd-Y-0.6Zr,92.4,,0,1,0.6,0,0,0,0,0,6,0,0,0,0,0,0,0,0,0,0,0,0,0,0,0,0,0.160356765,0.014039494,3.673189786,0.039869661,14.9953513,0.02222138,0.141744838,0.043681793,3.743728749,0.014380964,25.92239819,0.534537813,12.64079024,0.431826577,1396.598079,0.200776176,-0.387430656,0.268662705,7.625319976,0.022479864,1.308683686,0.009113518,8.741701754,0.062045267,24.99496337,0.048264925,0,0.008043063,2.016216557,0.069016834,187.4403803,0.112564956,934.3064318,0.101105022,0.017279679,0.009356354,1843726.601,-0.261786853,0.000383179,¦Á-Mg£¬Mg5Gd,,,,,,,450,13,,,,,,,,510,6,,,,,,,¼·Ñ¹,ÊÒÎÂ,292,¼·Ñ¹,ÊÒÎÂ,354,¼·Ñ¹,ÊÒÎÂ,9.5
MM00465,Mg-6Gd-Y-0.6Zr,92.4,,0,1,0.6,0,0,0,0,0,6,0,0,0,0,0,0,0,0,0,0,0,0,0,0,0,0,0.160356765,0.014039494,3.673189786,0.039869661,14.9953513,0.02222138,0.141744838,0.043681793,3.743728749,0.014380964,25.92239819,0.534537813,12.64079024,0.431826577,1396.598079,0.200776176,-0.387430656,0.268662705,7.625319976,0.022479864,1.308683686,0.009113518,8.741701754,0.062045267,24.99496337,0.048264925,0,0.008043063,2.016216557,0.069016834,187.4403803,0.112564956,934.3064318,0.101105022,0.017279679,0.009356354,1843726.601,-0.261786853,0.000383179,¦Á-Mg£¬Mg5Gd,,,,,,,450,13,,,,,,,,510,6,,,,,,,¼·Ñ¹,250,220,¼·Ñ¹,250,307,¼·Ñ¹,250,13.6
MM00466,Mg-6Gd-3.2Y-0.5Zr,90.2,,0,3.1,0.5,0,0,0,0,0,6.2,0,0,0,0,0,0,0,0,0,0,0,0,0,0,0,0,0.160493174,0.017314057,3.670317501,0.042656153,14.97672903,0.02687825,0.142071876,0.051756057,3.740009982,0.018732216,26.37862917,0.567859935,12.82964804,0.462922411,1411.004715,0.233894994,-0.382734478,0.310127085,7.615861669,0.027085859,1.308057063,0.010734283,8.756138199,0.062575368,25.01146763,0.049673142,0,0.011119908,2.022489901,0.077983303,186.3056453,0.135278269,939.8345901,0.123339251,0.017329354,0.00931668,1870846.147,-0.425470742,0.000450422,,,,,,,,,11,,2 mm/min,,500,4,,,,,,,,,,,¼·Ñ¹,25,180,¼·Ñ¹,25,280,¼·Ñ¹,25,19
MM00467,Mg-10Gd-3.8Y-0.5Zr,85.7,,0,3.8,0.5,0,0,0,0,0,10,0,0,0,0,0,0,0,0,0,0,0,0,0,0,0,0,0.160686081,0.021008432,3.679105307,0.054185638,14.94885765,0.032649661,0.142588393,0.062848783,3.735388251,0.022444856,27.48884471,0.685043266,13.26842723,0.560995412,1432.254085,0.273196539,-0.374366277,0.387455891,7.601569288,0.0329099,1.307049794,0.013220376,8.772980231,0.066250727,25.10184149,0.063787937,0,0.01586599,2.032243556,0.091022081,184.5866723,0.164719585,946.830278,0.142889614,0.017399572,0.009265631,1941741.969,-0.643328593,0.000501369,,,,,,,,450,12,,2,,520,12,,,,,,,70-80,,,,¼·Ñ¹,25,217,¼·Ñ¹,25,308,¼·Ñ¹,25,11.4
MM00468,Mg-10Gd-3.8Y-0.5Zr,85.7,,0,3.8,0.5,0,0,0,0,0,10,0,0,0,0,0,0,0,0,0,0,0,0,0,0,0,0,0.160686081,0.021008432,3.679105307,0.054185638,14.94885765,0.032649661,0.142588393,0.062848783,3.735388251,0.022444856,27.48884471,0.685043266,13.26842723,0.560995412,1432.254085,0.273196539,-0.374366277,0.387455891,7.601569288,0.0329099,1.307049794,0.013220376,8.772980231,0.066250727,25.10184149,0.063787937,0,0.01586599,2.032243556,0.091022081,184.5866723,0.164719585,946.830278,0.142889614,0.017399572,0.009265631,1941741.969,-0.643328593,0.000501369,,,20.1,,,,,450,12,,2,,520,12,,,,,200,,70-80,,,,¼·Ñ¹,ÊÒÎÂ,296,¼·Ñ¹,ÊÒÎÂ,401,¼·Ñ¹,ÊÒÎÂ,6.9
MM00469,Mg-10Gd-4.8Y-0.6Zr,84.6,,0,4.8,0.6,0,0,0,0,0,10,0,0,0,0,0,0,0,0,0,0,0,0,0,0,0,0,0.160754207,0.02215036,3.677635858,0.055176461,14.93874316,0.034409563,0.142766121,0.065823939,3.733474116,0.023983707,27.73982666,0.69403971,13.37276639,0.570303568,1440.931559,0.288225932,-0.371675123,0.406790314,7.596406575,0.034665309,1.306748127,0.013794133,8.785811172,0.072671896,25.10929925,0.064129328,0,0.017810173,2.036266255,0.09648488,183.9466814,0.1742774,950.146147,0.153039524,0.017424378,0.0092468,1956708.385,-0.711429803,0.000501745,¦Á-Mg£¬Mg24Y5£¬Mg5(Gd£¬Y)£¬,,,,,,,450,12,16.7,2,,430+510,2+16,,,,,,,,,,,¼·Ñ¹,ÊÒÎÂ,117,¼·Ñ¹,ÊÒÎÂ,308,¼·Ñ¹,ÊÒÎÂ,11.4
MM00470,Mg-10Gd-4.8Y-0.6Zr,84.6,,0,4.8,0.6,0,0,0,0,0,10,0,0,0,0,0,0,0,0,0,0,0,0,0,0,0,0,0.160754207,0.02215036,3.677635858,0.055176461,14.93874316,0.034409563,0.142766121,0.065823939,3.733474116,0.023983707,27.73982666,0.69403971,13.37276639,0.570303568,1440.931559,0.288225932,-0.371675123,0.406790314,7.596406575,0.034665309,1.306748127,0.013794133,8.785811172,0.072671896,25.10929925,0.064129328,0,0.017810173,2.036266255,0.09648488,183.9466814,0.1742774,950.146147,0.153039524,0.017424378,0.0092468,1956708.385,-0.711429803,0.000501745,¦Á-Mg£¬Mg24Y5£¬Mg5(Gd£¬Y)£¬,,25,,,,,450,12,16.7,2,,430+510,2+16,,,,,200,0¡«108,,,¼·Ñ¹,"123 (HV 4.9 N ,15 s)",¼·Ñ¹,ÊÒÎÂ,131,¼·Ñ¹,ÊÒÎÂ,370,¼·Ñ¹,ÊÒÎÂ,6.4
MM00471,Mg-12Gd-3Y-0.5Zr,84.5,,0,3,0.5,0,0,0,0,0,12,0,0,0,0,0,0,0,0,0,0,0,0,0,0,0,0,0.160713992,0.021478598,3.685849395,0.058507665,14.94448388,0.033511485,0.142680572,0.064903381,3.735012048,0.022466799,27.83819381,0.726494199,13.40102615,0.594747237,1435.133293,0.277398305,-0.372554132,0.406755161,7.59927992,0.033812964,1.306848277,0.013769658,8.771747146,0.065496744,25.14369746,0.069940751,0,0.016565464,2.033689001,0.092784433,184.3174611,0.169154436,947.2807767,0.142225933,0.01740972,0.009259923,1965255.608,-0.674522751,0.000512217,,,17,,,,,300,11.6,,,5¡Á10?3 /s,,,,,500,8,,,,,,,¼·Ñ¹,25,245,¼·Ñ¹,25,264,¼·Ñ¹,25,5
MM00472,Mg-11Gd-2Y-0.5Zr,87.5,,0,2,0.5,0,0,0,0,0,11,0,0,0,0,0,0,0,0,0,0,0,0,0,0,0,0,0.160600892,0.019465832,3.684336666,0.054764431,14.96062493,0.030453833,0.14238886,0.059431389,3.737918089,0.020038195,27.31197701,0.692104907,13.18938856,0.563976709,1422.495839,0.255385498,-0.377072027,0.370683617,7.607526804,0.030755225,1.307401374,0.012614655,8.759246135,0.062221481,25.10987177,0.066121881,0,0.013789048,2.02796369,0.085615984,185.3140897,0.153345982,942.7873892,0.128708279,0.017368544,0.009290797,1932650.273,-0.548133182,0.000492897,,,,,,,,,,,1,,,,,,,,,,,,,,,,,ÖýÌ¬,ÊÒÎÂ,194.682,ÖýÌ¬,ÊÒÎÂ,2.3798
MM00473,Mg-6Gd-2.5Y-0.5Zr,91.12,,0,2.44,0.49,0,0,0,0,0,5.95,0,0,0,0,0,0,0,0,0,0,0,0,0,0,0,0,0.160442822,0.016190513,3.670719151,0.041173372,14.98388846,0.025208091,0.141944714,0.048783893,3.741363943,0.017325275,26.18022531,0.550681837,12.74848615,0.447635298,1405.26675,0.221009608,-0.384645028,0.292977935,7.619511506,0.025421391,1.308291802,0.010131873,8.749574401,0.060413879,25.00209216,0.048451299,0,0.009853746,2.019903618,0.073963245,186.7489554,0.126840704,937.6964637,0.115280648,0.01731102,0.009330924,1858725.358,-0.368609002,0.00043483,,,,,,,,,,,1,,,,,,520,12,225,,1,,,,ÖýÔì,ÊÒÎÂ,151,ÖýÔì,ÊÒÎÂ,216,ÖýÔì,ÊÒÎÂ,7
MM00474,Mg-8Gd-4Y-Nd-Zr,86,,0,4,1,0,0,0,0,1,8,0,0,0,0,0,0,0,0,0,0,0,0,0,0,0,0,0.160634222,0.019972255,3.673118004,0.049843685,14.94670891,0.03357982,0.142585748,0.06253513,3.735078788,0.023287496,27.38130165,0.662335921,13.23214562,0.544215453,1434.646579,0.281619911,-0.374248906,0.386655664,7.600529489,0.033742682,1.307096278,0.013599263,8.78525274,0.085563215,25.06523919,0.057385835,0,0.016788685,2.034150716,0.097068824,184.5456224,0.164875942,947.4901916,0.147719806,0.017380437,0.009272131,1934842.513,-0.581642878,0.000425116,,,4,,,,,500,16,,,,,,,,520,12,215,,80,,,,¼·Ñ¹,ÊÒÎÂ,357,¼·Ñ¹,ÊÒÎÂ,423,¼·Ñ¹,ÊÒÎÂ,3.4
MM00475,Mg-Gd-Y-Nd-Zr,85.7,,0,3.5,0.5,0,0,0,0,1.5,8.8,0,0,0,0,0,0,0,0,0,0,0,0,0,0,0,0,0.16063672,0.01996212,3.675005686,0.05173206,14.94537963,0.034404355,0.142599354,0.063504699,3.734705122,0.023802584,27.49342601,0.685126918,13.27172891,0.562064566,1431.388637,0.27084188,-0.374317727,0.389174603,7.599959308,0.034495148,1.306877532,0.014260355,8.763185433,0.066167662,25.08220416,0.060190474,0,0.015787879,2.03208227,0.090829015,184.6271908,0.163895683,945.7019317,0.138387538,0.017381225,0.009266329,1941929.807,-0.639657303,0.000478969,¦Á-Mg,,,,,,,,,,,,550,12,,,,,225,16,,,,,,,,#N/A,#N/A,359.3,#N/A,#N/A,6.5
MM00476,Mg-Gd-Y-Nd-Zr,85.7,,0,3.5,0.5,0,0,0,0,1.5,8.8,0,0,0,0,0,0,0,0,0,0,0,0,0,0,0,0,0.16063672,0.01996212,3.675005686,0.05173206,14.94537963,0.034404355,0.142599354,0.063504699,3.734705122,0.023802584,27.49342601,0.685126918,13.27172891,0.562064566,1431.388637,0.27084188,-0.374317727,0.389174603,7.599959308,0.034495148,1.306877532,0.014260355,8.763185433,0.066167662,25.08220416,0.060190474,0,0.015787879,2.03208227,0.090829015,184.6271908,0.163895683,945.7019317,0.138387538,0.017381225,0.009266329,1941929.807,-0.639657303,0.000478969,¦Á-Mg,,,,,,,,,,,,550,12,,,530,4,225,16,,,,,,,,#N/A,#N/A,242,#N/A,#N/A,5.17
MM00477,Mg-7Gd-5Y-1Nd-0.58Zr,86.1,,0,4.84,0.58,0,0,0,0,1.26,7.22,0,0,0,0,0,0,0,0,0,0,0,0,0,0,0,0,0.160659841,0.020413989,3.668994178,0.048422596,14.94380768,0.03440516,0.142621988,0.063367586,3.734035086,0.024425413,27.33787978,0.651166321,13.21782868,0.535881966,1434.241489,0.277109954,-0.37429744,0.383546288,7.599175516,0.034487886,1.306908636,0.013954182,8.774058794,0.071476067,25.05338145,0.054723989,0,0.016376808,2.033298947,0.092881323,184.4750968,0.165934753,947.4841803,0.146195048,0.017389718,0.009260375,1930389.092,-0.650873348,0.000474611,Mg¡¢Mg41Nd5¡¢Mg24Y5¡¢Mg5Gd¡¢Zr,,40,,,,,,,,1,,,,,,,,,,,,,,ÖýÌ¬,25,187,ÖýÌ¬,25,215,ÖýÌ¬,25,3.5
MM00478,Mg-7Gd-5Y-1Nd-0.58Zr,86.1,,0,4.84,0.58,0,0,0,0,1.26,7.22,0,0,0,0,0,0,0,0,0,0,0,0,0,0,0,0,0.160659841,0.020413989,3.668994178,0.048422596,14.94380768,0.03440516,0.142621988,0.063367586,3.734035086,0.024425413,27.33787978,0.651166321,13.21782868,0.535881966,1434.241489,0.277109954,-0.37429744,0.383546288,7.599175516,0.034487886,1.306908636,0.013954182,8.774058794,0.071476067,25.05338145,0.054723989,0,0.016376808,2.033298947,0.092881323,184.4750968,0.165934753,947.4841803,0.146195048,0.017389718,0.009260375,1930389.092,-0.650873348,0.000474611,Mg¡¢Mg41Nd5¡¢Mg24Y5¡¢Mg5Gd¡¢Zr,,90,,,,,,,,1,,,,,,535,16,,,,,,,ÖýÔì,25,189,ÖýÔì,25,240,ÖýÔì,25,10
MM00479,Mg-7Gd-5Y-1Nd-0.58Zr,86.1,,0,4.84,0.58,0,0,0,0,1.26,7.22,0,0,0,0,0,0,0,0,0,0,0,0,0,0,0,0,0.160659841,0.020413989,3.668994178,0.048422596,14.94380768,0.03440516,0.142621988,0.063367586,3.734035086,0.024425413,27.33787978,0.651166321,13.21782868,0.535881966,1434.241489,0.277109954,-0.37429744,0.383546288,7.599175516,0.034487886,1.306908636,0.013954182,8.774058794,0.071476067,25.05338145,0.054723989,0,0.016376808,2.033298947,0.092881323,184.4750968,0.165934753,947.4841803,0.146195048,0.017389718,0.009260375,1930389.092,-0.650873348,0.000474611,Mg¡¢Mg41Nd5¡¢Mg24Y5¡¢Mg5Gd¡¢Zr,,17.5,,,,,450,21,,1,,,,,,535,16,,,,,,,¼·Ñ¹,25,260,¼·Ñ¹,25,320,¼·Ñ¹,25,18
MM00480,Mg-7Gd-5Y-1Nd-0.58Zr,86.1,,0,4.84,0.58,0,0,0,0,1.26,7.22,0,0,0,0,0,0,0,0,0,0,0,0,0,0,0,0,0.160659841,0.020413989,3.668994178,0.048422596,14.94380768,0.03440516,0.142621988,0.063367586,3.734035086,0.024425413,27.33787978,0.651166321,13.21782868,0.535881966,1434.241489,0.277109954,-0.37429744,0.383546288,7.599175516,0.034487886,1.306908636,0.013954182,8.774058794,0.071476067,25.05338145,0.054723989,0,0.016376808,2.033298947,0.092881323,184.4750968,0.165934753,947.4841803,0.146195048,0.017389718,0.009260375,1930389.092,-0.650873348,0.000474611,Mg¡¢Mg41Nd5¡¢Mg24Y5¡¢Mg5Gd¡¢Zr,,,,,,,450,21,,1,,,,,,535,16,220,6,,,,,¼·Ñ¹,25,388,¼·Ñ¹,25,408,¼·Ñ¹,25,5
MM00481,Mg-10Gd-3Y-2Nd-0.5Zr,84.5,,0,3,0.5,0,0,0,0,2,10,0,0,0,0,0,0,0,0,0,0,0,0,0,0,0,0,0.160658055,0.020284497,3.678583365,0.054831303,14.93838503,0.036020624,0.142716888,0.066024295,3.733715544,0.024623522,27.82930641,0.720369261,13.40174496,0.591414667,1435.221036,0.27651446,-0.372269182,0.40924916,7.596405516,0.036090945,1.306582641,0.015127209,8.760948893,0.066094227,25.11052536,0.064348967,0,0.016714621,2.033997498,0.093143033,184.2852817,0.16930507,946.3730975,0.138488484,0.017388851,0.009257394,1964013.612,-0.6814643,0.000485187,,,,,,,,,,,1,,,,,,535,6,225,14,1,,,,ÖýÔì,25,221.372,ÖýÔì,25,267.849,ÖýÔì,25,2.6635
MM00482,Mg-10Gd-3Y-2Nd-0.5Zr,84.5,,0,3,0.5,0,0,0,0,2,10,0,0,0,0,0,0,0,0,0,0,0,0,0,0,0,0,0.160658055,0.020284497,3.678583365,0.054831303,14.93838503,0.036020624,0.142716888,0.066024295,3.733715544,0.024623522,27.82930641,0.720369261,13.40174496,0.591414667,1435.221036,0.27651446,-0.372269182,0.40924916,7.596405516,0.036090945,1.306582641,0.015127209,8.760948893,0.066094227,25.11052536,0.064348967,0,0.016714621,2.033997498,0.093143033,184.2852817,0.16930507,946.3730975,0.138488484,0.017388851,0.009257394,1964013.612,-0.6814643,0.000485187,,,,,,,,,,,1,,,,,,535,6,225,14,1,,,,ÖýÔì,200,270.093,ÖýÔì,200,287.007,ÖýÔì,200,3.1743
MM00483,Mg-10Gd-3Y-2Nd-0.5Zr,84.5,,0,3,0.5,0,0,0,0,2,10,0,0,0,0,0,0,0,0,0,0,0,0,0,0,0,0,0.160658055,0.020284497,3.678583365,0.054831303,14.93838503,0.036020624,0.142716888,0.066024295,3.733715544,0.024623522,27.82930641,0.720369261,13.40174496,0.591414667,1435.221036,0.27651446,-0.372269182,0.40924916,7.596405516,0.036090945,1.306582641,0.015127209,8.760948893,0.066094227,25.11052536,0.064348967,0,0.016714621,2.033997498,0.093143033,184.2852817,0.16930507,946.3730975,0.138488484,0.017388851,0.009257394,1964013.612,-0.6814643,0.000485187,,,,,,,,,,,1,,,,,,535,6,225,14,1,,,,ÖýÔì,250,276.798,ÖýÔì,250,309.5,ÖýÔì,250,3.9858
MM00484,Mg-10Gd-3Y-2Nd-0.5Zr,84.5,,0,3,0.5,0,0,0,0,2,10,0,0,0,0,0,0,0,0,0,0,0,0,0,0,0,0,0.160658055,0.020284497,3.678583365,0.054831303,14.93838503,0.036020624,0.142716888,0.066024295,3.733715544,0.024623522,27.82930641,0.720369261,13.40174496,0.591414667,1435.221036,0.27651446,-0.372269182,0.40924916,7.596405516,0.036090945,1.306582641,0.015127209,8.760948893,0.066094227,25.11052536,0.064348967,0,0.016714621,2.033997498,0.093143033,184.2852817,0.16930507,946.3730975,0.138488484,0.017388851,0.009257394,1964013.612,-0.6814643,0.000485187,,,,,,,,,,,1,,,,,,535,6,225,14,1,,,,ÖýÔì,300,211.986,ÖýÔì,300,283.5,ÖýÔì,300,6.004
MM00485,Mg-10Gd-3Y-2Nd-0.5Zr,84.5,,0,3,0.5,0,0,0,0,2,10,0,0,0,0,0,0,0,0,0,0,0,0,0,0,0,0,0.160658055,0.020284497,3.678583365,0.054831303,14.93838503,0.036020624,0.142716888,0.066024295,3.733715544,0.024623522,27.82930641,0.720369261,13.40174496,0.591414667,1435.221036,0.27651446,-0.372269182,0.40924916,7.596405516,0.036090945,1.306582641,0.015127209,8.760948893,0.066094227,25.11052536,0.064348967,0,0.016714621,2.033997498,0.093143033,184.2852817,0.16930507,946.3730975,0.138488484,0.017388851,0.009257394,1964013.612,-0.6814643,0.000485187,,,,,,,,,,,1,,,,,,535,6,225,14,1,,,,ÖýÔì,350,168.629,ÖýÔì,350,193.88,ÖýÔì,350,9.8502
MM00486,Mg-6Gd-2.5Y-0.5Nd-0.5Zr,90.36,,0,2.61,0.51,0,0,0,0,0.49,6.03,0,0,0,0,0,0,0,0,0,0,0,0,0,0,0,0,0.160461416,0.016548581,3.670219584,0.041970546,14.97782226,0.027078931,0.142038744,0.05125146,3.740286159,0.018714749,26.35431686,0.570658644,12.81863303,0.464901107,1408.965075,0.229134099,-0.383191904,0.307690176,7.616458806,0.027230198,1.308069298,0.011017242,8.750717195,0.062184272,25.00778382,0.049023106,0,0.010726115,2.021684823,0.07688596,186.4516235,0.132535439,938.7278563,0.118565536,0.017317671,0.009321889,1869712.629,-0.404979028,0.000432619,,,,,,,,,,,1,,,,,,520,12,225,,1,,,,ÖýÔì,ÊÒÎÂ,211,ÖýÔì,ÊÒÎÂ,260,ÖýÔì,ÊÒÎÂ,5.3
MM00487,Mg-6Gd-2.5Y-1Nd-0.5Zr,90.09,,0,2.55,0.47,0,0,0,0,1.02,5.87,0,0,0,0,0,0,0,0,0,0,0,0,0,0,0,0,0.160457132,0.016379666,3.6693751,0.041762451,14.97504341,0.028181377,0.142072157,0.052285456,3.739767065,0.019533459,26.42092009,0.579514675,12.84526393,0.47258414,1409.665321,0.229775956,-0.382725352,0.31296741,7.615098719,0.028264513,1.307942681,0.011621017,8.747036187,0.060540757,25.00701795,0.04853697,0,0.010895777,2.022031606,0.077043389,186.3730191,0.133982957,938.6565487,0.117357804,0.017315983,0.009318676,1873901.208,-0.420888666,0.00043588,,,,,,,,,,,1,,,,,,520,12,225,,1,,,,ÖýÔì,ÊÒÎÂ,241,ÖýÔì,ÊÒÎÂ,289,ÖýÔì,ÊÒÎÂ,4.1
MM00488,Mg-6Gd-2.5Y-1.5Nd-0.5Zr,89.46,,0,2.46,0.5,0,0,0,0,1.53,6.05,0,0,0,0,0,0,0,0,0,0,0,0,0,0,0,0,0.160463571,0.016454279,3.669521936,0.042628254,14.97039765,0.029600308,0.142141301,0.054090458,3.739006876,0.0204714,26.57485265,0.598906313,12.90629235,0.488947447,1412.166336,0.234978523,-0.3815984,0.324890148,7.612765837,0.029636698,1.307763457,0.012337463,8.746550877,0.062233964,25.01354264,0.049460199,0,0.01152051,2.023309557,0.079200843,186.1668268,0.13778433,939.1693395,0.118453387,0.017318198,0.009313071,1883872.355,-0.443536883,0.000434748,,,,,,,,,,,1,,,,,,520,12,225,,1,,,,ÖýÔì,ÊÒÎÂ,213,ÖýÔì,ÊÒÎÂ,265,ÖýÔì,ÊÒÎÂ,2.8
MM00489,Mg-4Y-2Nd-1Gd-0.4Zr,93.4,,0,3.4,0.4,0,0,0,0,1.9,0.9,0,0,0,0,0,0,0,0,0,0,0,0,0,0,0,0,0.160339578,0.013285261,3.655118266,0.023335985,14.98729035,0.026035015,0.141801185,0.045019904,3.741201329,0.019279375,25.61243121,0.425261663,12.53407617,0.352063418,1398.762553,0.203932492,-0.387694857,0.252816844,7.621547162,0.025887396,1.308406128,0.010603727,8.73676738,0.057352248,24.91235523,0.020651228,0,0.008369701,2.016880689,0.068058363,187.2718726,0.115143929,935.3158248,0.107520218,0.017273011,0.009340981,1820006.929,-0.318559785,0.00042086,¦Á-Mg£¬Mg24Y5,,,,,,,,,,1,,,,,,,,,,,,,,ÖýÌ¬,ÊÒÎÂ,131.654,ÖýÌ¬,ÊÒÎÂ,206.614,ÖýÌ¬,ÊÒÎÂ,5.818
MM00490,Mg-4Y-2Nd-1Gd-0.4Zr,93.4,,0,3.4,0.4,0,0,0,0,1.9,0.9,0,0,0,0,0,0,0,0,0,0,0,0,0,0,0,0,0.160339578,0.013285261,3.655118266,0.023335985,14.98729035,0.026035015,0.141801185,0.045019904,3.741201329,0.019279375,25.61243121,0.425261663,12.53407617,0.352063418,1398.762553,0.203932492,-0.387694857,0.252816844,7.621547162,0.025887396,1.308406128,0.010603727,8.73676738,0.057352248,24.91235523,0.020651228,0,0.008369701,2.016880689,0.068058363,187.2718726,0.115143929,935.3158248,0.107520218,0.017273011,0.009340981,1820006.929,-0.318559785,0.00042086,¦Á-Mg£¬Mg24Y5,,54.977,,,,,,,,1,,,,,,500,8,,,1,,,,ÖýÔì,ÊÒÎÂ,111.506,ÖýÔì,ÊÒÎÂ,209.643,ÖýÔì,ÊÒÎÂ,11.858
MM00491,Mg-4Y-2Nd-1Gd-0.4Zr,93.4,,0,3.4,0.4,0,0,0,0,1.9,0.9,0,0,0,0,0,0,0,0,0,0,0,0,0,0,0,0,0.160339578,0.013285261,3.655118266,0.023335985,14.98729035,0.026035015,0.141801185,0.045019904,3.741201329,0.019279375,25.61243121,0.425261663,12.53407617,0.352063418,1398.762553,0.203932492,-0.387694857,0.252816844,7.621547162,0.025887396,1.308406128,0.010603727,8.73676738,0.057352248,24.91235523,0.020651228,0,0.008369701,2.016880689,0.068058363,187.2718726,0.115143929,935.3158248,0.107520218,0.017273011,0.009340981,1820006.929,-0.318559785,0.00042086,¦Á-Mg£¬Mg24Y5,,64,,,,,,,,1,,,,,,525,8,,,1,,,,ÖýÔì,ÊÒÎÂ,103.478,ÖýÔì,ÊÒÎÂ,208.403,ÖýÔì,ÊÒÎÂ,13.767
MM00492,Mg-4Y-2Nd-1Gd-0.4Zr,93.4,,0,3.4,0.4,0,0,0,0,1.9,0.9,0,0,0,0,0,0,0,0,0,0,0,0,0,0,0,0,0.160339578,0.013285261,3.655118266,0.023335985,14.98729035,0.026035015,0.141801185,0.045019904,3.741201329,0.019279375,25.61243121,0.425261663,12.53407617,0.352063418,1398.762553,0.203932492,-0.387694857,0.252816844,7.621547162,0.025887396,1.308406128,0.010603727,8.73676738,0.057352248,24.91235523,0.020651228,0,0.008369701,2.016880689,0.068058363,187.2718726,0.115143929,935.3158248,0.107520218,0.017273011,0.009340981,1820006.929,-0.318559785,0.00042086,¦Á-Mg£¬Mg24Y5,,80.072,,,,,,,,1,,,,,,540,8,,,1,,,,ÖýÔì,ÊÒÎÂ,101.875,ÖýÔì,ÊÒÎÂ,198.23,ÖýÔì,ÊÒÎÂ,10.974
MM00493,Mg-2Y-0.6Nd-0.6Zr,96.8,,0,2,0.6,0,0,0,0,0.6,0,0,0,0,0,0,0,0,0,0,0,0,0,0,0,0,0,0.160216959,0.009393954,3.656839904,0.013002522,15.01230779,0.017378846,0.14139231,0.030761528,3.745906104,0.012920204,24.90069439,0.270162522,12.24681902,0.226479309,1383.14931,0.162156134,-0.393733939,0.175131111,7.634157773,0.017371631,1.309352526,0.006638069,8.733611605,0.061674695,24.88178179,0.006039999,0,0.004932022,2.009912935,0.056924094,188.5782235,0.082544758,930.4178967,0.088424718,0.017228672,0.009386762,1775589.105,-0.118599749,0.000279232,,,85,,,,,,,,,,,,,,,,,,,,,,ÖýÌ¬,25,64,ÖýÌ¬,25,150,ÖýÌ¬,25,17
MM00494,Mg-2Y-0.6Nd-0.6Zr,96.8,,0,2,0.6,0,0,0,0,0.6,0,0,0,0,0,0,0,0,0,0,0,0,0,0,0,0,0,0.160216959,0.009393954,3.656839904,0.013002522,15.01230779,0.017378846,0.14139231,0.030761528,3.745906104,0.012920204,24.90069439,0.270162522,12.24681902,0.226479309,1383.14931,0.162156134,-0.393733939,0.175131111,7.634157773,0.017371631,1.309352526,0.006638069,8.733611605,0.061674695,24.88178179,0.006039999,0,0.004932022,2.009912935,0.056924094,188.5782235,0.082544758,930.4178967,0.088424718,0.017228672,0.009386762,1775589.105,-0.118599749,0.000279232,,,22,ÈÈÔþ,400,,,,,,,,450,6,,,,,,,,,,,ÈÈÔþ,25,216,ÈÈÔþ,25,246,ÈÈÔþ,25,3.75
MM00495,Mg-2Y-0.6Nd-0.6Zr,96.8,,0,2,0.6,0,0,0,0,0.6,0,0,0,0,0,0,0,0,0,0,0,0,0,0,0,0,0,0.160216959,0.009393954,3.656839904,0.013002522,15.01230779,0.017378846,0.14139231,0.030761528,3.745906104,0.012920204,24.90069439,0.270162522,12.24681902,0.226479309,1383.14931,0.162156134,-0.393733939,0.175131111,7.634157773,0.017371631,1.309352526,0.006638069,8.733611605,0.061674695,24.88178179,0.006039999,0,0.004932022,2.009912935,0.056924094,188.5782235,0.082544758,930.4178967,0.088424718,0.017228672,0.009386762,1775589.105,-0.118599749,0.000279232,,,,ÈÈÔþ,400,,,300?C-1passµÈ¾¶½Ç¼·Ñ¹,,,,,450,6,,,,,,,,,,,,,,#N/A,#N/A,175,#N/A,#N/A,4
MM00496,Mg-2Y-0.6Nd-0.6Zr,96.8,,0,2,0.6,0,0,0,0,0.6,0,0,0,0,0,0,0,0,0,0,0,0,0,0,0,0,0,0.160216959,0.009393954,3.656839904,0.013002522,15.01230779,0.017378846,0.14139231,0.030761528,3.745906104,0.012920204,24.90069439,0.270162522,12.24681902,0.226479309,1383.14931,0.162156134,-0.393733939,0.175131111,7.634157773,0.017371631,1.309352526,0.006638069,8.733611605,0.061674695,24.88178179,0.006039999,0,0.004932022,2.009912935,0.056924094,188.5782235,0.082544758,930.4178967,0.088424718,0.017228672,0.009386762,1775589.105,-0.118599749,0.000279232,,,,ÈÈÔþ,400,,,320C-1passµÈ¾¶½Ç¼·Ñ¹,,,,,450,6,,,,,,,,,,,,,,#N/A,#N/A,213,#N/A,#N/A,9.5
MM00497,Mg-2Y-0.6Nd-0.6Zr,96.8,,0,2,0.6,0,0,0,0,0.6,0,0,0,0,0,0,0,0,0,0,0,0,0,0,0,0,0,0.160216959,0.009393954,3.656839904,0.013002522,15.01230779,0.017378846,0.14139231,0.030761528,3.745906104,0.012920204,24.90069439,0.270162522,12.24681902,0.226479309,1383.14931,0.162156134,-0.393733939,0.175131111,7.634157773,0.017371631,1.309352526,0.006638069,8.733611605,0.061674695,24.88178179,0.006039999,0,0.004932022,2.009912935,0.056924094,188.5782235,0.082544758,930.4178967,0.088424718,0.017228672,0.009386762,1775589.105,-0.118599749,0.000279232,,,,ÈÈÔþ,400,,,340C-1passµÈ¾¶½Ç¼·Ñ¹,,,,,450,6,,,,,,,,,,,,,,#N/A,#N/A,225,#N/A,#N/A,10.5
