Repository: qixinke/Magweb

File: 镁合金储氢数据库.csv (part 8 of 20)
ID,Name,Mg,Ni,Cu,Ce,La,Nd,Pr,Sm,Y,Ag,Al,Ca,Co,Fe,In,Li,Mn,Nb,Ti,V,Zn,Cr,Pd,Si,Zr,Gd,B,C,ÃÜ(XM),¦ÄÃÜ(XM),×åGp,¦Ä×åGp,I2(ev),¦ÄI2(ev),Ô­¾¶(Rm),¦ÄÔ­¾¶(Rm),¹²¾¶(Rc),¦Ä¹²¾¶(Rc,×ÔÄÜ(W),¦Ä×ÔÄÜ(W),¾§Ìå(LP),¦Ä¾§Ìå(LP),¹¦º¯Êý,¦Ä¹¦º¯Êý,¾ø¶Ôµç¸ºÐÔ,¦Ä¾ø¶Ôµç¸ºÐÔ,AW,¦ÄAW,AN,¦ÄAN,Tb,¦ÄTb,Eea(ev),¦ÄEea(ev),I1,¦ÄI1,XP,¦ÄXP,Hf,¦ÄHf,Cm,¦ÄCm,VEC,fs,fp,fd,¦ÄVEC,K,¦ÄK,Tm,¦ÄTm,Vm,B,ÈÛ»¯ìÊSf,ÃÜ¶È,»ìºÏìÊHmix,¼ª²¼Ë¹×ÔÓÉÄÜGmix,oumigaµÄµ¹Êý,ìØSmix,¼Ó¹¤·½Ê½,ÇòÄ¥»úH2Ñ¹Á¦£¨MPa£©,ÇòÄ¥»úAr2Ñ¹Á¦£¨MPa£©,Çò·ÛÖÊÁ¿±È,ÇòÄ¥»ú×ªËÙ(Ô²ÅÌ×ªËÙ)£¨rpm£©,Ä¥·ÛÊ±¼ä£¨h£©,¡æ/min²îÊ¾É¨ÃèÁ¿ÈÈ·¨ (DSC) ºÍÈÈÖØ·¨ (TG) ¼ÓÈÈËÙÂÊ,ë²ÆøMPa,ÉÕ½áÎÂ¶È¡æ,ÉÕ½áÊ±¼äh,m/sÈÛÌå·ÄË¿ËÙÂÊ£¨Í­¹õÏßËÙ¶È½üËÆ±íÊ¾£©,ÑùÆ·µÄ¼ÓÈÈËÙÂÊ,ÎüÇâ±¥ºÍ±È£¨Ra(t))t min%,ÍÑÇâ±È£¨R d ( t )£©%,ÎÂ¶ÈC?a?(t)£¨tµÄÇâ»¯ÄÜÁ¦£©ÇâÈÝÁ¿,C?d?(t)£¨tµÄÇâ»¯ÄÜÁ¦£©Çâ½âÎüÈÝÁ¿,ÎüÇâËÙÂÊ,³õÊ¼ÎüÇâÎÂ¶È¡æ,ÇâÎüÊÕÎÂ¶È,ÇâÎüÊÕÑ¹Á¦,ÇâÎüÊÕÊ±¼ämin,ÎüHÁ¿,´¢ÇâÁ¿,¿ÉÄæ´¢ÇâÄÜÁ¦wt%,Çâ½âÎüÐ§ÂÊ,½âÎü¶¯Á¦Ñ§ÎÂ¶È,½âÎü¶¯Á¦Ñ§H2Ñ¹Á¦(MPa),½âÎü¶¯Á¦Ñ§H2Ñ¹Á¦Ê±¼ämin,½âÎüH2º¬Á¿,ÍÑÇâÁ¿,¿ªÊ¼½âÎüÎÂ¶È¡æ,·åÖµ½âÎüÎÂ¶È£¨´ÓµÚ70¸öÅ²¶¯£©¡æ,×îÖÕÍÑÇâÎÂ¶È¡æ,ÍêÈ«ÍÑÇâÊ±¼ä,ÎüÇâ»î»¯ÄÜE?ae(k)kJ/mol,Çâ½âÎü¹ý³ÌµÄ»î»¯ÄÜ (E de(a)),ÍÑÇâ»î»¯ÄÜE?de(k),ìÊ±ä¦¤H £¨ÐÎ³ÉìÊ£©?(kJ/mol)£¨ÎüÇâ,ìØ±ä¦¤S J/mol/K)£¨ÎüÇâ,ìÊ±ä¦¤H (kJ/mol)£¨·Ö½âìÊ£©Çâ½âÎü,ìØ±ä¦¤S J/mol/K)£¨Çâ½âÎü,ÎüÊÕPCTÆ½ºâÑ¹Á¦MPa,½âÎüPCTÆ½ºâÑ¹Á¦MPa,»î»¯ÎÂ¶È¡æ,H2»î»¯Ñ¹Á¦MPa,»î»¯Ñ­»·´ÎÊý
MHS0369,PrMg?11?Ni +??200?wt% Ni,0.190848713,0.708564082,,,,,0.100587205,,,,,,,,,,,,,,,,,,,,,,1.74736521,0.058049484,6.714140444,0.581586635,16.71375308,0.113761948,0.139503967,0.126983291,0.133200407,0.116588947,4.498362168,0.176119573,86.73869146,1.074031306,#VALUE!,#VALUE!,#VALUE!,#VALUE!,48.45342337,0.496553418,22.98474068,0.446845996,2505.446604,0.358370061,0.544333683,1.37602859,7.566880978,0.05270366,1.654740594,0.184149864,13.6094202,0.314099084,25.65214243,0.025214195,6.714140444,0.297878785,0,0.702121215,0.581586635,125.9684633,0.413762875,1403.744004,0.276653228,0.011928389,123.4140396,0.009695087,4890069.337,-6.304515482,-9316.031624,0.000677197,6.632069013,ÑÐÄ¥,,,35,350,20,,,,,,,95.9£¨Ra(10)£¨573 K ºÍ 3 MPa£©,53.46£¨Rd (20£©,,,,,300,3,,,5.69,,,,,,,,,,,,,60.86,,,,,,,,,,
MHS0370,PrMg?11?Ni +??200?wt% Ni,0.190848713,0.708564082,,,,,0.100587205,,,,,,,,,,,,,,,,,,,,,,1.74736521,0.058049484,6.714140444,0.581586635,16.71375308,0.113761948,0.139503967,0.126983291,0.133200407,0.116588947,4.498362168,0.176119573,86.73869146,1.074031306,#VALUE!,#VALUE!,#VALUE!,#VALUE!,48.45342337,0.496553418,22.98474068,0.446845996,2505.446604,0.358370061,0.544333683,1.37602859,7.566880978,0.05270366,1.654740594,0.184149864,13.6094202,0.314099084,25.65214243,0.025214195,6.714140444,0.297878785,0,0.702121215,0.581586635,125.9684633,0.413762875,1403.744004,0.276653228,0.011928389,123.4140396,0.009695087,4890069.337,-6.304515482,-9316.031624,0.000677197,6.632069013,ÑÐÄ¥,,,35,350,40,,,,,,,94.31£¨Ra(10)£¨573 K ºÍ 3 MPa£©,56.41£¨Rd (20£©,,,,,300,3,,,5.51,,,,,,,,,,,,,56.43,,,,,,,,,,
MHS0371,PrMg?11?Ni +??200?wt% Ni,0.190848713,0.708564082,,,,,0.100587205,,,,,,,,,,,,,,,,,,,,,,1.74736521,0.058049484,6.714140444,0.581586635,16.71375308,0.113761948,0.139503967,0.126983291,0.133200407,0.116588947,4.498362168,0.176119573,86.73869146,1.074031306,#VALUE!,#VALUE!,#VALUE!,#VALUE!,48.45342337,0.496553418,22.98474068,0.446845996,2505.446604,0.358370061,0.544333683,1.37602859,7.566880978,0.05270366,1.654740594,0.184149864,13.6094202,0.314099084,25.65214243,0.025214195,6.714140444,0.297878785,0,0.702121215,0.581586635,125.9684633,0.413762875,1403.744004,0.276653228,0.011928389,123.4140396,0.009695087,4890069.337,-6.304515482,-9316.031624,0.000677197,6.632069013,ÑÐÄ¥,,,35,350,60,,,,,,,93.92£¨Ra(10)£¨573 K ºÍ 3 MPa£©,58.16£¨Rd (20£©,,,,,300,3,,,5.38,,,,,,,,,,,,,54.68,,,,,,,,,,
MHS0372,La?2?Mg?17,0.597947916,,,,0.402052084,,,,,,,,,,,,,,,,,,,,,,,,1.633157895,0.06576968,2.105263158,0.145773797,14.61689053,0.083495587,0.163026316,0.052332676,0.147947368,0.136906021,3.632631579,0.021965336,198.8374737,0.086663731,3.643157895,0.013478074,3.681578947,0.054183256,36.36868421,0.967078736,16.73684211,0.825134702,1612.894737,0.451710876,-0.305263158,0.90480288,7.428210526,0.085479534,1.287894737,0.050040862,8.436842105,0.090938114,25.10489474,0.027394874,2.105263158,0.95,0,0.05,0.145773797,171.3684211,0.316977422,951.5710526,0.087077991,0.018301734,43.21052632,0.008866224,2442317.888,-2.637119114,-2664.776778,0.000990601,2.797625729,,,,,200,2,,,,,,,,,,,,,300,,,,2,3.5£¨573K£©,,,,,,,,,,,,,,,,,,,,,,
MHS0373,NdMg?11?Ni +?100?wt.% Ni,0.284246036,0.562401124,,,,0.153352839,,,,,,,,,,,,,,,,,,,,,,,1.729102221,0.047456407,5.478906299,0.716144403,16.17677032,0.12003056,0.145059139,0.122358705,0.136563881,0.121564272,4.272431917,0.180101245,118.5600262,0.795517441,4.329540469,0.167106112,3.993101567,0.096631551,44.76244452,0.62122964,21.14697376,0.55102983,2240.567921,0.410893564,0.312889812,2.425340257,7.542487147,0.059793413,1.55925831,0.196266926,12.26962834,0.349306997,25.50695727,0.028506745,5.478906299,0.365036358,0,0.634963642,0.716144403,139.3043169,0.396971546,1286.224988,0.303890549,0.013350861,102.2847788,0.009539255,4023281.118,-6.639943168,-9062.197872,0.000733245,7.040415177,¸ÐÓ¦ÈÛÁ¶+ÇòÄ¥£¨»úÐµÏ³Ï÷£©,,,35,135,5,,,,,,,88.77£¨Ra(10),12.87£¨Rd ( 20 ),,,,,280,3,,,5.33,,,,0.0001,,,,,,,,,83.93,75.73,?66.5,-126,74.7,132,,,,,
MHS0374,NdMg?11?Ni +?100?wt.% Ni,0.284246036,0.562401124,,,,0.153352839,,,,,,,,,,,,,,,,,,,,,,,1.729102221,0.047456407,5.478906299,0.716144403,16.17677032,0.12003056,0.145059139,0.122358705,0.136563881,0.121564272,4.272431917,0.180101245,118.5600262,0.795517441,4.329540469,0.167106112,3.993101567,0.096631551,44.76244452,0.62122964,21.14697376,0.55102983,2240.567921,0.410893564,0.312889812,2.425340257,7.542487147,0.059793413,1.55925831,0.196266926,12.26962834,0.349306997,25.50695727,0.028506745,5.478906299,0.365036358,0,0.634963642,0.716144403,139.3043169,0.396971546,1286.224988,0.303890549,0.013350861,102.2847788,0.009539255,4023281.118,-6.639943168,-9062.197872,0.000733245,7.040415177,¸ÐÓ¦ÈÛÁ¶+ÇòÄ¥£¨»úÐµÏ³Ï÷£©,,,35,135,10,,,,,,,90.23£¨Ra(10),14.95£¨Rd ( 20 ),,,,,280,3,,,5.43,,,,,,,,,,,,,81.76,73.56,,,,,,,,,
MHS0375,NdMg?11?Ni +?100?wt.% Ni,0.284246036,0.562401124,,,,0.153352839,,,,,,,,,,,,,,,,,,,,,,,1.729102221,0.047456407,5.478906299,0.716144403,16.17677032,0.12003056,0.145059139,0.122358705,0.136563881,0.121564272,4.272431917,0.180101245,118.5600262,0.795517441,4.329540469,0.167106112,3.993101567,0.096631551,44.76244452,0.62122964,21.14697376,0.55102983,2240.567921,0.410893564,0.312889812,2.425340257,7.542487147,0.059793413,1.55925831,0.196266926,12.26962834,0.349306997,25.50695727,0.028506745,5.478906299,0.365036358,0,0.634963642,0.716144403,139.3043169,0.396971546,1286.224988,0.303890549,0.013350861,102.2847788,0.009539255,4023281.118,-6.639943168,-9062.197872,0.000733245,7.040415177,¸ÐÓ¦ÈÛÁ¶+ÇòÄ¥£¨»úÐµÏ³Ï÷£©,,,35,135,20,,,,,,,93.72£¨Ra(10),16.55£¨Rd ( 20 ),,,,,280,3,,,5.62,,,,,,,,,,,,,78.33,71.21,,,,,,,,,
MHS0376,NdMg?11?Ni +?100?wt.% Ni,0.284246036,0.562401124,,,,0.153352839,,,,,,,,,,,,,,,,,,,,,,,1.729102221,0.047456407,5.478906299,0.716144403,16.17677032,0.12003056,0.145059139,0.122358705,0.136563881,0.121564272,4.272431917,0.180101245,118.5600262,0.795517441,4.329540469,0.167106112,3.993101567,0.096631551,44.76244452,0.62122964,21.14697376,0.55102983,2240.567921,0.410893564,0.312889812,2.425340257,7.542487147,0.059793413,1.55925831,0.196266926,12.26962834,0.349306997,25.50695727,0.028506745,5.478906299,0.365036358,0,0.634963642,0.716144403,139.3043169,0.396971546,1286.224988,0.303890549,0.013350861,102.2847788,0.009539255,4023281.118,-6.639943168,-9062.197872,0.000733245,7.040415177,¸ÐÓ¦ÈÛÁ¶+ÇòÄ¥£¨»úÐµÏ³Ï÷£©,,,35,135,40,,,,,,,87.16£¨Ra(10),17.92£¨Rd ( 20 ),,,,,280,3,,,5.26,,,,,,,,,,,,,76.4,69.54,,,,,,,,,
MHS0377,NdMg?11?Ni +?100?wt.% Ni,0.284246036,0.562401124,,,,0.153352839,,,,,,,,,,,,,,,,,,,,,,,1.729102221,0.047456407,5.478906299,0.716144403,16.17677032,0.12003056,0.145059139,0.122358705,0.136563881,0.121564272,4.272431917,0.180101245,118.5600262,0.795517441,4.329540469,0.167106112,3.993101567,0.096631551,44.76244452,0.62122964,21.14697376,0.55102983,2240.567921,0.410893564,0.312889812,2.425340257,7.542487147,0.059793413,1.55925831,0.196266926,12.26962834,0.349306997,25.50695727,0.028506745,5.478906299,0.365036358,0,0.634963642,0.716144403,139.3043169,0.396971546,1286.224988,0.303890549,0.013350861,102.2847788,0.009539255,4023281.118,-6.639943168,-9062.197872,0.000733245,7.040415177,¸ÐÓ¦ÈÛÁ¶+ÇòÄ¥£¨»úÐµÏ³Ï÷£©,,,35,135,60,,,,,,,79.01£¨Ra(10),18.85£¨Rd ( 20 ),,,,,280,3,,,5.13,,,,,,,,,,,,,73.97,66.95,,,,,,,,,
MHS0378,NdMg?11?Ni +?200?wt.% Ni,0.189497358,0.708267416,,,,0.102235226,,,,,,,,,,,,,,,,,,,,,,,1.754195195,0.046050981,6.726986156,0.580141595,16.72663726,0.112203528,0.139411249,0.126644022,0.133095533,0.114210398,4.514690786,0.169058349,88.81017727,1.053930675,4.556034119,0.157279151,4.105428754,0.091423467,48.6081832,0.503332693,23.03880007,0.450420422,2501.561126,0.355805964,0.546740564,1.369094998,7.569406259,0.051020277,1.656083031,0.1835361,13.63069227,0.312601571,25.66238919,0.026026906,6.726986156,0.297309962,0,0.702690038,0.580141595,125.969569,0.410975962,1408.22151,0.274691399,0.011901714,123.7386147,0.009679367,4923160.645,-6.295186257,-9333.686644,0.000674914,6.623525768,¸ÐÓ¦ÈÛÁ¶+ÇòÄ¥£¨»úÐµÏ³Ï÷£©,,,35,135,5,,,,,,,101.75£¨Ra(10),14.27£¨Rd ( 20 ),,,,,280,3,,,5.64,,,,,,,,,,,,,71.05,66.95,?63.2,-121,69.7,124,,,,,
MHS0379,NdMg?11?Ni +?200?wt.% Ni,0.189497358,0.708267416,,,,0.102235226,,,,,,,,,,,,,,,,,,,,,,,1.754195195,0.046050981,6.726986156,0.580141595,16.72663726,0.112203528,0.139411249,0.126644022,0.133095533,0.114210398,4.514690786,0.169058349,88.81017727,1.053930675,4.556034119,0.157279151,4.105428754,0.091423467,48.6081832,0.503332693,23.03880007,0.450420422,2501.561126,0.355805964,0.546740564,1.369094998,7.569406259,0.051020277,1.656083031,0.1835361,13.63069227,0.312601571,25.66238919,0.026026906,6.726986156,0.297309962,0,0.702690038,0.580141595,125.969569,0.410975962,1408.22151,0.274691399,0.011901714,123.7386147,0.009679367,4923160.645,-6.295186257,-9333.686644,0.000674914,6.623525768,¸ÐÓ¦ÈÛÁ¶+ÇòÄ¥£¨»úÐµÏ³Ï÷£©,,,35,135,10,,,,,,,104.94£¨Ra(10),16.39£¨Rd ( 20 ),,,,,280,3,,,5.93,,,,,,,,,,,,,69.37,64.52,,,,,,,,,
MHS0380,NdMg?11?Ni +?200?wt.% Ni,0.189497358,0.708267416,,,,0.102235226,,,,,,,,,,,,,,,,,,,,,,,1.754195195,0.046050981,6.726986156,0.580141595,16.72663726,0.112203528,0.139411249,0.126644022,0.133095533,0.114210398,4.514690786,0.169058349,88.81017727,1.053930675,4.556034119,0.157279151,4.105428754,0.091423467,48.6081832,0.503332693,23.03880007,0.450420422,2501.561126,0.355805964,0.546740564,1.369094998,7.569406259,0.051020277,1.656083031,0.1835361,13.63069227,0.312601571,25.66238919,0.026026906,6.726986156,0.297309962,0,0.702690038,0.580141595,125.969569,0.410975962,1408.22151,0.274691399,0.011901714,123.7386147,0.009679367,4923160.645,-6.295186257,-9333.686644,0.000674914,6.623525768,¸ÐÓ¦ÈÛÁ¶+ÇòÄ¥£¨»úÐµÏ³Ï÷£©,,,35,135,20,,,,,,,99.64£¨Ra(10),18.66£¨Rd ( 20 ),,,,,280,3,,,5.51,,,,,,,,,,,,,67.2,61.17,,,,,,,,,
MHS0381,NdMg?11?Ni +?200?wt.% Ni,0.189497358,0.708267416,,,,0.102235226,,,,,,,,,,,,,,,,,,,,,,,1.754195195,0.046050981,6.726986156,0.580141595,16.72663726,0.112203528,0.139411249,0.126644022,0.133095533,0.114210398,4.514690786,0.169058349,88.81017727,1.053930675,4.556034119,0.157279151,4.105428754,0.091423467,48.6081832,0.503332693,23.03880007,0.450420422,2501.561126,0.355805964,0.546740564,1.369094998,7.569406259,0.051020277,1.656083031,0.1835361,13.63069227,0.312601571,25.66238919,0.026026906,6.726986156,0.297309962,0,0.702690038,0.580141595,125.969569,0.410975962,1408.22151,0.274691399,0.011901714,123.7386147,0.009679367,4923160.645,-6.295186257,-9333.686644,0.000674914,6.623525768,¸ÐÓ¦ÈÛÁ¶+ÇòÄ¥£¨»úÐµÏ³Ï÷£©,,,35,135,40,,,,,,,94.95£¨Ra(10),21.47£¨Rd ( 20 ),,,,,280,3,,,5.39,,,,,,,,,,,,,63.01,58.74,,,,,,,,,
MHS0382,NdMg?11?Ni +?200?wt.% Ni,0.189497358,0.708267416,,,,0.102235226,,,,,,,,,,,,,,,,,,,,,,,1.754195195,0.046050981,6.726986156,0.580141595,16.72663726,0.112203528,0.139411249,0.126644022,0.133095533,0.114210398,4.514690786,0.169058349,88.81017727,1.053930675,4.556034119,0.157279151,4.105428754,0.091423467,48.6081832,0.503332693,23.03880007,0.450420422,2501.561126,0.355805964,0.546740564,1.369094998,7.569406259,0.051020277,1.656083031,0.1835361,13.63069227,0.312601571,25.66238919,0.026026906,6.726986156,0.297309962,0,0.702690038,0.580141595,125.969569,0.410975962,1408.22151,0.274691399,0.011901714,123.7386147,0.009679367,4923160.645,-6.295186257,-9333.686644,0.000674914,6.623525768,¸ÐÓ¦ÈÛÁ¶+ÇòÄ¥£¨»úÐµÏ³Ï÷£©,,,35,135,60,,,,,,,90.26£¨Ra(10),22.81£¨Rd ( 20 ),,,,,280,3,,,5.21,,,,,,,,,,,,,57.99,55.65,,,,,,,,,
MHS0383,NdMg11Ni+100wt% Ni,0.284246036,0.562401124,,,,0.153352839,,,,,,,,,,,,,,,,,,,,,,,1.729102221,0.047456407,5.478906299,0.716144403,16.17677032,0.12003056,0.145059139,0.122358705,0.136563881,0.121564272,4.272431917,0.180101245,118.5600262,0.795517441,4.329540469,0.167106112,3.993101567,0.096631551,44.76244452,0.62122964,21.14697376,0.55102983,2240.567921,0.410893564,0.312889812,2.425340257,7.542487147,0.059793413,1.55925831,0.196266926,12.26962834,0.349306997,25.50695727,0.028506745,5.478906299,0.365036358,0,0.634963642,0.716144403,139.3043169,0.396971546,1286.224988,0.303890549,0.013350861,102.2847788,0.009539255,4023281.118,-6.639943168,-9062.197872,0.000733245,7.040415177,»úÐµÏ³Ï÷,,,35,135,5,,,,,,,87.5£¨Ra(10)),23.1171£¨Rd ( 20 £©,,,,,300,3,,,5.52,,,,0.0001,,,,,,,,,84.05,75.68,-69,¨C128,80,137,,,,,
MHS0384,NdMg11Ni+100wt% Ni,0.284246036,0.562401124,,,,0.153352839,,,,,,,,,,,,,,,,,,,,,,,1.729102221,0.047456407,5.478906299,0.716144403,16.17677032,0.12003056,0.145059139,0.122358705,0.136563881,0.121564272,4.272431917,0.180101245,118.5600262,0.795517441,4.329540469,0.167106112,3.993101567,0.096631551,44.76244452,0.62122964,21.14697376,0.55102983,2240.567921,0.410893564,0.312889812,2.425340257,7.542487147,0.059793413,1.55925831,0.196266926,12.26962834,0.349306997,25.50695727,0.028506745,5.478906299,0.365036358,0,0.634963642,0.716144403,139.3043169,0.396971546,1286.224988,0.303890549,0.013350861,102.2847788,0.009539255,4023281.118,-6.639943168,-9062.197872,0.000733245,7.040415177,»úÐµÏ³Ï÷,,,35,135,10,,,,,,,87.64Ra(10),24.67Rd ( 20 ),,,,,300,3,,,5.63,,,,,,,,,,,,,81.93,73.21,,,,,,,,,
MHS0385,NdMg11Ni+100wt% Ni,0.284246036,0.562401124,,,,0.153352839,,,,,,,,,,,,,,,,,,,,,,,1.729102221,0.047456407,5.478906299,0.716144403,16.17677032,0.12003056,0.145059139,0.122358705,0.136563881,0.121564272,4.272431917,0.180101245,118.5600262,0.795517441,4.329540469,0.167106112,3.993101567,0.096631551,44.76244452,0.62122964,21.14697376,0.55102983,2240.567921,0.410893564,0.312889812,2.425340257,7.542487147,0.059793413,1.55925831,0.196266926,12.26962834,0.349306997,25.50695727,0.028506745,5.478906299,0.365036358,0,0.634963642,0.716144403,139.3043169,0.396971546,1286.224988,0.303890549,0.013350861,102.2847788,0.009539255,4023281.118,-6.639943168,-9062.197872,0.000733245,7.040415177,»úÐµÏ³Ï÷,,,35,135,20,,,,,,,88.89Ra(10),25.97Rd ( 20 ),,,,,300,3,,,5.81,,,,,,,,,,,,,78.05,70.9,,,,,,,,,
MHS0386,NdMg11Ni+100wt% Ni,0.284246036,0.562401124,,,,0.153352839,,,,,,,,,,,,,,,,,,,,,,,1.729102221,0.047456407,5.478906299,0.716144403,16.17677032,0.12003056,0.145059139,0.122358705,0.136563881,0.121564272,4.272431917,0.180101245,118.5600262,0.795517441,4.329540469,0.167106112,3.993101567,0.096631551,44.76244452,0.62122964,21.14697376,0.55102983,2240.567921,0.410893564,0.312889812,2.425340257,7.542487147,0.059793413,1.55925831,0.196266926,12.26962834,0.349306997,25.50695727,0.028506745,5.478906299,0.365036358,0,0.634963642,0.716144403,139.3043169,0.396971546,1286.224988,0.303890549,0.013350861,102.2847788,0.009539255,4023281.118,-6.639943168,-9062.197872,0.000733245,7.040415177,»úÐµÏ³Ï÷,,,35,135,40,,,,,,,84.31Ra(10),28.75Rd ( 20 ),,,,,300,3,,,5.47,,,,,,,,,,,,,76.22,69.24,,,,,,,,,
MHS0387,NdMg11Ni+100wt% Ni,0.284246036,0.562401124,,,,0.153352839,,,,,,,,,,,,,,,,,,,,,,,1.729102221,0.047456407,5.478906299,0.716144403,16.17677032,0.12003056,0.145059139,0.122358705,0.136563881,0.121564272,4.272431917,0.180101245,118.5600262,0.795517441,4.329540469,0.167106112,3.993101567,0.096631551,44.76244452,0.62122964,21.14697376,0.55102983,2240.567921,0.410893564,0.312889812,2.425340257,7.542487147,0.059793413,1.55925831,0.196266926,12.26962834,0.349306997,25.50695727,0.028506745,5.478906299,0.365036358,0,0.634963642,0.716144403,139.3043169,0.396971546,1286.224988,0.303890549,0.013350861,102.2847788,0.009539255,4023281.118,-6.639943168,-9062.197872,0.000733245,7.040415177,»úÐµÏ³Ï÷,,,35,135,60,,,,,,,78.61Ra(10),29.72Rd ( 20 ),,,,,300,3,,,5.33,,,,,,,,,,,,,73.69,66.54,,,,,,,,,
MHS0388,NdMg11Ni+200wt% Ni,0.189497358,0.708267416,,,,0.102235226,,,,,,,,,,,,,,,,,,,,,,,1.754195195,0.046050981,6.726986156,0.580141595,16.72663726,0.112203528,0.139411249,0.126644022,0.133095533,0.114210398,4.514690786,0.169058349,88.81017727,1.053930675,4.556034119,0.157279151,4.105428754,0.091423467,48.6081832,0.503332693,23.03880007,0.450420422,2501.561126,0.355805964,0.546740564,1.369094998,7.569406259,0.051020277,1.656083031,0.1835361,13.63069227,0.312601571,25.66238919,0.026026906,6.726986156,0.297309962,0,0.702690038,0.580141595,125.969569,0.410975962,1408.22151,0.274691399,0.011901714,123.7386147,0.009679367,4923160.645,-6.295186257,-9333.686644,0.000674914,6.623525768,»úÐµÏ³Ï÷,,,35,135,5,,,,,,,98.92Ra(10),25.87Rd ( 20 ),,,,,300,3,,,5.82,,,,,,,,,,,,,71.14,66.95,-68,¨C126,74,129,,,,,
MHS0389,NdMg11Ni+200wt% Ni,0.189497358,0.708267416,,,,0.102235226,,,,,,,,,,,,,,,,,,,,,,,1.754195195,0.046050981,6.726986156,0.580141595,16.72663726,0.112203528,0.139411249,0.126644022,0.133095533,0.114210398,4.514690786,0.169058349,88.81017727,1.053930675,4.556034119,0.157279151,4.105428754,0.091423467,48.6081832,0.503332693,23.03880007,0.450420422,2501.561126,0.355805964,0.546740564,1.369094998,7.569406259,0.051020277,1.656083031,0.1835361,13.63069227,0.312601571,25.66238919,0.026026906,6.726986156,0.297309962,0,0.702690038,0.580141595,125.969569,0.410975962,1408.22151,0.274691399,0.011901714,123.7386147,0.009679367,4923160.645,-6.295186257,-9333.686644,0.000674914,6.623525768,»úÐµÏ³Ï÷,,,35,135,10,,,,,,,99.57Ra(10),30.11Rd ( 20 ),,,,,300,3,,,6.1,,,,,,,,,,,,,69.37,64.49,,,,,,,,,
MHS0390,NdMg11Ni+200wt% Ni,0.189497358,0.708267416,,,,0.102235226,,,,,,,,,,,,,,,,,,,,,,,1.754195195,0.046050981,6.726986156,0.580141595,16.72663726,0.112203528,0.139411249,0.126644022,0.133095533,0.114210398,4.514690786,0.169058349,88.81017727,1.053930675,4.556034119,0.157279151,4.105428754,0.091423467,48.6081832,0.503332693,23.03880007,0.450420422,2501.561126,0.355805964,0.546740564,1.369094998,7.569406259,0.051020277,1.656083031,0.1835361,13.63069227,0.312601571,25.66238919,0.026026906,6.726986156,0.297309962,0,0.702690038,0.580141595,125.969569,0.410975962,1408.22151,0.274691399,0.011901714,123.7386147,0.009679367,4923160.645,-6.295186257,-9333.686644,0.000674914,6.623525768,»úÐµÏ³Ï÷,,,35,135,20,,,,,,,97.31Ra(10),32.53Rd ( 20 ),,,,,300,3,,,5.7,,,,,,,,,,,,,66.89,61.13,,,,,,,,,
MHS0391,NdMg11Ni+200wt% Ni,0.189497358,0.708267416,,,,0.102235226,,,,,,,,,,,,,,,,,,,,,,,1.754195195,0.046050981,6.726986156,0.580141595,16.72663726,0.112203528,0.139411249,0.126644022,0.133095533,0.114210398,4.514690786,0.169058349,88.81017727,1.053930675,4.556034119,0.157279151,4.105428754,0.091423467,48.6081832,0.503332693,23.03880007,0.450420422,2501.561126,0.355805964,0.546740564,1.369094998,7.569406259,0.051020277,1.656083031,0.1835361,13.63069227,0.312601571,25.66238919,0.026026906,6.726986156,0.297309962,0,0.702690038,0.580141595,125.969569,0.410975962,1408.22151,0.274691399,0.011901714,123.7386147,0.009679367,4923160.645,-6.295186257,-9333.686644,0.000674914,6.623525768,»úÐµÏ³Ï÷,,,35,135,40,,,,,,,93.98Ra(10),33.31Rd ( 20 ),,,,,300,3,,,5.57,,,,,,,,,,,,,62.61,58.43,,,,,,,,,
MHS0392,NdMg11Ni+200wt% Ni,0.189497358,0.708267416,,,,0.102235226,,,,,,,,,,,,,,,,,,,,,,,1.754195195,0.046050981,6.726986156,0.580141595,16.72663726,0.112203528,0.139411249,0.126644022,0.133095533,0.114210398,4.514690786,0.169058349,88.81017727,1.053930675,4.556034119,0.157279151,4.105428754,0.091423467,48.6081832,0.503332693,23.03880007,0.450420422,2501.561126,0.355805964,0.546740564,1.369094998,7.569406259,0.051020277,1.656083031,0.1835361,13.63069227,0.312601571,25.66238919,0.026026906,6.726986156,0.297309962,0,0.702690038,0.580141595,125.969569,0.410975962,1408.22151,0.274691399,0.011901714,123.7386147,0.009679367,4923160.645,-6.295186257,-9333.686644,0.000674914,6.623525768,»úÐµÏ³Ï÷,,,35,135,60,,,,,,,92.15Ra(10),35.47Rd ( 20 ),,,,,300,3,,,5.39,,,,,,,,,,,,,57.64,55.2,,,,,,,,,
MHS0393,Mg?95?Ni?5,0.887234672,0.112765328,,,,,,,,,,,,,,,,,,,,,,,,,,,1.677499951,0.019488312,2.39999741,0.726481713,15.19215549,0.044947391,0.158325011,0.04886797,0.140150006,0.026436337,3.734499518,0.086955956,195.0503128,0.216720404,3.734499518,0.086955956,3.78249979,0.037452423,26.02440887,0.287989444,12.79999482,0.272430459,1454.14941,0.273226683,-0.322000505,1.055877459,7.645700002,0.000171033,1.339999806,0.097587005,9.124997248,0.20301665,24.92904961,0.010499842,2.39999741,0.833334233,0,0.166665767,0.726481713,185.050032,0.116598108,963.3997394,0.182110434,0.016731994,51.7499563,0.009471663,1911557.626,-0.759995338,-1590.800984,0.000477972,1.650447809,HCS + MMÇâ»¯È¼ÉÕºÏ³Éºó»úÐµÑÐÄ¥,,,20,400,10,,,,,,,,,,,,,40,3,10?ÄÚµÄÎüÇâÁ¿,,1.32,,,,,,,,,,,,,,,,,,,,,,,
MHS0394,Mg?95?Ni?5,0.887234672,0.112765328,,,,,,,,,,,,,,,,,,,,,,,,,,,1.677499951,0.019488312,2.39999741,0.726481713,15.19215549,0.044947391,0.158325011,0.04886797,0.140150006,0.026436337,3.734499518,0.086955956,195.0503128,0.216720404,3.734499518,0.086955956,3.78249979,0.037452423,26.02440887,0.287989444,12.79999482,0.272430459,1454.14941,0.273226683,-0.322000505,1.055877459,7.645700002,0.000171033,1.339999806,0.097587005,9.124997248,0.20301665,24.92904961,0.010499842,2.39999741,0.833334233,0,0.166665767,0.726481713,185.050032,0.116598108,963.3997394,0.182110434,0.016731994,51.7499563,0.009471663,1911557.626,-0.759995338,-1590.800984,0.000477972,1.650447809,HCS + MM,,,20,400,10,,,,,,,,,,,,,200,3,1.67,,5.8,,,200,0.001,120 ÄÚµÄ·ÅÇâÁ¿,,0.87,,,,,,,,,,,,,,,,
MHS0395,Mg?95?Ni?5,0.887234672,0.112765328,,,,,,,,,,,,,,,,,,,,,,,,,,,1.677499951,0.019488312,2.39999741,0.726481713,15.19215549,0.044947391,0.158325011,0.04886797,0.140150006,0.026436337,3.734499518,0.086955956,195.0503128,0.216720404,3.734499518,0.086955956,3.78249979,0.037452423,26.02440887,0.287989444,12.79999482,0.272430459,1454.14941,0.273226683,-0.322000505,1.055877459,7.645700002,0.000171033,1.339999806,0.097587005,9.124997248,0.20301665,24.92904961,0.010499842,2.39999741,0.833334233,0,0.166665767,0.726481713,185.050032,0.116598108,963.3997394,0.182110434,0.016731994,51.7499563,0.009471663,1911557.626,-0.759995338,-1590.800984,0.000477972,1.650447809,HCS + MM,,,20,400,10,,,,,,,,,,,,,220,3,10?ÄÚµÄÎüÇâÁ¿,,5.79,,,220,,120 ÄÚµÄ·ÅÇâÁ¿,,2.21,,,,,,,,,,,,,,,,
MHS0396,Mg?95?Ni?5,0.887234672,0.112765328,,,,,,,,,,,,,,,,,,,,,,,,,,,1.677499951,0.019488312,2.39999741,0.726481713,15.19215549,0.044947391,0.158325011,0.04886797,0.140150006,0.026436337,3.734499518,0.086955956,195.0503128,0.216720404,3.734499518,0.086955956,3.78249979,0.037452423,26.02440887,0.287989444,12.79999482,0.272430459,1454.14941,0.273226683,-0.322000505,1.055877459,7.645700002,0.000171033,1.339999806,0.097587005,9.124997248,0.20301665,24.92904961,0.010499842,2.39999741,0.833334233,0,0.166665767,0.726481713,185.050032,0.116598108,963.3997394,0.182110434,0.016731994,51.7499563,0.009471663,1911557.626,-0.759995338,-1590.800984,0.000477972,1.650447809,HCS + MM,,,20,400,10,,,,,,,,,,,,,250,3,10?ÄÚµÄÎüÇâÁ¿,,5.86,,,250,,120 ÄÚµÄ·ÅÇâÁ¿,,5.36,,,,,,,,,,,,,,,,
MHS0397,Mg90Ni10,0.788446428,0.211553572,,,,,,,,,,,,,,,,,,,,,,,,,,,1.684999908,0.02670616,2.799995093,0.857142023,15.34881108,0.061238387,0.156550022,0.068029189,0.13930001,0.036611527,3.808999086,0.117353344,185.352619,0.313922413,3.808999086,0.117353344,3.814999601,0.05111389,27.74381891,0.371848299,13.59999019,0.352940469,1545.298882,0.353911153,-0.244000957,1.918020037,7.645400004,0.000235435,1.369999632,0.131386538,9.549994786,0.267015125,24.98909926,0.014418247,2.799995093,0.714286966,0,0.285713034,0.857142023,180.1000607,0.164907879,1003.649506,0.240621193,0.016277756,58.4999172,0.009515269,2094745.087,-1.439992149,-2714.032253,0.000530855,2.702728636,HCS + MM,,,20,400,10,,,,,,,,,,,,,40,3,10?ÄÚµÄÎüÇâÁ¿,,2.07,,,,,,,,,,,,,88,,,,,,,,,,
MHS0398,Mg90Ni10,0.788446428,0.211553572,,,,,,,,,,,,,,,,,,,,,,,,,,,1.684999908,0.02670616,2.799995093,0.857142023,15.34881108,0.061238387,0.156550022,0.068029189,0.13930001,0.036611527,3.808999086,0.117353344,185.352619,0.313922413,3.808999086,0.117353344,3.814999601,0.05111389,27.74381891,0.371848299,13.59999019,0.352940469,1545.298882,0.353911153,-0.244000957,1.918020037,7.645400004,0.000235435,1.369999632,0.131386538,9.549994786,0.267015125,24.98909926,0.014418247,2.799995093,0.714286966,0,0.285713034,0.857142023,180.1000607,0.164907879,1003.649506,0.240621193,0.016277756,58.4999172,0.009515269,2094745.087,-1.439992149,-2714.032253,0.000530855,2.702728636,HCS + MM,,,20,400,10,,,,,,,,,,,,,200,3,10?ÄÚµÄÎüÇâÁ¿,,5.69,,,200,0.001,120 ÄÚµÄ·ÅÇâÁ¿,,1.09,,,,,,,,,,,,,,,,
MHS0399,Mg90Ni10,0.788446428,0.211553572,,,,,,,,,,,,,,,,,,,,,,,,,,,1.684999908,0.02670616,2.799995093,0.857142023,15.34881108,0.061238387,0.156550022,0.068029189,0.13930001,0.036611527,3.808999086,0.117353344,185.352619,0.313922413,3.808999086,0.117353344,3.814999601,0.05111389,27.74381891,0.371848299,13.59999019,0.352940469,1545.298882,0.353911153,-0.244000957,1.918020037,7.645400004,0.000235435,1.369999632,0.131386538,9.549994786,0.267015125,24.98909926,0.014418247,2.799995093,0.714286966,0,0.285713034,0.857142023,180.1000607,0.164907879,1003.649506,0.240621193,0.016277756,58.4999172,0.009515269,2094745.087,-1.439992149,-2714.032253,0.000530855,2.702728636,HCS + MM,,,20,400,10,,,,,,,,,,,,,220,3,10?ÄÚµÄÎüÇâÁ¿,,5.73,,,220,,120 ÄÚµÄ·ÅÇâÁ¿,,2.46,,,,,,,,,,,,,,,,
MHS0400,Mg90Ni10,0.788446428,0.211553572,,,,,,,,,,,,,,,,,,,,,,,,,,,1.684999908,0.02670616,2.799995093,0.857142023,15.34881108,0.061238387,0.156550022,0.068029189,0.13930001,0.036611527,3.808999086,0.117353344,185.352619,0.313922413,3.808999086,0.117353344,3.814999601,0.05111389,27.74381891,0.371848299,13.59999019,0.352940469,1545.298882,0.353911153,-0.244000957,1.918020037,7.645400004,0.000235435,1.369999632,0.131386538,9.549994786,0.267015125,24.98909926,0.014418247,2.799995093,0.714286966,0,0.285713034,0.857142023,180.1000607,0.164907879,1003.649506,0.240621193,0.016277756,58.4999172,0.009515269,2094745.087,-1.439992149,-2714.032253,0.000530855,2.702728636,HCS + MM,,,20,400,10,,,,,,,,,,,,,250,3,10?ÄÚµÄÎüÇâÁ¿,,5.78,,,250,,90,,5.24,,,,,,,,,,,,,,,,
MHS0401,Mg?80?Ni?20,0.623552879,0.376447121,,,,,,,,,,,,,,,,,,,,,,,,,,,1.699999836,0.035294049,3.599991277,0.888889225,15.66212258,0.080017854,0.153000039,0.092810244,0.137600019,0.049418497,3.957998375,0.150580856,165.9572115,0.467480989,3.957998375,0.150580856,3.879999291,0.067010185,31.1826425,0.441121431,15.19998255,0.421052254,1727.598012,0.422088069,-0.088001701,7.090757529,7.644800007,0.000313938,1.429999346,0.167831901,10.39999073,0.3269227,25.10919869,0.019132391,3.599991277,0.555556902,0,0.444443098,0.888889225,170.200108,0.232666827,1084.149122,0.297006505,0.015369278,71.99985279,0.009592768,2493620.323,-2.559989532,-4512.981556,0.000567572,4.160333182,HCS + MM,,,20,400,10,,,,,,,,,,,,,40,3,60,,3.7,,,,,,,,,,,,,,,,,,,,,,,
MHS0402,Mg?80?Ni?20,0.623552879,0.376447121,,,,,,,,,,,,,,,,,,,,,,,,,,,1.699999836,0.035294049,3.599991277,0.888889225,15.66212258,0.080017854,0.153000039,0.092810244,0.137600019,0.049418497,3.957998375,0.150580856,165.9572115,0.467480989,3.957998375,0.150580856,3.879999291,0.067010185,31.1826425,0.441121431,15.19998255,0.421052254,1727.598012,0.422088069,-0.088001701,7.090757529,7.644800007,0.000313938,1.429999346,0.167831901,10.39999073,0.3269227,25.10919869,0.019132391,3.599991277,0.555556902,0,0.444443098,0.888889225,170.200108,0.232666827,1084.149122,0.297006505,0.015369278,71.99985279,0.009592768,2493620.323,-2.559989532,-4512.981556,0.000567572,4.160333182,HCS + MM,,,20,400,10,,,,,,,,,,,,,200,3,10?ÄÚµÄÎüÇâÁ¿,,4.27,,,200,0.001,120 ÄÚµÄ·ÅÇâÁ¿,,1.84,,,,,,,,,,,,,,,,
MHS0403,Mg?80?Ni?20,0.623552879,0.376447121,,,,,,,,,,,,,,,,,,,,,,,,,,,1.699999836,0.035294049,3.599991277,0.888889225,15.66212258,0.080017854,0.153000039,0.092810244,0.137600019,0.049418497,3.957998375,0.150580856,165.9572115,0.467480989,3.957998375,0.150580856,3.879999291,0.067010185,31.1826425,0.441121431,15.19998255,0.421052254,1727.598012,0.422088069,-0.088001701,7.090757529,7.644800007,0.000313938,1.429999346,0.167831901,10.39999073,0.3269227,25.10919869,0.019132391,3.599991277,0.555556902,0,0.444443098,0.888889225,170.200108,0.232666827,1084.149122,0.297006505,0.015369278,71.99985279,0.009592768,2493620.323,-2.559989532,-4512.981556,0.000567572,4.160333182,HCS + MM,,,20,400,10,,,,,,,,,,,,,220,3,10?ÄÚµÄÎüÇâÁ¿,,4.28,,,220,,120 ÄÚµÄ·ÅÇâÁ¿,,2.76,,,,,,,,,,,,,,,,
MHS0404,Mg?80?Ni?20,0.623552879,0.376447121,,,,,,,,,,,,,,,,,,,,,,,,,,,1.699999836,0.035294049,3.599991277,0.888889225,15.66212258,0.080017854,0.153000039,0.092810244,0.137600019,0.049418497,3.957998375,0.150580856,165.9572115,0.467480989,3.957998375,0.150580856,3.879999291,0.067010185,31.1826425,0.441121431,15.19998255,0.421052254,1727.598012,0.422088069,-0.088001701,7.090757529,7.644800007,0.000313938,1.429999346,0.167831901,10.39999073,0.3269227,25.10919869,0.019132391,3.599991277,0.555556902,0,0.444443098,0.888889225,170.200108,0.232666827,1084.149122,0.297006505,0.015369278,71.99985279,0.009592768,2493620.323,-2.559989532,-4512.981556,0.000567572,4.160333182,HCS + MM,,,20,400,10,,,,,,,,,,,,,250,3,10?ÄÚµÄÎüÇâÁ¿,,4.32,,,250,,50,,3.92,,,,,,,,,,,,,,,,
MHS0405,Mg-7.5 wt% Nb,0.925,,,,,,,,,,,,,,,,,0.075,,,,,,,,,,,1.668753745,0.005127775,2.062312755,0.207461124,15.02022299,0.006983551,0.15974274,0.015355972,0.141477731,0.023185141,3.671216296,0.020977503,200.8754285,0.132369198,3.673293388,0.024848167,3.75519273,0.009494624,25.72990576,0.380243896,12.60235663,0.328183115,1438.896935,0.362166983,-0.373163974,0.493779215,7.627576195,0.016584679,1.316023566,0.031427102,9.067645253,0.278386868,24.86341262,0.001542984,2.062312755,0.95971335,0,0.04028665,0.207461124,187.1751551,0.103624084,961.095352,0.271085577,0.017083098,47.59636478,0.009434699,1848583.153,2.603454364,-804.6368554,0.003225129,0.839916984,µÈÀë×ÓÌå-½ðÊô·´Ó¦(ÆøÏà³Á»ý),,,,,,,,,,,,,,,,,,200,4,10ÄÚ,,4,"7.1£¨673 K,60min?£©",,300,0.0001,60,4,,,,,,70.9,,86.4,-73,,71,,£¨673 K£©1.87 MPa£¬£¨623 K£©0.65£¬£¨648 K£©1.03,£¨673 K£©1.58 MPa£¬£¨623 K£©0.96£¬£¨648 K£©0.57,,,
MHS0406,Mg-7.5 wt% Nb,0.925,,,,,,,,,,,,,,,,,0.075,,,,,,,,,,,1.668753745,0.005127775,2.062312755,0.207461124,15.02022299,0.006983551,0.15974274,0.015355972,0.141477731,0.023185141,3.671216296,0.020977503,200.8754285,0.132369198,3.673293388,0.024848167,3.75519273,0.009494624,25.72990576,0.380243896,12.60235663,0.328183115,1438.896935,0.362166983,-0.373163974,0.493779215,7.627576195,0.016584679,1.316023566,0.031427102,9.067645253,0.278386868,24.86341262,0.001542984,2.062312755,0.95971335,0,0.04028665,0.207461124,187.1751551,0.103624084,961.095352,0.271085577,0.017083098,47.59636478,0.009434699,1848583.153,2.603454364,-804.6368554,0.003225129,0.839916984,µÈÀë×ÓÌå-½ðÊô·´Ó¦(ÆøÏà³Á»ý),,,,,,,,,,,,,,,,,,200,4,60 ÄÚ,,5.7£¨±¥ºÍÖµ£©,"6.7£¨623 K,60min?£©",,,,,,,,,,,,,,,,,,,,,,
MHS0407,Mg-7.5 wt% Nb,0.925,,,,,,,,,,,,,,,,,0.075,,,,,,,,,,,1.668753745,0.005127775,2.062312755,0.207461124,15.02022299,0.006983551,0.15974274,0.015355972,0.141477731,0.023185141,3.671216296,0.020977503,200.8754285,0.132369198,3.673293388,0.024848167,3.75519273,0.009494624,25.72990576,0.380243896,12.60235663,0.328183115,1438.896935,0.362166983,-0.373163974,0.493779215,7.627576195,0.016584679,1.316023566,0.031427102,9.067645253,0.278386868,24.86341262,0.001542984,2.062312755,0.95971335,0,0.04028665,0.207461124,187.1751551,0.103624084,961.095352,0.271085577,0.017083098,47.59636478,0.009434699,1848583.153,2.603454364,-804.6368554,0.003225129,0.839916984,µÈÀë×ÓÌå-½ðÊô·´Ó¦(ÆøÏà³Á»ý),,,,,,,,,,,,,,,,,,100,4,5,2,,,,,,,,,,,,,,,,,,,,,,,,
MHS0408,Mg-7.5 wt% Nb,0.925,,,,,,,,,,,,,,,,,0.075,,,,,,,,,,,1.668753745,0.005127775,2.062312755,0.207461124,15.02022299,0.006983551,0.15974274,0.015355972,0.141477731,0.023185141,3.671216296,0.020977503,200.8754285,0.132369198,3.673293388,0.024848167,3.75519273,0.009494624,25.72990576,0.380243896,12.60235663,0.328183115,1438.896935,0.362166983,-0.373163974,0.493779215,7.627576195,0.016584679,1.316023566,0.031427102,9.067645253,0.278386868,24.86341262,0.001542984,2.062312755,0.95971335,0,0.04028665,0.207461124,187.1751551,0.103624084,961.095352,0.271085577,0.017083098,47.59636478,0.009434699,1848583.153,2.603454364,-804.6368554,0.003225129,0.839916984,µÈÀë×ÓÌå-½ðÊô·´Ó¦(ÆøÏà³Á»ý),,,,,,,,,,,,,,,,,,100,4,60,3.4,,,,,,,,,,,,,,,,,,,,,,,,
MHS0409,Mg-7.5 wt% Nb,0.925,,,,,,,,,,,,,,,,,0.075,,,,,,,,,,,1.668753745,0.005127775,2.062312755,0.207461124,15.02022299,0.006983551,0.15974274,0.015355972,0.141477731,0.023185141,3.671216296,0.020977503,200.8754285,0.132369198,3.673293388,0.024848167,3.75519273,0.009494624,25.72990576,0.380243896,12.60235663,0.328183115,1438.896935,0.362166983,-0.373163974,0.493779215,7.627576195,0.016584679,1.316023566,0.031427102,9.067645253,0.278386868,24.86341262,0.001542984,2.062312755,0.95971335,0,0.04028665,0.207461124,187.1751551,0.103624084,961.095352,0.271085577,0.017083098,47.59636478,0.009434699,1848583.153,2.603454364,-804.6368554,0.003225129,0.839916984,µÈÀë×ÓÌå-½ðÊô·´Ó¦(ÆøÏà³Á»ý),,,,,,,,,,,,,,,,,,300,4,5,5.8,,,,,,,,,,,,,,,,,,,,,,,,
MHS0410,Mg?90?In?5?Ni?5,0.716019398,0.096060085,,,,,,,,,,,,,0.187920518,,,,,,,,,,,,,,1.659999945,0.050938336,2.949997598,0.979391172,15.38388055,0.068318936,0.158615012,0.049837605,0.140200006,0.026554141,3.755499525,0.088596016,186.1868098,0.29940963,3.757499526,0.089096675,3.749999779,0.054812732,30.55016041,0.678588696,14.64999545,0.588091393,1503.249427,0.293538429,-0.287000493,1.272659107,7.55269997,0.053664378,1.363499814,0.11867296,8.854047156,0.253983617,25.02259964,0.018895722,2.449997427,0.816327388,0.020408192,0.163264421,0.712532895,179.6500302,0.173017248,938.729731,0.224290415,0.01682881,#VALUE!,0.009431945,2229874.843,-1.419996197,-3079.5289,0.000461321,3.279015037,ÉÕ½á+»úÐµÑÐÄ¥,,,20,300,,,,500,6,,,,,,,,,,,,,,3.3,,,,,,,,,,,,92.8,,,,76.1,137.5,,,,,
MHS0411,Mg?90?In?10,0.655779233,,,,,,,,,,,,,,0.344220767,,,,,,,,,,,,,,1.635,0.064220183,3.1,1.064516129,15.41895,0.074606248,0.16068,0.010828977,0.1411,0.002126152,3.702,0.034035656,187.021,0.284358441,3.706,0.037236913,3.685,0.052917232,33.3565,0.814069222,15.7,0.707006369,1461.2,0.201615111,-0.33,0.636363636,7.46,0.074798928,1.357,0.103905674,8.1581,0.199274341,25.0561,0.022401731,2.1,0.952380952,0.047619048,0,0.142857143,179.2,0.180803571,873.81,0.169396093,0.017379864,#VALUE!,0.00933624,2356300.728,-1.44,-2363.1211,0.000609735,2.702739841,ÉÕ½á+»úÐµÑÐÄ¥,,,,,,,,500,6,,,,,,,,,,,,,,4.2,,,,,,,,,,,,146,,,,,,,,,,
MHS0412,Mg?14?In?3?Ni?3,0.395290941,0.204550603,,,,,,,,,,,,,0.400158456,,,,,,,,,,,,,,1.639999816,0.088045894,4.849994735,0.913463393,16.08064237,0.099995836,0.155645032,0.084807306,0.138600015,0.044323765,3.94649877,0.133454937,149.0643913,0.571436996,3.952498776,0.133685429,3.749999336,0.09493848,43.040494,0.754766993,19.94999177,0.673524132,1783.748567,0.382748326,-0.061001248,9.325615036,7.36609972,0.0901126,1.470499551,0.168472684,9.162141783,0.423120154,25.32979924,0.028717405,3.349993202,0.597016137,0.044776256,0.358207607,0.840471872,158.9500695,0.298795919,969.8892249,0.373937367,0.016113965,#VALUE!,0.009446586,3277234.063,-3.179996279,-6605.763298,0.000481629,6.80756434,ÉÕ½á+»úÐµÑÐÄ¥,,,20,300,20,,,,,,,,,,,,,280,,10,1.5,,1.8£¨230 ¡ãC£©,,,,,,,,,,,,78.5,,,,70.1,132.2,0.33£¨300¡æ£©,,,,
MHS0413,Mg?14?In?3?Ni?3,0.395290941,0.204550603,,,,,,,,,,,,,0.400158456,,,,,,,,,,,,,,1.639999816,0.088045894,4.849994735,0.913463393,16.08064237,0.099995836,0.155645032,0.084807306,0.138600015,0.044323765,3.94649877,0.133454937,149.0643913,0.571436996,3.952498776,0.133685429,3.749999336,0.09493848,43.040494,0.754766993,19.94999177,0.673524132,1783.748567,0.382748326,-0.061001248,9.325615036,7.36609972,0.0901126,1.470499551,0.168472684,9.162141783,0.423120154,25.32979924,0.028717405,3.349993202,0.597016137,0.044776256,0.358207607,0.840471872,158.9500695,0.298795919,969.8892249,0.373937367,0.016113965,#VALUE!,0.009446586,3277234.063,-3.179996279,-6605.763298,0.000481629,6.80756434,ÉÕ½á+»úÐµÑÐÄ¥,,,20,300,20,,,,,,,,,,,,,220,,120,0.5,,,,,,,,,,,,,,,,,,,,,,,,
MHS0414,Mg?95?Ni?5?Ti?2(at. %),0.85575467,0.108764298,,,,,,,,,,,,,,,,,0.035481033,,,,,,,,,,1.673235245,0.026439768,2.431370021,0.715880571,15.16044988,0.046985449,0.158087266,0.049612342,0.140539221,0.032632465,3.741666196,0.086995049,192.231992,0.241151784,3.746176002,0.088615419,3.775980184,0.039102308,26.45269511,0.302996486,12.98038714,0.283569158,1495.440612,0.32760125,-0.314137747,1.086159028,7.629666663,0.014860439,1.34392138,0.098528288,9.312742463,0.243138102,24.93161727,0.010420799,2.431370021,0.822581501,0,0.177418499,0.715880571,181.8529715,0.171040786,982.5713196,0.224260366,0.016660529,52.8921144,0.00947793,1951428.934,0.303735433,-2377.972598,0.000127712,2.420461789,Çâ»¯È¼ÉÕºÏ³É (HCS),,,30,400,10,,,,,,,,,,,,,200,3,1.33,,6.29£¨±¥ºÍ£©,,,280,0.005,15,5.49,,207,,,,,80.8,,,,,,,,,,
MHS0415,Mg?95?Ni?5(at. %),0.887234672,0.112765328,,,,,,,,,,,,,,,,,,,,,,,,,,,1.677499951,0.019488312,2.39999741,0.726481713,15.19215549,0.044947391,0.158325011,0.04886797,0.140150006,0.026436337,3.734499518,0.086955956,195.0503128,0.216720404,3.734499518,0.086955956,3.78249979,0.037452423,26.02440887,0.287989444,12.79999482,0.272430459,1454.14941,0.273226683,-0.322000505,1.055877459,7.645700002,0.000171033,1.339999806,0.097587005,9.124997248,0.20301665,24.92904961,0.010499842,2.39999741,0.833334233,0,0.166665767,0.726481713,185.050032,0.116598108,963.3997394,0.182110434,0.016731994,51.7499563,0.009471663,1911557.626,-0.759995338,-1590.800984,0.000477972,1.650447809,Çâ»¯È¼ÉÕºÏ³É (HCS),,,30,400,10,,,,,,,,,,,,,,,,,,,,,,,,,220,,,,,116,,,,,,,,,,
MHS0416,Mg?24?Ni?10?Cu?2,0.449627007,0.452409619,0.097963374,,,,,,,,,,,,,,,,,,,,,,,,,,1.721666481,0.042605357,4.722212231,0.816525885,16.19785294,0.105331601,0.14844449,0.111137852,0.1357778,0.055850605,4.131664739,0.163136975,140.1565227,0.651747746,4.128886956,0.162702114,3.971110299,0.07886245,36.037346,0.461324474,17.3888688,0.438445414,1951.164329,0.428059224,0.12372026,5.98765861,7.64883335,0.002502797,1.509443686,0.186866841,11.3055444,0.335139699,25.17877609,0.022288005,4.722212231,0.411765555,0,0.588234445,0.816525885,174.1668241,0.402806645,1170.905612,0.306881324,0.014193546,87.77760319,0.009655385,3120951.659,-3.160487283,-7661.616542,0.000412679,6.540626313,ÖýÌ¬,,,,,,,,,,,,,,,,,,200,2,,,,,,250,0.0001,60,0.28,,,,,,,,,,,,,,,,,
MHS0417,Mg?24?Ni?10?Cu?2,0.449627007,0.452409619,0.097963374,,,,,,,,,,,,,,,,,,,,,,,,,,1.721666481,0.042605357,4.722212231,0.816525885,16.19785294,0.105331601,0.14844449,0.111137852,0.1357778,0.055850605,4.131664739,0.163136975,140.1565227,0.651747746,4.128886956,0.162702114,3.971110299,0.07886245,36.037346,0.461324474,17.3888688,0.438445414,1951.164329,0.428059224,0.12372026,5.98765861,7.64883335,0.002502797,1.509443686,0.186866841,11.3055444,0.335139699,25.17877609,0.022288005,4.722212231,0.411765555,0,0.588234445,0.816525885,174.1668241,0.402806645,1170.905612,0.306881324,0.014193546,87.77760319,0.009655385,3120951.659,-3.160487283,-7661.616542,0.000412679,6.540626313,ÈÛÈÚ·ÄË¿,,,,,,,,,,10,,,,,,,,,,,,,,,250,0.0001,60,1.55,,,,,,,,,,,,,,,,,
MHS0418,Mg?24?Ni?10?Cu?2,0.449627007,0.452409619,0.097963374,,,,,,,,,,,,,,,,,,,,,,,,,,1.721666481,0.042605357,4.722212231,0.816525885,16.19785294,0.105331601,0.14844449,0.111137852,0.1357778,0.055850605,4.131664739,0.163136975,140.1565227,0.651747746,4.128886956,0.162702114,3.971110299,0.07886245,36.037346,0.461324474,17.3888688,0.438445414,1951.164329,0.428059224,0.12372026,5.98765861,7.64883335,0.002502797,1.509443686,0.186866841,11.3055444,0.335139699,25.17877609,0.022288005,4.722212231,0.411765555,0,0.588234445,0.816525885,174.1668241,0.402806645,1170.905612,0.306881324,0.014193546,87.77760319,0.009655385,3120951.659,-3.160487283,-7661.616542,0.000412679,6.540626313,ÈÛÈÚ·ÄË¿,,,,,,,,,,20,,,,,,,,,,,,,,,250,0.0001,60,1.75,,,,,,,,,,,,,,,,,
MHS0419,Mg?24?Ni?10?Cu?2,0.449627007,0.452409619,0.097963374,,,,,,,,,,,,,,,,,,,,,,,,,,1.721666481,0.042605357,4.722212231,0.816525885,16.19785294,0.105331601,0.14844449,0.111137852,0.1357778,0.055850605,4.131664739,0.163136975,140.1565227,0.651747746,4.128886956,0.162702114,3.971110299,0.07886245,36.037346,0.461324474,17.3888688,0.438445414,1951.164329,0.428059224,0.12372026,5.98765861,7.64883335,0.002502797,1.509443686,0.186866841,11.3055444,0.335139699,25.17877609,0.022288005,4.722212231,0.411765555,0,0.588234445,0.816525885,174.1668241,0.402806645,1170.905612,0.306881324,0.014193546,87.77760319,0.009655385,3120951.659,-3.160487283,-7661.616542,0.000412679,6.540626313,ÈÛÈÚ·ÄË¿,,,,,,,,,,30,,,,,,,,,,,,,,,250,0.0001,60,1.84,,,,,,,,,,,,,,,,,
