Repository: qixinke/Magweb

File: 镁合金储氢数据库.csv (part 9 of 20)
ID,Name,Mg,Ni,Cu,Ce,La,Nd,Pr,Sm,Y,Ag,Al,Ca,Co,Fe,In,Li,Mn,Nb,Ti,V,Zn,Cr,Pd,Si,Zr,Gd,B,C,ÃÜ(XM),¦ÄÃÜ(XM),×åGp,¦Ä×åGp,I2(ev),¦ÄI2(ev),Ô­¾¶(Rm),¦ÄÔ­¾¶(Rm),¹²¾¶(Rc),¦Ä¹²¾¶(Rc,×ÔÄÜ(W),¦Ä×ÔÄÜ(W),¾§Ìå(LP),¦Ä¾§Ìå(LP),¹¦º¯Êý,¦Ä¹¦º¯Êý,¾ø¶Ôµç¸ºÐÔ,¦Ä¾ø¶Ôµç¸ºÐÔ,AW,¦ÄAW,AN,¦ÄAN,Tb,¦ÄTb,Eea(ev),¦ÄEea(ev),I1,¦ÄI1,XP,¦ÄXP,Hf,¦ÄHf,Cm,¦ÄCm,VEC,fs,fp,fd,¦ÄVEC,K,¦ÄK,Tm,¦ÄTm,Vm,B,ÈÛ»¯ìÊSf,ÃÜ¶È,»ìºÏìÊHmix,¼ª²¼Ë¹×ÔÓÉÄÜGmix,oumigaµÄµ¹Êý,ìØSmix,¼Ó¹¤·½Ê½,ÇòÄ¥»úH2Ñ¹Á¦£¨MPa£©,ÇòÄ¥»úAr2Ñ¹Á¦£¨MPa£©,Çò·ÛÖÊÁ¿±È,ÇòÄ¥»ú×ªËÙ(Ô²ÅÌ×ªËÙ)£¨rpm£©,Ä¥·ÛÊ±¼ä£¨h£©,¡æ/min²îÊ¾É¨ÃèÁ¿ÈÈ·¨ (DSC) ºÍÈÈÖØ·¨ (TG) ¼ÓÈÈËÙÂÊ,ë²ÆøMPa,ÉÕ½áÎÂ¶È¡æ,ÉÕ½áÊ±¼äh,m/sÈÛÌå·ÄË¿ËÙÂÊ£¨Í­¹õÏßËÙ¶È½üËÆ±íÊ¾£©,ÑùÆ·µÄ¼ÓÈÈËÙÂÊ,ÎüÇâ±¥ºÍ±È£¨Ra(t))t min%,ÍÑÇâ±È£¨R d ( t )£©%,ÎÂ¶ÈC?a?(t)£¨tµÄÇâ»¯ÄÜÁ¦£©ÇâÈÝÁ¿,C?d?(t)£¨tµÄÇâ»¯ÄÜÁ¦£©Çâ½âÎüÈÝÁ¿,ÎüÇâËÙÂÊ,³õÊ¼ÎüÇâÎÂ¶È¡æ,ÇâÎüÊÕÎÂ¶È,ÇâÎüÊÕÑ¹Á¦,ÇâÎüÊÕÊ±¼ämin,ÎüHÁ¿,´¢ÇâÁ¿,¿ÉÄæ´¢ÇâÄÜÁ¦wt%,Çâ½âÎüÐ§ÂÊ,½âÎü¶¯Á¦Ñ§ÎÂ¶È,½âÎü¶¯Á¦Ñ§H2Ñ¹Á¦(MPa),½âÎü¶¯Á¦Ñ§H2Ñ¹Á¦Ê±¼ämin,½âÎüH2º¬Á¿,ÍÑÇâÁ¿,¿ªÊ¼½âÎüÎÂ¶È¡æ,·åÖµ½âÎüÎÂ¶È£¨´ÓµÚ70¸öÅ²¶¯£©¡æ,×îÖÕÍÑÇâÎÂ¶È¡æ,ÍêÈ«ÍÑÇâÊ±¼ä,ÎüÇâ»î»¯ÄÜE?ae(k)kJ/mol,Çâ½âÎü¹ý³ÌµÄ»î»¯ÄÜ (E de(a)),ÍÑÇâ»î»¯ÄÜE?de(k),ìÊ±ä¦¤H £¨ÐÎ³ÉìÊ£©?(kJ/mol)£¨ÎüÇâ,ìØ±ä¦¤S J/mol/K)£¨ÎüÇâ,ìÊ±ä¦¤H (kJ/mol)£¨·Ö½âìÊ£©Çâ½âÎü,ìØ±ä¦¤S J/mol/K)£¨Çâ½âÎü,ÎüÊÕPCTÆ½ºâÑ¹Á¦MPa,½âÎüPCTÆ½ºâÑ¹Á¦MPa,»î»¯ÎÂ¶È¡æ,H2»î»¯Ñ¹Á¦MPa,»î»¯Ñ­»·´ÎÊý
MHS0420,Mg?24?Ni?10?Cu?2,0.449627007,0.452409619,0.097963374,,,,,,,,,,,,,,,,,,,,,,,,,,1.721666481,0.042605357,4.722212231,0.816525885,16.19785294,0.105331601,0.14844449,0.111137852,0.1357778,0.055850605,4.131664739,0.163136975,140.1565227,0.651747746,4.128886956,0.162702114,3.971110299,0.07886245,36.037346,0.461324474,17.3888688,0.438445414,1951.164329,0.428059224,0.12372026,5.98765861,7.64883335,0.002502797,1.509443686,0.186866841,11.3055444,0.335139699,25.17877609,0.022288005,4.722212231,0.411765555,0,0.588234445,0.816525885,174.1668241,0.402806645,1170.905612,0.306881324,0.014193546,87.77760319,0.009655385,3120951.659,-3.160487283,-7661.616542,0.000412679,6.540626313,ÈÛÈÚ·ÄË¿,,,,,,,,,,40,,,,,,,,,,,,,,,250,0.0001,60,1.94,,,,,,,,,,,,,,,,,
MHS0421,Mg?24?Ni?10?Cu?2,0.449627007,0.452409619,0.097963374,,,,,,,,,,,,,,,,,,,,,,,,,,1.721666481,0.042605357,4.722212231,0.816525885,16.19785294,0.105331601,0.14844449,0.111137852,0.1357778,0.055850605,4.131664739,0.163136975,140.1565227,0.651747746,4.128886956,0.162702114,3.971110299,0.07886245,36.037346,0.461324474,17.3888688,0.438445414,1951.164329,0.428059224,0.12372026,5.98765861,7.64883335,0.002502797,1.509443686,0.186866841,11.3055444,0.335139699,25.17877609,0.022288005,4.722212231,0.411765555,0,0.588234445,0.816525885,174.1668241,0.402806645,1170.905612,0.306881324,0.014193546,87.77760319,0.009655385,3120951.659,-3.160487283,-7661.616542,0.000412679,6.540626313,ÖýÌ¬,,,,,,,,,,,,,,,,,,,,,,,,,250,0.0001,120,0.32,,,,,,,,,,,,,,,,,
MHS0422,Mg?24?Ni?10?Cu?2,0.449627007,0.452409619,0.097963374,,,,,,,,,,,,,,,,,,,,,,,,,,1.721666481,0.042605357,4.722212231,0.816525885,16.19785294,0.105331601,0.14844449,0.111137852,0.1357778,0.055850605,4.131664739,0.163136975,140.1565227,0.651747746,4.128886956,0.162702114,3.971110299,0.07886245,36.037346,0.461324474,17.3888688,0.438445414,1951.164329,0.428059224,0.12372026,5.98765861,7.64883335,0.002502797,1.509443686,0.186866841,11.3055444,0.335139699,25.17877609,0.022288005,4.722212231,0.411765555,0,0.588234445,0.816525885,174.1668241,0.402806645,1170.905612,0.306881324,0.014193546,87.77760319,0.009655385,3120951.659,-3.160487283,-7661.616542,0.000412679,6.540626313,ÈÛÈÚ·ÄË¿,,,,,,,,,,10,,,,,,,,,,,,,,,250,0.0001,120,1.74,,,,,,,,,,,,,,,,,
MHS0423,Mg?24?Ni?10?Cu?2,0.449627007,0.452409619,0.097963374,,,,,,,,,,,,,,,,,,,,,,,,,,1.721666481,0.042605357,4.722212231,0.816525885,16.19785294,0.105331601,0.14844449,0.111137852,0.1357778,0.055850605,4.131664739,0.163136975,140.1565227,0.651747746,4.128886956,0.162702114,3.971110299,0.07886245,36.037346,0.461324474,17.3888688,0.438445414,1951.164329,0.428059224,0.12372026,5.98765861,7.64883335,0.002502797,1.509443686,0.186866841,11.3055444,0.335139699,25.17877609,0.022288005,4.722212231,0.411765555,0,0.588234445,0.816525885,174.1668241,0.402806645,1170.905612,0.306881324,0.014193546,87.77760319,0.009655385,3120951.659,-3.160487283,-7661.616542,0.000412679,6.540626313,ÈÛÈÚ·ÄË¿,,,,,,,,,,20,,,,,,,,,,,,,,,250,0.0001,120,1.83,,,,,,,,,,,,,,,,,
MHS0424,Mg?24?Ni?10?Cu?2,0.449627007,0.452409619,0.097963374,,,,,,,,,,,,,,,,,,,,,,,,,,1.721666481,0.042605357,4.722212231,0.816525885,16.19785294,0.105331601,0.14844449,0.111137852,0.1357778,0.055850605,4.131664739,0.163136975,140.1565227,0.651747746,4.128886956,0.162702114,3.971110299,0.07886245,36.037346,0.461324474,17.3888688,0.438445414,1951.164329,0.428059224,0.12372026,5.98765861,7.64883335,0.002502797,1.509443686,0.186866841,11.3055444,0.335139699,25.17877609,0.022288005,4.722212231,0.411765555,0,0.588234445,0.816525885,174.1668241,0.402806645,1170.905612,0.306881324,0.014193546,87.77760319,0.009655385,3120951.659,-3.160487283,-7661.616542,0.000412679,6.540626313,ÈÛÈÚ·ÄË¿,,,,,,,,,,30,,,,,,,,,,,,,,,250,0.0001,120,1.88,,,,,,,,,,,,,,,,,
MHS0425,Mg?24?Ni?10?Cu?2,0.449627007,0.452409619,0.097963374,,,,,,,,,,,,,,,,,,,,,,,,,,1.721666481,0.042605357,4.722212231,0.816525885,16.19785294,0.105331601,0.14844449,0.111137852,0.1357778,0.055850605,4.131664739,0.163136975,140.1565227,0.651747746,4.128886956,0.162702114,3.971110299,0.07886245,36.037346,0.461324474,17.3888688,0.438445414,1951.164329,0.428059224,0.12372026,5.98765861,7.64883335,0.002502797,1.509443686,0.186866841,11.3055444,0.335139699,25.17877609,0.022288005,4.722212231,0.411765555,0,0.588234445,0.816525885,174.1668241,0.402806645,1170.905612,0.306881324,0.014193546,87.77760319,0.009655385,3120951.659,-3.160487283,-7661.616542,0.000412679,6.540626313,ÈÛÈÚ·ÄË¿,,,,,,,,,,40,,,,,,,,,,,,,,,250,0.0001,120,2,,,,,,,,,,,,,,,,,
MHS0426,Mg20Ni10,0.453016225,0.546983775,,,,,,,,,,,,,,,,,,,,,,,,,,,1.719999773,0.041110818,4.666654551,0.808123216,16.07987192,0.091852098,0.14826672,0.112869843,0.135333359,0.05921576,4.15666441,0.168979708,140.0966271,0.652629274,4.15666441,0.168979708,3.966665682,0.077246891,35.76774792,0.453224756,17.3333091,0.435142749,1970.663906,0.436081192,0.119997637,6.128372465,7.644000009,0.000370019,1.509999091,0.187312955,11.53332046,0.3474224,25.26933151,0.022404874,4.666654551,0.428572541,0,0.571427459,0.808123216,157.0001499,0.297254458,1191.482114,0.318494255,0.014157973,89.99979555,0.00967981,3105123.722,-3.555547478,-6308.843232,0.000563899,5.291970068,,,,,,,,,,,30,,Ra(5)93.0811,27.7949R d ( 20 ),,,,,200,1.5,40,3.1,,,,200,0.0001,,,,,,,,,,,,,,,,,,,
MHS0427,Mg20Ni9Cu,0.45097659,0.490068959,0.058954451,,,,,,,,,,,,,,,,,,,,,,,,,,1.720999798,0.042017297,4.699989164,0.813257059,16.15066054,0.100268738,0.148373382,0.11183443,0.135600024,0.057237699,4.141664605,0.165542954,140.1325644,0.652100367,4.139997935,0.165295653,3.969332453,0.078223032,35.92950679,0.458148713,17.36664493,0.437135755,1958.964158,0.431357043,0.122231212,6.042972855,7.646900014,0.0019776,1.509665848,0.187045583,11.3966548,0.340381617,25.21499825,0.022404251,4.699989164,0.418440667,0,0.581559333,0.813257059,167.300156,0.373041993,1179.136211,0.311804813,0.014179317,88.66647993,0.009665257,3114629.694,-3.30665947,-7305.560754,0.000452827,6.192884272,,,,,,,,,,,,,93.54Ra(5),30.46Rd ( 20 ),,,,,200,1.5,40,3.16,,,,,,,,,,,,,,,,,,,,,,,,
MHS0428,Mg20Ni6Cu4,0.444966415,0.322358533,0.232675053,,,,,,,,,,,,,,,,,,,,,,,,,,1.723999869,0.044569297,4.799992912,0.827060536,16.36302621,0.120463984,0.148693366,0.108658651,0.136400017,0.050496032,4.096665231,0.153910379,140.2403764,0.650513464,4.089998555,0.15265014,3.977332757,0.081032449,36.41478297,0.471807438,17.46665231,0.442912684,1923.864946,0.415503835,0.128931928,5.803560484,7.655600021,0.003671052,1.50866612,0.186238113,10.9866582,0.312694696,25.05199861,0.021104304,4.799992912,0.388889425,0,0.611110575,0.827060536,198.2001461,0.444824915,1142.098535,0.286211684,0.014243348,84.66653673,0.009619711,3142982.387,-2.773329262,-8176.898147,0.000339281,7.157109979,,,,,,,,,,,,,91.33Ra(5),58.77Rd ( 20 ),,,,,200,1.5,40,2.82,,,,,,,,,,,,,,,,,,,,,,,,
MHS0429,Mg20Ni9Co,0.452914924,0.492175315,,,,,,,,,,,0.054909762,,,,,,,,,,,,,,,,1.71833312,0.040097003,4.633321867,0.804631602,16.0435972,0.08963549,0.148283384,0.112699724,0.135400024,0.05854622,4.141664542,0.16554296,140.4650119,0.647352094,4.15166453,0.167596902,3.963332402,0.076247788,35.77574386,0.453440948,17.29997703,0.433371941,1971.13071,0.436314495,0.10333111,6.939524909,7.652033332,0.005567868,1.508999138,0.186531688,11.49998781,0.34465948,25.22733166,0.021871288,4.633321867,0.431655744,0,0.568344256,0.804631602,157.300142,0.294157383,1192.815507,0.319771814,0.014161236,89.99980581,0.009641045,3105537.642,-2.933325088,-7389.898738,0.000397095,6.192881773,,,,,,,,,,,,,93.15Ra(5),38.26Rd ( 20 ),,,,,200,1.5,40,2.92,,,,,,,,,,,,,,,,,,,,,,,,
MHS0430,Mg20Ni6Co4,0.452611291,0.327896908,,,,,,,,,,,0.219491802,,,,,,,,,,,,,,,,1.713333162,0.036708056,4.533323861,0.792755671,15.9347731,0.082115137,0.148333376,0.112187598,0.13560002,0.056472471,4.096664958,0.153910392,141.5701658,0.631502125,4.136664895,0.163281674,3.953332568,0.07308875,35.79973166,0.454086956,17.19998085,0.427869123,1972.531124,0.437011419,0.05333155,12.31019949,7.67613329,0.010472684,1.50599928,0.184140487,11.39998992,0.335862935,25.10133214,0.019310989,4.533323861,0.441177392,0,0.558822608,0.792755671,158.2001179,0.284727563,1196.815684,0.323515233,0.014171026,89.9998366,0.009525268,3106778.956,-1.066659621,-8566.802938,0.000124526,7.157105637,,,,,,,,,,,,,93.54Ra(5),70.26Rd ( 20 ),,,,,200,1.5,40,3.02,,,,,,,,,,,,,,,,,,,,,,,,
MHS0431,Mg20Ni9Mn,0.454607072,0.494014145,,,,,,,,,,,,,,,0.051378782,,,,,,,,,,,,1.714333117,0.040404458,4.566655558,0.802953858,15.99557589,0.089190973,0.148613382,0.109977636,0.135833358,0.057091398,4.114997884,0.164985177,150.4063521,0.62284509,4.121664564,0.164436159,3.943999068,0.075702228,35.64257454,0.450219689,17.23331132,0.430518586,1942.264124,0.428567461,0.064664427,11.09240998,7.637133327,0.004952061,1.497999158,0.18230031,11.39998814,0.340414099,25.27766505,0.022927802,4.566655558,0.43795727,0,0.56204273,0.802953858,154.2267959,0.341078814,1184.515555,0.31354274,0.014231393,87.9998119,0.009624178,3087416.263,-2.631097881,-7338.198849,0.000358677,6.192884272,,,,,,,,,,,,,94.96Ra(5),31.69Rd ( 20 ),,,,,200,1.5,40,3.27,,,,,,,,,,,,,,,,,,,,,,,,
MHS0432,Mg20Ni6Mn4,0.459447366,0.332849343,,,,,,,,,,,,,,,0.207703291,,,,,,,,,,,,1.697333166,0.036347881,4.266658852,0.777177252,15.74268803,0.078104548,0.149653367,0.100657914,0.137333352,0.048785699,3.989998419,0.146739426,181.3354991,0.515823985,4.016665122,0.145727436,3.875999286,0.067644552,35.26705474,0.440611307,16.93331825,0.415050966,1857.064855,0.397995675,-0.101335053,6.232252829,7.616533301,0.009405089,1.461999389,0.16269274,10.99999155,0.313075678,25.30266562,0.024399007,4.266658852,0.468750859,0,0.531249141,0.777177252,145.9067415,0.456798773,1163.615897,0.296636078,0.014451653,81.99986642,0.009453284,3034760.605,0.568910794,-8327.558038,6.83E-05,7.157109979,,,,,,,,,,,,,86.72Ra(5),60Rd ( 20 ),,,,,200,1.5,40,2.95,,,,,,,,,,,,,,,,,,,,,,,,
MHS0433,Mg?67Ni33,0.456745063,0.543254937,,,,,,,,,,,,,,,,,,,,,,,,,,,1.719499774,0.041018805,4.639987945,0.810712749,16.06942818,0.091679421,0.148385053,0.1124947,0.135390026,0.059041328,4.151697755,0.168754129,140.7431423,0.647988957,4.151697755,0.168754129,3.964499021,0.077093704,35.65312018,0.453532376,17.27997589,0.435382249,1964.587253,0.436324113,0.114797649,6.389773606,7.644020009,0.000369082,1.507999096,0.187087184,11.50498719,0.347397472,25.26532819,0.022351771,4.639987945,0.431035603,0,0.568964397,0.810712749,157.3301492,0.295881021,1188.798787,0.318406112,0.014188256,89.54979658,0.009677825,3088562.943,-3.537591803,-6271.541377,0.000564389,5.272552305,ÈÛÈÚ·ÄË¿,,,,,,,,,,40,,,,,,,,300,3,240,3.15,,,,300,0.101325,,,2.5,,,,,,,,,,,,,,,,
MHS0434,Mg?67?Ni?32?Y,0.452907051,0.522366046,,,,,,,0.024726903,,,,,,,,,,,,,,,,,,,,1.715199766,0.044937951,4.569988132,0.81537783,16.01004063,0.094111922,0.148941054,0.11290738,0.136050027,0.070496185,4.131197761,0.16970799,141.2921433,0.641077445,4.131197761,0.16970799,3.952399011,0.078949949,35.95524781,0.469050742,17.38997723,0.4460124,1968.907374,0.439025128,0.106267705,6.834160692,7.629819954,0.018574491,1.501099104,0.186959652,11.44698745,0.345559065,25.26992828,0.022678039,4.569988132,0.437637898,0,0.562362102,0.81537783,156.5901407,0.307553972,1189.508836,0.319120695,0.014352301,88.15979892,0.009623289,3079278.443,-3.987992118,-6718.908587,0.0005939,5.645120401,ÈÛÈÚ·ÄË¿,,,,,,,,,,40,,,,,,,,300,3,240,3.79,,,,300,0.101325,,,3.65,,,,,,,,,,,,,,,,
MHS0435,Mg?67?Ni?30?Y?3,0.445421332,0.48162403,,,,,,,0.072954639,,,,,,,,,,,,,,,,,,,,1.706599752,0.051625859,4.42998854,0.824009155,15.89126556,0.098472185,0.150053054,0.113342722,0.13737003,0.087825137,4.090197783,0.171204544,142.3901452,0.627252323,4.090197783,0.171204544,3.928198998,0.082254952,36.5595029,0.496729765,17.60997984,0.465499036,1977.547612,0.444269954,0.089207822,7.97194013,7.601419851,0.031962004,1.487299122,0.186338887,11.330988,0.341479671,25.27912845,0.023311933,4.42998854,0.451468437,0,0.548531563,0.824009155,155.1101241,0.33005127,1190.928932,0.320536336,0.014680391,85.3798043,0.009514412,3061329.484,-4.814392373,-7279.437113,0.000661806,6.108360056,ÈÛÈÚ·ÄË¿,,,,,,,,,,40,,,,,,,,300,3,240,3.78,,,,300,0.101325,,,3.55,,,,,,,,,,,,,,,,
MHS0436,Mg?67?Ni?27?Y6,0.434645498,0.422975128,,,,,,,0.142379374,,,,,,,,,,,,,,,,,,,,1.693699737,0.059680413,4.219989241,0.834837303,15.71310303,0.103865569,0.151721053,0.113070435,0.139350033,0.106286785,4.028697843,0.172383145,144.0371472,0.606492024,4.028697843,0.172383145,3.891898994,0.086279308,37.46588515,0.53146382,17.93998362,0.490956202,1990.507965,0.451763521,0.063618007,10.80053433,7.558819715,0.044750073,1.466599159,0.184430176,11.15698891,0.334260813,25.2929287,0.024219815,4.219989241,0.473934858,0,0.526065142,0.834837303,152.8901001,0.362097743,1193.059077,0.322626562,0.015172526,81.20981415,0.009351581,3035855.971,-5.867992008,-7848.338093,0.000748233,6.573413047,ÈÛÈÚ·ÄË¿,,,,,,,,,,40,,,,,,,,300,3,240,3.45,,,,300,0.101325,,,2.95,,,,,,,,,,,,,,,,
MHS0437,Mg 60?Ni?30?La?10,0.316458306,0.38210013,,,0.301441564,,,,,,,,,,,,,,,,,,,,,,,,1.679999714,0.08183172,4.499988755,0.802773896,15.5777547,0.132065011,0.152230056,0.13029524,0.142500038,0.160032328,4.080997814,0.17249494,140.9467661,0.615669973,4.090997835,0.169850503,3.879998937,0.100515412,46.08199422,0.74983226,21.2999863,0.651907224,2147.297876,0.452823731,0.157997951,4.474141588,7.437299586,0.083377893,1.468999098,0.200936711,10.99998732,0.374937961,25.45339874,0.030264255,4.499988755,0.444445555,0,0.555554445,0.802773896,142.6001055,0.433788208,1191.648903,0.302108147,0.015520529,83.79980332,0.009230896,3649436.782,-7.799990186,-8904.073412,0.000876771,7.465515555,ÈÛÈÚ·ÄË¿,,,,,,,,,,20,,,,,,,,250,2,,,2.22,,,250,0.101325,66.67ÄÚ,,0.7,,,,,,98.31,,,,,,,,,,
MHS0438,Mg 60?Ni?30?La?8?Co2,0.327837822,0.395840059,,,0.249824874,,,,,,,,0.026497245,,,,,,,,,,,,,,,,1.688999727,0.075796061,4.619988703,0.792208778,15.69818826,0.125066305,0.150974056,0.129308542,0.140880036,0.148837359,4.106997827,0.171006802,138.4117088,0.638336729,4.120997837,0.170115998,3.903998959,0.096823725,44.48245396,0.718810656,20.69998465,0.625432224,2136.557782,0.448189487,0.161197924,4.397114513,7.483379653,0.075252673,1.484599103,0.199294666,11.19998739,0.368675398,25.40739869,0.029047672,4.619988703,0.432901491,0,0.567098509,0.792208778,144.3401121,0.411261181,1203.148888,0.306648695,0.015128845,86.83980321,0.009308896,3614246.437,-6.780791475,-9489.458079,0.000715071,7.881549307,ÈÛÈÚ·ÄË¿,,,,,,,,,,20,,,,,,,,250,2,,,2.49,,,250,0.101325,66.67ÄÚ,,0.88,,,,,,96.33,,,,,,,,,,
MHS0439,Mg 60?Ni?30?La?6?Co4,0.340066255,0.410604993,,,0.194357554,,,,,,,,0.054971198,,,,,,,,,,,,,,,,1.697999741,0.068972521,4.739988668,0.781230107,15.81862182,0.11738245,0.149718055,0.127721467,0.139260033,0.13511239,4.132997844,0.169302884,135.8766512,0.66111953,4.150997842,0.170057739,3.927998984,0.092674977,42.8829135,0.678128057,20.09998291,0.592207877,2125.817687,0.443342065,0.164397897,4.322967504,7.529459726,0.065803367,1.500199111,0.197137935,11.39998749,0.361782318,25.36139863,0.027649588,4.739988668,0.421941937,0,0.578058063,0.781230107,146.0801189,0.388154282,1214.648875,0.310640774,0.014737161,89.87980351,0.009385418,3577179.606,-5.707192434,-9753.332501,0.000585496,8.025056055,ÈÛÈÚ·ÄË¿,,,,,,,,,,20,,,,,,,,250,2,,,2.77,,,250,0.101325,66.67ÄÚ,,1.69,,,,,,78. 99,,,,,,,,,,
MHS0440,Mg 60?Ni?30?La?10,0.316458306,0.38210013,,,0.301441564,,,,,,,,,,,,,,,,,,,,,,,,1.679999714,0.08183172,4.499988755,0.802773896,15.5777547,0.132065011,0.152230056,0.13029524,0.142500038,0.160032328,4.080997814,0.17249494,140.9467661,0.615669973,4.090997835,0.169850503,3.879998937,0.100515412,46.08199422,0.74983226,21.2999863,0.651907224,2147.297876,0.452823731,0.157997951,4.474141588,7.437299586,0.083377893,1.468999098,0.200936711,10.99998732,0.374937961,25.45339874,0.030264255,4.499988755,0.444445555,0,0.555554445,0.802773896,142.6001055,0.433788208,1191.648903,0.302108147,0.015520529,83.79980332,0.009230896,3649436.782,-7.799990186,-8904.073412,0.000876771,7.465515555,ÈÛÈÚ·ÄË¿,,,,,,,,,,20,,,,,,,,300,2,,,2.47,,,300,0.101325,66.67ÄÚ,,2.25,,,,,,,,,,,,,,,,
MHS0441,Mg 60?Ni?30?La?8?Co2,0.327837822,0.395840059,,,0.249824874,,,,,,,,0.026497245,,,,,,,,,,,,,,,,1.688999727,0.075796061,4.619988703,0.792208778,15.69818826,0.125066305,0.150974056,0.129308542,0.140880036,0.148837359,4.106997827,0.171006802,138.4117088,0.638336729,4.120997837,0.170115998,3.903998959,0.096823725,44.48245396,0.718810656,20.69998465,0.625432224,2136.557782,0.448189487,0.161197924,4.397114513,7.483379653,0.075252673,1.484599103,0.199294666,11.19998739,0.368675398,25.40739869,0.029047672,4.619988703,0.432901491,0,0.567098509,0.792208778,144.3401121,0.411261181,1203.148888,0.306648695,0.015128845,86.83980321,0.009308896,3614246.437,-6.780791475,-9489.458079,0.000715071,7.881549307,ÈÛÈÚ·ÄË¿,,,,,,,,,,20,,,,,,,,300,2,,,2.55,,,300,0.101325,66.67ÄÚ,,2.35,,,,,,,,,,,,,,,,
MHS0442,Mg 60?Ni?30?La?6?Co4,0.340066255,0.410604993,,,0.194357554,,,,,,,,0.054971198,,,,,,,,,,,,,,,,1.697999741,0.068972521,4.739988668,0.781230107,15.81862182,0.11738245,0.149718055,0.127721467,0.139260033,0.13511239,4.132997844,0.169302884,135.8766512,0.66111953,4.150997842,0.170057739,3.927998984,0.092674977,42.8829135,0.678128057,20.09998291,0.592207877,2125.817687,0.443342065,0.164397897,4.322967504,7.529459726,0.065803367,1.500199111,0.197137935,11.39998749,0.361782318,25.36139863,0.027649588,4.739988668,0.421941937,0,0.578058063,0.781230107,146.0801189,0.388154282,1214.648875,0.310640774,0.014737161,89.87980351,0.009385418,3577179.606,-5.707192434,-9753.332501,0.000585496,8.025056055,ÈÛÈÚ·ÄË¿,,,,,,,,,,20,,,,,,,,300,2,,,2.96,,,300,0.101325,66.67ÄÚ,,2.85,,,,,,,,,,,,,,,,
MHS0443,Mg 60?Ni?30?La?10,0.316458306,0.38210013,,,0.301441564,,,,,,,,,,,,,,,,,,,,,,,,1.679999714,0.08183172,4.499988755,0.802773896,15.5777547,0.132065011,0.152230056,0.13029524,0.142500038,0.160032328,4.080997814,0.17249494,140.9467661,0.615669973,4.090997835,0.169850503,3.879998937,0.100515412,46.08199422,0.74983226,21.2999863,0.651907224,2147.297876,0.452823731,0.157997951,4.474141588,7.437299586,0.083377893,1.468999098,0.200936711,10.99998732,0.374937961,25.45339874,0.030264255,4.499988755,0.444445555,0,0.555554445,0.802773896,142.6001055,0.433788208,1191.648903,0.302108147,0.015520529,83.79980332,0.009230896,3649436.782,-7.799990186,-8904.073412,0.000876771,7.465515555,ÈÛÈÚ·ÄË¿,,,,,,,,,,20,,,,,,,,350,2,,,2.3,,,350,0.101325,66.67ÄÚ,,2.26,,,,,,,,,,,,,,,,
MHS0444,Mg 60?Ni?30?La?8?Co2,0.327837822,0.395840059,,,0.249824874,,,,,,,,0.026497245,,,,,,,,,,,,,,,,1.688999727,0.075796061,4.619988703,0.792208778,15.69818826,0.125066305,0.150974056,0.129308542,0.140880036,0.148837359,4.106997827,0.171006802,138.4117088,0.638336729,4.120997837,0.170115998,3.903998959,0.096823725,44.48245396,0.718810656,20.69998465,0.625432224,2136.557782,0.448189487,0.161197924,4.397114513,7.483379653,0.075252673,1.484599103,0.199294666,11.19998739,0.368675398,25.40739869,0.029047672,4.619988703,0.432901491,0,0.567098509,0.792208778,144.3401121,0.411261181,1203.148888,0.306648695,0.015128845,86.83980321,0.009308896,3614246.437,-6.780791475,-9489.458079,0.000715071,7.881549307,ÈÛÈÚ·ÄË¿,,,,,,,,,,20,,,,,,,,350,2,,,2.36,,,350,0.101325,66.67ÄÚ,,2.29,,,,,,,,,,,,,,,,
MHS0445,Mg 60?Ni?30?La?6?Co4,0.340066255,0.410604993,,,0.194357554,,,,,,,,0.054971198,,,,,,,,,,,,,,,,1.697999741,0.068972521,4.739988668,0.781230107,15.81862182,0.11738245,0.149718055,0.127721467,0.139260033,0.13511239,4.132997844,0.169302884,135.8766512,0.66111953,4.150997842,0.170057739,3.927998984,0.092674977,42.8829135,0.678128057,20.09998291,0.592207877,2125.817687,0.443342065,0.164397897,4.322967504,7.529459726,0.065803367,1.500199111,0.197137935,11.39998749,0.361782318,25.36139863,0.027649588,4.739988668,0.421941937,0,0.578058063,0.781230107,146.0801189,0.388154282,1214.648875,0.310640774,0.014737161,89.87980351,0.009385418,3577179.606,-5.707192434,-9753.332501,0.000585496,8.025056055,ÈÛÈÚ·ÄË¿,,,,,,,,,,20,,,,,,,,350,2,,,3.05,,,350,0.101325,66.67ÄÚ,,2.66,,,,,,,,,,,,,,,,
MHS0446,Mg 60?Ni?30?La?10,0.316458306,0.38210013,,,0.301441564,,,,,,,,,,,,,,,,,,,,,,,,1.679999714,0.08183172,4.499988755,0.802773896,15.5777547,0.132065011,0.152230056,0.13029524,0.142500038,0.160032328,4.080997814,0.17249494,140.9467661,0.615669973,4.090997835,0.169850503,3.879998937,0.100515412,46.08199422,0.74983226,21.2999863,0.651907224,2147.297876,0.452823731,0.157997951,4.474141588,7.437299586,0.083377893,1.468999098,0.200936711,10.99998732,0.374937961,25.45339874,0.030264255,4.499988755,0.444445555,0,0.555554445,0.802773896,142.6001055,0.433788208,1191.648903,0.302108147,0.015520529,83.79980332,0.009230896,3649436.782,-7.799990186,-8904.073412,0.000876771,7.465515555,ÈÛÈÚ·ÄË¿,,,,,,,,,,20,,,,,,,,,,,,,,,300,2,3.33,1.19,,,,,,,,,,,,,,,,,
MHS0447,Mg 60?Ni?30?La?8?Co2,0.327837822,0.395840059,,,0.249824874,,,,,,,,0.026497245,,,,,,,,,,,,,,,,1.688999727,0.075796061,4.619988703,0.792208778,15.69818826,0.125066305,0.150974056,0.129308542,0.140880036,0.148837359,4.106997827,0.171006802,138.4117088,0.638336729,4.120997837,0.170115998,3.903998959,0.096823725,44.48245396,0.718810656,20.69998465,0.625432224,2136.557782,0.448189487,0.161197924,4.397114513,7.483379653,0.075252673,1.484599103,0.199294666,11.19998739,0.368675398,25.40739869,0.029047672,4.619988703,0.432901491,0,0.567098509,0.792208778,144.3401121,0.411261181,1203.148888,0.306648695,0.015128845,86.83980321,0.009308896,3614246.437,-6.780791475,-9489.458079,0.000715071,7.881549307,ÈÛÈÚ·ÄË¿,,,,,,,,,,20,,,,,,,,,,,,,,,300,2,3.33,1.41,,,,,,,,,,,,,,,,,
MHS0448,Mg 60?Ni?30?La?6?Co4,0.340066255,0.410604993,,,0.194357554,,,,,,,,0.054971198,,,,,,,,,,,,,,,,1.697999741,0.068972521,4.739988668,0.781230107,15.81862182,0.11738245,0.149718055,0.127721467,0.139260033,0.13511239,4.132997844,0.169302884,135.8766512,0.66111953,4.150997842,0.170057739,3.927998984,0.092674977,42.8829135,0.678128057,20.09998291,0.592207877,2125.817687,0.443342065,0.164397897,4.322967504,7.529459726,0.065803367,1.500199111,0.197137935,11.39998749,0.361782318,25.36139863,0.027649588,4.739988668,0.421941937,0,0.578058063,0.781230107,146.0801189,0.388154282,1214.648875,0.310640774,0.014737161,89.87980351,0.009385418,3577179.606,-5.707192434,-9753.332501,0.000585496,8.025056055,ÈÛÈÚ·ÄË¿,,,,,,,,,,20,,,,,,,,,,,,,,,300,2,3.33,2.18,,,,,,,,,,,,,,,,,
MHS0449,Mg-10.6 wt% La-3.5 wt% Ni,0.859,0.035,,,0.106,,,,,,,,,,,,,,,,,,,,,,,,1.665160158,0.032279346,2.150772402,0.473679731,15.00372294,0.046526274,0.16010121,0.037758638,0.142096022,0.068253392,3.678803202,0.052374114,200.4292551,0.127993761,3.680882341,0.051666325,3.747046554,0.033375894,27.24652703,0.618121567,13.19557454,0.507421016,1441.978181,0.281643347,-0.355941452,0.655512328,7.60288513,0.038827727,1.315382384,0.062399871,8.786126353,0.129591144,24.9351069,0.014092555,2.150772402,0.929898486,0,0.070101514,0.473679731,184.7114091,0.151456984,941.8430145,0.114821717,0.017258957,46.83997597,0.009328653,1940220.567,-0.84741315,-1440.177072,0.000588755,1.528205483,HPMR£¨ÇâµÈÀë×ÓÌå-½ðÊô·´Ó¦·¨£©,,,,,,,,,,,,,,,,,,250,4,²»µ½15,3.2,,,,350,0.0001,3,4.2,,,,,,39.1,,,,,,,,,,,
MHS0450,Mg-10.6 wt% La-3.5 wt% Ni,0.859,0.035,,,0.106,,,,,,,,,,,,,,,,,,,,,,,,1.665160158,0.032279346,2.150772402,0.473679731,15.00372294,0.046526274,0.16010121,0.037758638,0.142096022,0.068253392,3.678803202,0.052374114,200.4292551,0.127993761,3.680882341,0.051666325,3.747046554,0.033375894,27.24652703,0.618121567,13.19557454,0.507421016,1441.978181,0.281643347,-0.355941452,0.655512328,7.60288513,0.038827727,1.315382384,0.062399871,8.786126353,0.129591144,24.9351069,0.014092555,2.150772402,0.929898486,0,0.070101514,0.473679731,184.7114091,0.151456984,941.8430145,0.114821717,0.017258957,46.83997597,0.009328653,1940220.567,-0.84741315,-1440.177072,0.000588755,1.528205483,HPMR£¨ÇâµÈÀë×ÓÌå-½ðÊô·´Ó¦·¨£©,,,,,,,,,,,,,,,,,,400,4,²»µ½ 10,6.5,,,,250,0.0001,,,2.9,,,,,,,,,,,,,,,,
MHS0451,Mg?65?Ni?27?La?8,0.369479182,0.370621888,,,0.259898929,,,,,,,,,,,,,,,,,,,,,,,,1.682499747,0.074516752,4.239989401,0.828579841,15.56329711,0.122538868,0.152739052,0.122118959,0.141690033,0.145674282,4.04149796,0.167687914,147.8884023,0.572812107,4.049497975,0.165611635,3.873499031,0.094016727,42.75823868,0.750406246,19.91998513,0.651439406,2045.127901,0.459438219,0.093198037,7.423192431,7.478859703,0.074989308,1.455199163,0.193934947,10.79498821,0.36609727,25.37254872,0.028899254,4.239989401,0.471699292,0,0.528300708,0.828579841,149.1101069,0.395657914,1162.098958,0.302652311,0.015581126,80.08981616,0.009289216,3372987.395,-6.596789242,-8079.773319,0.000817124,6.947064595,ÈÛÈÚ·ÄË¿,,,30,,0.17,,,,,39,,,,,,,,,,,,,,,,,,,4,,,,,,,,,,,,,,,,
MHS0452,Mg-9.6 wt % Ti-2.9 wt % V,0.875,,,,,,,,,,,,,,,,,,0.096,0.029,,,,,,,,,1.657016022,0.029647673,2.148252538,0.262828644,14.95403572,0.021804323,0.158956751,0.028639468,0.142164903,0.031090762,3.694386442,0.036175431,193.9472292,0.209286869,3.704278163,0.044704343,3.732189328,0.018357145,25.92308556,0.233743922,12.68223324,0.201327047,1511.415335,0.367276716,-0.36146088,0.419959421,7.590190369,0.027518407,1.326680108,0.047571892,9.399942077,0.279560108,24.87924004,0.00170449,2.148252538,0.930989241,0,0.069010759,0.262828644,178.9192214,0.231639589,994.6681127,0.270116782,0.016860361,50.07646129,0.00945033,1888635.473,4.366197945,-2314.494049,0.001882907,2.331290425,ÇâµÈÀë×ÓÌå-½ðÊô·´Ó¦£¨HPMR£©,,,,,,,,,,,,,,,,,,200,4,5,4.7,5.4£¨573K£©¡¢6£¨623K£©¡¢6.7£¨673K£©,,,350,0.0001,5,5,4.1£¨573K£©¡¢5.1£¨623K£©¡¢5.2£¨673K£©,,,,,29.2,73.8,,-75.6,,75.7,,0.55£¨623K£©¡¢1.11£¨648K£©¡¢1.62£¨673K£©,0.44£¨623K£©¡¢0.84£¨648K£©¡¢1.3£¨673K£©,,,
MHS0453,Mg-9.6 wt % Ti-2.9 wt % V,0.875,,,,,,,,,,,,,,,,,,0.096,0.029,,,,,,,,,1.657016022,0.029647673,2.148252538,0.262828644,14.95403572,0.021804323,0.158956751,0.028639468,0.142164903,0.031090762,3.694386442,0.036175431,193.9472292,0.209286869,3.704278163,0.044704343,3.732189328,0.018357145,25.92308556,0.233743922,12.68223324,0.201327047,1511.415335,0.367276716,-0.36146088,0.419959421,7.590190369,0.027518407,1.326680108,0.047571892,9.399942077,0.279560108,24.87924004,0.00170449,2.148252538,0.930989241,0,0.069010759,0.262828644,178.9192214,0.231639589,994.6681127,0.270116782,0.016860361,50.07646129,0.00945033,1888635.473,4.366197945,-2314.494049,0.001882907,2.331290425,ÇâµÈÀë×ÓÌå-½ðÊô·´Ó¦£¨HPMR£©,,,,,,,,,,,,,,,,,,100,4,10,2.5,,,,300,0.0001,5,4,,,,,,,,,,,,,,,,,
MHS0454,Mg17Al12,0.560654519,,,,,,,,,,0.439345481,,,,,,,,,,,,,,,,,,1.545860828,0.095580343,6.551769628,0.826897713,16.60516948,0.112511014,0.153106827,0.054363808,0.132724055,0.074216091,3.879312537,0.067288187,126.8399111,0.731066289,3.916554288,0.077966002,3.534825436,0.072452453,25.41254486,0.051873232,12.41379724,0.039674647,1954.316254,0.360126524,-0.052410319,7.893692499,6.958682786,0.1175602,1.434139172,0.1030262,9.527594478,0.103386648,24.59216965,0.013398217,2.413797239,0.828570009,0.171429991,0,0.204040763,208.6208758,0.106236187,927.4203875,0.005480508,0.01516351,57.82771441,0.010273221,2060817.398,-1.940552672,-5231.334769,0.000371086,5.638644876,,,,20,600,2,,,,,,,,,,,,,,4,1400,4.1,,,,,,,,,,,,,,,,,,,,,,,,
MHS0455,Mg17Al12+5%Cu,0.533956684,,0.047619048,,,,,,,,0.418424268,,,,,,,,,,,,,,,,,,1.551822995,0.098112468,6.638970134,0.813320116,16.67744924,0.115076578,0.152610726,0.058692831,0.132709861,0.073496798,3.895400814,0.072494285,124.5861474,0.747981279,3.930932329,0.081148619,3.553354085,0.08032894,26.16009081,0.208153157,12.73894345,0.184516031,1971.580663,0.358840493,-0.027329508,16.3335069,6.973744427,0.117150724,1.443271635,0.110803596,9.597625826,0.113972026,24.5891866,0.013295559,2.582116135,0.766966504,0.157113537,0.075919959,0.498177641,212.3725601,0.16212535,935.8567096,0.063976211,0.015037621,59.43857182,0.010255444,2139256.566,-2.032222395,-5926.32306,0.000343032,6.330339653,,,,20,600,2,,,,,,,,,,,,,,,,,,,,280,,,,3,,,,,,,,,,,,,,,,
MHS0456,Mg17Al12+10%Cu,0.509685926,,0.090909091,,,,,,,,0.399404983,,,,,,,,,,,,,,,,,,1.557555898,0.100312975,6.722817517,0.800390103,16.74694963,0.117298728,0.152133703,0.062460926,0.132696213,0.072798018,3.910870448,0.076888402,122.4190477,0.764397761,3.94475749,0.083903915,3.571170252,0.086806175,26.87889136,0.277007067,13.05158682,0.247148039,1988.181204,0.357417033,-0.003213129,147.6583051,6.988226903,0.116720938,1.452052927,0.117310663,9.664964257,0.122634488,24.58631826,0.013194997,2.743962661,0.71485921,0.145003972,0.140136818,0.626904801,215.9799809,0.197879462,943.9686296,0.087821456,0.014916574,60.98748691,0.01023865,2215932.178,-2.115475252,-6399.364843,0.000330685,6.77697242,,,,20,600,2,,,,,,,,,,,,,350,4,240,3.9,,,,,,,,,,,,,,,,,,,,,,,,
MHS0457,Mg17Al12,0.560654519,,,,,,,,,,0.439345481,,,,,,,,,,,,,,,,,,1.545860828,0.095580343,6.551769628,0.826897713,16.60516948,0.112511014,0.153106827,0.054363808,0.132724055,0.074216091,3.879312537,0.067288187,126.8399111,0.731066289,3.916554288,0.077966002,3.534825436,0.072452453,25.41254486,0.051873232,12.41379724,0.039674647,1954.316254,0.360126524,-0.052410319,7.893692499,6.958682786,0.1175602,1.434139172,0.1030262,9.527594478,0.103386648,24.59216965,0.013398217,2.413797239,0.828570009,0.171429991,0,0.204040763,208.6208758,0.106236187,927.4203875,0.005480508,0.01516351,57.82771441,0.010273221,2060817.398,-1.940552672,-5231.334769,0.000371086,5.638644876,,,,20,600,2,,,,,,,,,,,,,,4,300,2.63,,,,,,,,,,,,,,,,,,,,,,,,
MHS0458,Mg17Al12+5%Ni,0.533956684,0.047619048,,,,,,,,,0.418424268,,,,,,,,,,,,,,,,,,1.551669789,0.097583751,6.624837026,0.812532096,16.63829894,0.111912187,0.152502772,0.060336366,0.132539194,0.074136532,3.906238182,0.08102856,124.3808973,0.749717631,3.942690787,0.088888665,3.553158333,0.079466689,26.11776036,0.190187382,12.74406615,0.180237001,1980.415417,0.362824606,-0.026719557,16.65416062,6.973119779,0.116917043,1.444222579,0.111788401,9.690171408,0.152041647,24.62348461,0.01581048,2.574547548,0.776835527,0.157320438,0.065844035,0.464654295,206.12851,0.13442126,944.3877079,0.122225268,0.015013865,60.41652376,0.010260798,2139114.795,-2.808976576,-6020.885893,0.000466757,6.37246426,,,,20,600,2,,,,,,,,,,,,,,4,300,3.16,,,,,,,,,,,,,,,,,,,,,,,,
MHS0459,Mg17Al12+5%Cu,0.533956684,,0.047619048,,,,,,,,0.418424268,,,,,,,,,,,,,,,,,,1.551822995,0.098112468,6.638970134,0.813320116,16.67744924,0.115076578,0.152610726,0.058692831,0.132709861,0.073496798,3.895400814,0.072494285,124.5861474,0.747981279,3.930932329,0.081148619,3.553354085,0.08032894,26.16009081,0.208153157,12.73894345,0.184516031,1971.580663,0.358840493,-0.027329508,16.3335069,6.973744427,0.117150724,1.443271635,0.110803596,9.597625826,0.113972026,24.5891866,0.013295559,2.582116135,0.766966504,0.157113537,0.075919959,0.498177641,212.3725601,0.16212535,935.8567096,0.063976211,0.015037621,59.43857182,0.010255444,2139256.566,-2.032222395,-5926.32306,0.000343032,6.330339653,,,,20,600,2,,,,,,,,,,,,,,4,300,3.6,,,,,,,,,,,,,,,,,,,,,,,,
MHS0460,Mg17Al12+10%Ni,0.509685926,0.090909091,,,,,,,,,0.399404983,,,,,,,,,,,,,,,,,,1.557237677,0.099306316,6.694872108,0.798885393,16.67005351,0.111305966,0.151923786,0.065403225,0.132362005,0.074034914,3.932046405,0.09153324,122.0239333,0.767781845,3.967742614,0.097576514,3.570730411,0.085241393,26.79370922,0.252371812,13.06062881,0.240857667,2005.431458,0.364770384,-0.002094968,225.1707404,6.986957632,0.116267324,1.453887523,0.118998649,9.846001352,0.183703926,24.6535,0.017724028,2.728626676,0.732969452,0.145356837,0.121673711,0.581977834,203.739578,0.156843207,960.6508799,0.166323062,0.014870431,62.89789683,0.010249302,2215641.792,-3.604397585,-6574.770562,0.000548517,6.840327013,,,,20,600,2,,,,,,,,,,,,,,4,300,2.46,,,,,,,,,,,,,,,,,,,,,,,,
MHS0461,Mg17Al12+10%Cu,0.509685926,,0.090909091,,,,,,,,0.399404983,,,,,,,,,,,,,,,,,,1.557555898,0.100312975,6.722817517,0.800390103,16.74694963,0.117298728,0.152133703,0.062460926,0.132696213,0.072798018,3.910870448,0.076888402,122.4190477,0.764397761,3.94475749,0.083903915,3.571170252,0.086806175,26.87889136,0.277007067,13.05158682,0.247148039,1988.181204,0.357417033,-0.003213129,147.6583051,6.988226903,0.116720938,1.452052927,0.117310663,9.664964257,0.122634488,24.58631826,0.013194997,2.743962661,0.71485921,0.145003972,0.140136818,0.626904801,215.9799809,0.197879462,943.9686296,0.087821456,0.014916574,60.98748691,0.01023865,2215932.178,-2.115475252,-6399.364843,0.000330685,6.77697242,,,,20,600,2,,,,,,,,,,,,,,4,300,2.98,,,,,,,,,,,,,,,,,,,,,,,,
MHS0462,Mg17Al12,0.560654519,,,,,,,,,,0.439345481,,,,,,,,,,,,,,,,,,1.545860828,0.095580343,6.551769628,0.826897713,16.60516948,0.112511014,0.153106827,0.054363808,0.132724055,0.074216091,3.879312537,0.067288187,126.8399111,0.731066289,3.916554288,0.077966002,3.534825436,0.072452453,25.41254486,0.051873232,12.41379724,0.039674647,1954.316254,0.360126524,-0.052410319,7.893692499,6.958682786,0.1175602,1.434139172,0.1030262,9.527594478,0.103386648,24.59216965,0.013398217,2.413797239,0.828570009,0.171429991,0,0.204040763,208.6208758,0.106236187,927.4203875,0.005480508,0.01516351,57.82771441,0.010273221,2060817.398,-1.940552672,-5231.334769,0.000371086,5.638644876,,,,20,600,2,,,,,,,,,,,,,150,4,360,1.8,,,,180,,360,0.41,,,,,,,,,,,0.0096396,20.3595,,,,,
MHS0463,Mg17Al12+5%Ni,0.533956684,0.047619048,,,,,,,,,0.418424268,,,,,,,,,,,,,,,,,,1.551669789,0.097583751,6.624837026,0.812532096,16.63829894,0.111912187,0.152502772,0.060336366,0.132539194,0.074136532,3.906238182,0.08102856,124.3808973,0.749717631,3.942690787,0.088888665,3.553158333,0.079466689,26.11776036,0.190187382,12.74406615,0.180237001,1980.415417,0.362824606,-0.026719557,16.65416062,6.973119779,0.116917043,1.444222579,0.111788401,9.690171408,0.152041647,24.62348461,0.01581048,2.574547548,0.776835527,0.157320438,0.065844035,0.464654295,206.12851,0.13442126,944.3877079,0.122225268,0.015013865,60.41652376,0.010260798,2139114.795,-2.808976576,-6020.885893,0.000466757,6.37246426,,,,20,600,2,,,,,,,,,,,,,150,4,900,2.64,,,,180,,900,0.32,,,,,,,,,,,0.0072297,15.4566,,,,,
MHS0464,Mg17Al12+5%Cu,0.533956684,,0.047619048,,,,,,,,0.418424268,,,,,,,,,,,,,,,,,,1.551822995,0.098112468,6.638970134,0.813320116,16.67744924,0.115076578,0.152610726,0.058692831,0.132709861,0.073496798,3.895400814,0.072494285,124.5861474,0.747981279,3.930932329,0.081148619,3.553354085,0.08032894,26.16009081,0.208153157,12.73894345,0.184516031,1971.580663,0.358840493,-0.027329508,16.3335069,6.973744427,0.117150724,1.443271635,0.110803596,9.597625826,0.113972026,24.5891866,0.013295559,2.582116135,0.766966504,0.157113537,0.075919959,0.498177641,212.3725601,0.16212535,935.8567096,0.063976211,0.015037621,59.43857182,0.010255444,2139256.566,-2.032222395,-5926.32306,0.000343032,6.330339653,,,,20,600,2,,,,,,,,,,,,,150,4,180,1.8,,,,180,,180,0.21,,,,,,,,,,,0.0089748,19.1961,,,,,
MHS0465,Mg17Al12+10%Ni,0.509685926,0.090909091,,,,,,,,,0.399404983,,,,,,,,,,,,,,,,,,1.557237677,0.099306316,6.694872108,0.798885393,16.67005351,0.111305966,0.151923786,0.065403225,0.132362005,0.074034914,3.932046405,0.09153324,122.0239333,0.767781845,3.967742614,0.097576514,3.570730411,0.085241393,26.79370922,0.252371812,13.06062881,0.240857667,2005.431458,0.364770384,-0.002094968,225.1707404,6.986957632,0.116267324,1.453887523,0.118998649,9.846001352,0.183703926,24.6535,0.017724028,2.728626676,0.732969452,0.145356837,0.121673711,0.581977834,203.739578,0.156843207,960.6508799,0.166323062,0.014870431,62.89789683,0.010249302,2215641.792,-3.604397585,-6574.770562,0.000548517,6.840327013,,,,20,600,2,,,,,,,,,,,,,150,4,600,2.23,,,,180,,600,0.4,,,,,,,,,,,0.0078114,16.5369,,,,,
MHS0466,Mg17Al12+10%Cu,0.509685926,,0.090909091,,,,,,,,0.399404983,,,,,,,,,,,,,,,,,,1.557555898,0.100312975,6.722817517,0.800390103,16.74694963,0.117298728,0.152133703,0.062460926,0.132696213,0.072798018,3.910870448,0.076888402,122.4190477,0.764397761,3.94475749,0.083903915,3.571170252,0.086806175,26.87889136,0.277007067,13.05158682,0.247148039,1988.181204,0.357417033,-0.003213129,147.6583051,6.988226903,0.116720938,1.452052927,0.117310663,9.664964257,0.122634488,24.58631826,0.013194997,2.743962661,0.71485921,0.145003972,0.140136818,0.626904801,215.9799809,0.197879462,943.9686296,0.087821456,0.014916574,60.98748691,0.01023865,2215932.178,-2.115475252,-6399.364843,0.000330685,6.77697242,,,,20,600,2,,,,,,,,,,,,,150,4,300,1.95,,,,180,,300,0.44,,,,,,,,,,,0.0067311,14.2932,,,,,
MHS0467,Mg17Al12,0.560654519,,,,,,,,,,0.439345481,,,,,,,,,,,,,,,,,,1.545860828,0.095580343,6.551769628,0.826897713,16.60516948,0.112511014,0.153106827,0.054363808,0.132724055,0.074216091,3.879312537,0.067288187,126.8399111,0.731066289,3.916554288,0.077966002,3.534825436,0.072452453,25.41254486,0.051873232,12.41379724,0.039674647,1954.316254,0.360126524,-0.052410319,7.893692499,6.958682786,0.1175602,1.434139172,0.1030262,9.527594478,0.103386648,24.59216965,0.013398217,2.413797239,0.828570009,0.171429991,0,0.204040763,208.6208758,0.106236187,927.4203875,0.005480508,0.01516351,57.82771441,0.010273221,2060817.398,-1.940552672,-5231.334769,0.000371086,5.638644876,,,,20,600,2,,,,,,,,,,,,,250,4,600,3.01,,,,280,,600,0.58,,,,,,,,,,,,,,,,,
MHS0468,Mg17Al12+5%Ni,0.533956684,0.047619048,,,,,,,,,0.418424268,,,,,,,,,,,,,,,,,,1.551669789,0.097583751,6.624837026,0.812532096,16.63829894,0.111912187,0.152502772,0.060336366,0.132539194,0.074136532,3.906238182,0.08102856,124.3808973,0.749717631,3.942690787,0.088888665,3.553158333,0.079466689,26.11776036,0.190187382,12.74406615,0.180237001,1980.415417,0.362824606,-0.026719557,16.65416062,6.973119779,0.116917043,1.444222579,0.111788401,9.690171408,0.152041647,24.62348461,0.01581048,2.574547548,0.776835527,0.157320438,0.065844035,0.464654295,206.12851,0.13442126,944.3877079,0.122225268,0.015013865,60.41652376,0.010260798,2139114.795,-2.808976576,-6020.885893,0.000466757,6.37246426,,,,20,600,2,,,,,,,,,,,,,250,4,360,3.3,,,,280,,360,1.49,,,,,,,,,,,,,,,,,
MHS0469,Mg17Al12+5%Cu,0.533956684,,0.047619048,,,,,,,,0.418424268,,,,,,,,,,,,,,,,,,1.551822995,0.098112468,6.638970134,0.813320116,16.67744924,0.115076578,0.152610726,0.058692831,0.132709861,0.073496798,3.895400814,0.072494285,124.5861474,0.747981279,3.930932329,0.081148619,3.553354085,0.08032894,26.16009081,0.208153157,12.73894345,0.184516031,1971.580663,0.358840493,-0.027329508,16.3335069,6.973744427,0.117150724,1.443271635,0.110803596,9.597625826,0.113972026,24.5891866,0.013295559,2.582116135,0.766966504,0.157113537,0.075919959,0.498177641,212.3725601,0.16212535,935.8567096,0.063976211,0.015037621,59.43857182,0.010255444,2139256.566,-2.032222395,-5926.32306,0.000343032,6.330339653,,,,20,600,2,,,,,,,,,,,,,250,4,360,3.6,,,,280,,360,2.94,,,,,,,,,,,,,,,,,
MHS0470,Mg17Al12+10%Ni,0.509685926,0.090909091,,,,,,,,,0.399404983,,,,,,,,,,,,,,,,,,1.557237677,0.099306316,6.694872108,0.798885393,16.67005351,0.111305966,0.151923786,0.065403225,0.132362005,0.074034914,3.932046405,0.09153324,122.0239333,0.767781845,3.967742614,0.097576514,3.570730411,0.085241393,26.79370922,0.252371812,13.06062881,0.240857667,2005.431458,0.364770384,-0.002094968,225.1707404,6.986957632,0.116267324,1.453887523,0.118998649,9.846001352,0.183703926,24.6535,0.017724028,2.728626676,0.732969452,0.145356837,0.121673711,0.581977834,203.739578,0.156843207,960.6508799,0.166323062,0.014870431,62.89789683,0.010249302,2215641.792,-3.604397585,-6574.770562,0.000548517,6.840327013,,,,20,600,2,,,,,,,,,,,,,250,4,1200,2.89,,,,280,,1200,1.68,,,,,,,,,,,,,,,,,
MHS0471,Mg17Al12+10%Cu,0.509685926,,0.090909091,,,,,,,,0.399404983,,,,,,,,,,,,,,,,,,1.557555898,0.100312975,6.722817517,0.800390103,16.74694963,0.117298728,0.152133703,0.062460926,0.132696213,0.072798018,3.910870448,0.076888402,122.4190477,0.764397761,3.94475749,0.083903915,3.571170252,0.086806175,26.87889136,0.277007067,13.05158682,0.247148039,1988.181204,0.357417033,-0.003213129,147.6583051,6.988226903,0.116720938,1.452052927,0.117310663,9.664964257,0.122634488,24.58631826,0.013194997,2.743962661,0.71485921,0.145003972,0.140136818,0.626904801,215.9799809,0.197879462,943.9686296,0.087821456,0.014916574,60.98748691,0.01023865,2215932.178,-2.115475252,-6399.364843,0.000330685,6.77697242,,,,20,600,2,,,,,,,,,,,,,250,4,360,2.98,,,,280,,360,0.58,,,,,,,,,,,,,,,,,
