Repository: qixinke/Magweb

File: Mag力学性能.csv (part 10 of 16)
ID,Name,Mg,Al,Zn,Y,Zr,Ca,Mn,Li,Sn,Nd,Gd,La,Si,Sm,Ce,Er,Cu,Dy,Sr,Sc,Co,Yb,Te,Bi,Sb,Ho,Be,Rm,¦ÄRm,W,W,I2,¦ÄI2,Rc,¦ÄRc,ab XP,¦Äab XP,AW,¦ÄAW,AN,¦ÄAN,Tb,¦ÄTb,Eea,¦ÄEea,I1,¦ÄI1,XP,¦ÄXP,Hf,¦ÄHf,Cm,¦ÄCm,fp,fd,VEC,¦ÄVEC,K,¦ÄK,Tm,¦ÄTm,Vm,Sf,density,Hmix,1/¦¸,XRD,µÚ¶þÏà,¾§Á£³ß´ç£¨¦Ìm£©,ÔþÖÆÖÖÀà,ÔþÖÆÎÂ¶È¡æ,ÔþÖÆ´ÎÊý,ÔþÖÆ×ÜÑ¹ÏÂÁ¿ %,¼·Ñ¹ÎÂ¶È¡æ,¼·Ñ¹±È,¼·Ñ¹ËÙ¶È,À­ÉìËÙÂÊ,Ó¦±äËÙÂÊ,¾ùÔÈ»¯ÎÂ¶È¡æ,¾ùÔÈ»¯Ê±¼äh,ÍË»ðÎÂ¶È¡æ,ÍË»ðÊ±¼äh,¹ÌÈÜÎÂ¶È¡æ,¹ÌÈÜÊ±¼äh,Ê±Ð§ÎÂ¶È¡æ,Ê±Ð§Ê±¼äh,´ã»ð¡æ,ÊÇ·ñË®´ã,Ó²¶È ¼Ó¹¤·½Ê½,Ó²¶È,YS¼Ó¹¤·½Ê½,YS²âÊÔÎÂ¶È,Çü·þÇ¿¶È£¨YS£©MPa,UST¼Ó¹¤·½Ê½,UST²âÊÔÎÂ¶È,¿¹À­Ç¿¶È£¨UTS£©MPa,Éì³¤ÂÊ¼Ó¹¤·½Ê½,Éì³¤ÂÊ²âÊÔÎÂ¶È,Éì³¤ÂÊ(Elong)%
MM00561,Mg-5Zn-3Ca,92,,5,0,0,3,0,0,0,0,0,0,0,0,0,0,0,0,0,0,0,0,0,0,0,0,0,0.160412867,0.036820313,3.654369016,0.043342091,15.03223311,0.039749477,0.141296413,0.038905192,3.734125589,0.062776783,25.40289372,0.237181904,12.50180877,0.215517061,1366.936784,0.043813969,-0.395811615,0.163492654,7.65080846,0.042155935,1.31071054,0.048688919,8.670730982,0.021587468,24.90083169,0.006643809,0,0.088535611,2.194271136,0.629004554,188.830253,0.051813569,922.3235306,0.045124689,0.017360847,0.009400965,1799582.674,-0.770211226,0.000529744,¦Á-Mg£¬Mg7Zn3£¬Ca2Mg6Zn3,,4,,,,,290,12,,0.1,,300,24,,,300,24,,,,,,,,,,¼·Ñ¹,25,294.4,¼·Ñ¹,25,10.3
MM00562,Mg-Zn-Ca,97.462,,1.63,0,0,0.908,0,0,0,0,0,0,0,0,0,0,0,0,0,0,0,0,0,0,0,0,0,0.160182811,0.02018345,3.658627968,0.023755972,15.03582881,0.021918945,0.141078683,0.021325935,3.745646454,0.034196434,24.64545181,0.138431768,12.15526823,0.125416964,1364.075525,0.023995846,-0.398858071,0.088681018,7.648180707,0.023349597,1.310358171,0.026946345,8.690811679,0.012208011,24.87861143,0.003684113,0,0.029806291,2.061443999,0.379079099,189.6257283,0.029136446,922.805957,0.024996555,0.017234948,0.009417811,1757798.494,-0.232611988,0.000421592,Mg£¬Mg2Ca£¬Ca2Mg6Zn3,,2,,,,,È±Ê§,È±Ê§,,,,,,,,,,,,,,,,¼·Ñ¹,ÊÒÎÂ,360,¼·Ñ¹,ÊÒÎÂ,365,¼·Ñ¹,ÊÒÎÂ,10.25
MM00563,Mg-3Zn-0.2Ca,96.8,,3,0,0,0.2,0,0,0,0,0,0,0,0,0,0,0,0,0,0,0,0,0,0,0,0,0,0.159912052,0.015982288,3.666105229,0.020663632,15.06490461,0.021926621,0.14082716,0.016792323,3.756045474,0.024560224,24.79177717,0.177036144,12.21466278,0.157878995,1361.405666,0.017544138,-0.401749866,0.064669798,7.663988401,0.025214418,1.313484266,0.028707447,8.684444649,0.016495666,24.8771483,0.002962824,0,0.053818133,2.113758537,0.501709392,189.216062,0.039283615,920.7657449,0.027564503,0.017138772,0.009431763,1777981.378,-0.210274146,0.000382897,¦Á-Mg£¬Mg7Zn3£¬Mg2Zn3£¬Mg4Zn7£¬Mg2Ca£¬Ca2Mg6Zn3,,2.5,,,,,300,56,0.1,20,,400,12,,,,,,,,,,,¼·Ñ¹,#N/A,205,¼·Ñ¹,#N/A,336,¼·Ñ¹,#N/A,17.85
MM00564,Mg-0.6Zn-0.2Ca,99.2,,0.6,0,0,0.2,0,0,0,0,0,0,0,0,0,0,0,0,0,0,0,0,0,0,0,0,0,0.160099533,0.010195323,3.660276539,0.01227093,15.03820752,0.011786067,0.141000072,0.010759308,3.749679919,0.01691984,24.41625551,0.082638229,12.05008025,0.0742936,1363.070014,0.011924258,-0.399930793,0.043974189,7.648048895,0.012881412,1.310384126,0.014797149,8.696780093,0.007366691,24.87163821,0.00187356,0,0.011079415,2.022407087,0.233795964,189.8553348,0.017532937,922.8675237,0.013870452,0.017191628,0.00942365,1745558.008,-0.065108908,0.000335411,¦Á-Mg£¬Ca2Mg6Zn3£¬Mg2Ca,,314,,,,,,,,1,,,,,,,,,,,,,,ÖýÌ¬,#N/A,49.217,ÖýÌ¬,#N/A,117.297,ÖýÌ¬,#N/A,6.0176
MM00565,Mg-2Zn-0.2Ca,97.8,,2,0,0,0.2,0,0,0,0,0,0,0,0,0,0,0,0,0,0,0,0,0,0,0,0,0,0.159990865,0.013856356,3.663654958,0.017652744,15.05368166,0.018388176,0.140899849,0.014573066,3.753369515,0.021701129,24.63391498,0.145865711,12.1454754,0.130158632,1362.105327,0.015441607,-0.400985162,0.056982236,7.657287735,0.020971158,1.312181025,0.023911846,8.689630236,0.013448869,24.87483196,0.002564419,0,0.03630997,2.075356118,0.416700571,189.4848002,0.032006875,921.6492929,0.022845339,0.017160991,0.009428348,1764326.382,-0.149572769,0.000362828,¦Á-Mg£¬Ca2Mg6Zn3£¬Mg2Ca,,,,,,,,,,1,,,,,,,,,,,,,,ÖýÌ¬,#N/A,71.372,ÖýÌ¬,#N/A,178,ÖýÌ¬,#N/A,6.5
MM00566,Mg-2.5Zn-0.2Ca,97.3,,2.5,0,0,0.2,0,0,0,0,0,0,0,0,0,0,0,0,0,0,0,0,0,0,0,0,0,0.159951584,0.014955262,3.66487618,0.019216364,15.05927521,0.020234008,0.14086362,0.015719912,3.754703221,0.02317401,24.71259398,0.162283222,12.1799586,0.144746971,1361.756614,0.01652445,-0.401366293,0.060949875,7.660627367,0.023189271,1.312830564,0.026418095,8.687045724,0.015046784,24.87598643,0.002770567,0,0.045116343,2.094496,0.461918617,189.3508602,0.035820788,921.2089299,0.025309915,0.017149917,0.009430049,1771127.561,-0.179885146,0.000373177,¦Á-Mg£¬Ca2Mg6Zn3£¬Mg2Ca,,133,,,,,,,,1,,,,,,,,,,,,,,ÖýÌ¬,#N/A,78.391,ÖýÌ¬,#N/A,134.577,ÖýÌ¬,#N/A,3.5852
MM00567,Mg-2Zn-0.3Mn-0.2La-0.1Ce,97.4,,2,0,0,0,0.3,0,0,0,0,0.2,0,0,0.1,0,0,0,0,0,0,0,0,0,0,0,0,0.159924201,0.013104065,3.664918986,0.015686863,15.05631457,0.01801828,0.140888237,0.015828293,3.754888836,0.016699705,24.71814853,0.184922678,12.17778188,0.158813758,1364.172239,0.048841115,-0.401164657,0.068365712,7.657823106,0.020783744,1.312786562,0.023676972,8.694411925,0.024429345,24.87666582,0.003608497,0,0.039797976,2.082895006,0.424975699,189.1302032,0.052316779,922.3334689,0.032707916,0.017138188,0.009426538,1772819.208,-0.081369177,0.000178028,¦Á-Mg£¬Mg¨CZn¨CLa£¬(LaCe)(MgZn)12,,2.34,,,,,300,17,5,,,350,3,,,,,,,,,,,¼·Ñ¹,ÊÒÎÂ,282,¼·Ñ¹,ÊÒÎÂ,300,¼·Ñ¹,ÊÒÎÂ,32.7
MM00568,Mg-2Zn-0.3Mn-0.2La-0.1Ce,97.4,,2,0,0,0,0.3,0,0,0,0,0.2,0,0,0.1,0,0,0,0,0,0,0,0,0,0,0,0,0.159924201,0.013104065,3.664918986,0.015686863,15.05631457,0.01801828,0.140888237,0.015828293,3.754888836,0.016699705,24.71814853,0.184922678,12.17778188,0.158813758,1364.172239,0.048841115,-0.401164657,0.068365712,7.657823106,0.020783744,1.312786562,0.023676972,8.694411925,0.024429345,24.87666582,0.003608497,0,0.039797976,2.082895006,0.424975699,189.1302032,0.052316779,922.3334689,0.032707916,0.017138188,0.009426538,1772819.208,-0.081369177,0.000178028,¦Á-Mg£¬Mg¨CZn¨CLa£¬(LaCe)(MgZn)12,,3.6,,,,,350,17,5,,,350,3,,,,,,,,,,,¼·Ñ¹,ÊÒÎÂ,252,¼·Ñ¹,ÊÒÎÂ,273,¼·Ñ¹,ÊÒÎÂ,30.3
MM00569,Mg-2Zn-0.3Mn-0.2La-0.1Ce,97.4,,2,0,0,0,0.3,0,0,0,0,0.2,0,0,0.1,0,0,0,0,0,0,0,0,0,0,0,0,0.159924201,0.013104065,3.664918986,0.015686863,15.05631457,0.01801828,0.140888237,0.015828293,3.754888836,0.016699705,24.71814853,0.184922678,12.17778188,0.158813758,1364.172239,0.048841115,-0.401164657,0.068365712,7.657823106,0.020783744,1.312786562,0.023676972,8.694411925,0.024429345,24.87666582,0.003608497,0,0.039797976,2.082895006,0.424975699,189.1302032,0.052316779,922.3334689,0.032707916,0.017138188,0.009426538,1772819.208,-0.081369177,0.000178028,¦Á-Mg£¬Mg¨CZn¨CLa£¬(LaCe)(MgZn)12,,5.03,,,,,400,17,5,,,350,3,,,,,,,,,,,¼·Ñ¹,ÊÒÎÂ,199,¼·Ñ¹,ÊÒÎÂ,259,¼·Ñ¹,ÊÒÎÂ,23.9
MM00570,Mg-7Zn-1Mn-0.5Ce,91.26,,7.63,0,0,0,0.72,0,0,0,0,0,0,0,0.39,0,0,0,0,0,0,0,0,0,0,0,0,0.159412988,0.024092718,3.679406707,0.030560394,15.12249314,0.033947769,0.14046797,0.026069584,3.770376458,0.032157777,25.72430378,0.304613326,12.61713965,0.267963872,1362.405103,0.065128225,-0.405682577,0.104820832,7.696253115,0.039524892,1.320880175,0.045247715,8.67235163,0.041503264,24.89341722,0.00573991,0,0.137105858,2.31778141,0.745555194,187.1561144,0.088424288,918.3442324,0.057456353,0.016994318,0.009443465,1861150.083,-0.353287716,0.000283621,¦Á-MgÏà¡¢µ¥ÖÊMnºÍÎ´ÖªÐÂÏà,,,,,,,350,25,37.5,3,,330,24,,,,,,,,,,,¼·Ñ¹,25,250,¼·Ñ¹,25,318,¼·Ñ¹,25,13.6
MM00571,Mg-7Zn-1Mn-1Ce,90.93,,7.34,0,0,0,0.68,0,0,0,0,0,0,0,1.05,0,0,0,0,0,0,0,0,0,0,0,0,0.159466049,0.024191442,3.67765314,0.031211218,15.11429011,0.034820463,0.140564791,0.030153975,3.768742219,0.032434837,25.8174873,0.336693655,12.65225929,0.291468791,1365.190541,0.086509729,-0.404336517,0.131103801,7.691910931,0.040110168,1.320254059,0.0448061,8.669060029,0.042600758,24.89506322,0.006327791,0,0.133357681,2.307757141,0.73607926,187.0425408,0.092810154,918.6550512,0.056511721,0.017011636,0.009436687,1865913.659,-0.381497572,0.000299799,¦Á-MgÏà¡¢µ¥ÖÊMnºÍÎ´ÖªÐÂÏà,,,,,,,350,25,37.5,3,,330,24,,,,,,,,,,,¼·Ñ¹,25,252,¼·Ñ¹,25,318,¼·Ñ¹,25,12.9
MM00572,Mg-7Zn-1Mn-2Ce,89.85,,7.33,0,0,0,0.66,0,0,0,0,0,0,0,2.16,0,0,0,0,0,0,0,0,0,0,0,0,0.159509389,0.025109777,3.675999342,0.033168955,15.10630059,0.037220752,0.140691633,0.036531597,3.767349313,0.03387032,26.06669247,0.38941215,12.75159423,0.332121932,1369.814401,0.114479489,-0.402461107,0.168437037,7.687953549,0.042251954,1.319924355,0.045490492,8.661780159,0.04565192,24.89942977,0.00734617,0,0.134918023,2.311919625,0.73753612,186.6644385,0.102318932,918.8637205,0.056871155,0.017027913,0.009426621,1882050.788,-0.450613984,0.000329208,¦Á-MgÏà¡¢µ¥ÖÊMn¡¢ÐÂÏàºÍ¼«ÉÙÁ¿Mg7Zn3Ïà,,,,,,,350,25,37.5,3,,330,24,,,,,,,,,,,¼·Ñ¹,#N/A,214,¼·Ñ¹,#N/A,274,¼·Ñ¹,#N/A,10.2
MM00573,Mg-7Zn-1Mn-0.5Ce,91.26,,7.63,0,0,0,0.72,0,0,0,0,0,0,0,0.39,0,0,0,0,0,0,0,0,0,0,0,0,0.159412988,0.024092718,3.679406707,0.030560394,15.12249314,0.033947769,0.14046797,0.026069584,3.770376458,0.032157777,25.72430378,0.304613326,12.61713965,0.267963872,1362.405103,0.065128225,-0.405682577,0.104820832,7.696253115,0.039524892,1.320880175,0.045247715,8.67235163,0.041503264,24.89341722,0.00573991,0,0.137105858,2.31778141,0.745555194,187.1561144,0.088424288,918.3442324,0.057456353,0.016994318,0.009443465,1861150.083,-0.353287716,0.000283621,¦Á-MgÏà¡¢µ¥ÖÊMnºÍÎ´ÖªÐÂÏà,,,,,,,350,25,37.5,3,,330,24,,,420,2,180,16,,ÊÇ,,,¼·Ñ¹,#N/A,274,¼·Ñ¹,#N/A,310,¼·Ñ¹,#N/A,8
MM00574,Mg-7Zn-1Mn-1Ce,90.93,,7.34,0,0,0,0.68,0,0,0,0,0,0,0,1.05,0,0,0,0,0,0,0,0,0,0,0,0,0.159466049,0.024191442,3.67765314,0.031211218,15.11429011,0.034820463,0.140564791,0.030153975,3.768742219,0.032434837,25.8174873,0.336693655,12.65225929,0.291468791,1365.190541,0.086509729,-0.404336517,0.131103801,7.691910931,0.040110168,1.320254059,0.0448061,8.669060029,0.042600758,24.89506322,0.006327791,0,0.133357681,2.307757141,0.73607926,187.0425408,0.092810154,918.6550512,0.056511721,0.017011636,0.009436687,1865913.659,-0.381497572,0.000299799,¦Á-MgÏà¡¢µ¥ÖÊMnºÍÎ´ÖªÐÂÏà,,,,,,,350,25,37.5,3,,330,24,,,420,2,180,16,,ÊÇ,,,¼·Ñ¹,#N/A,276,¼·Ñ¹,#N/A,293,¼·Ñ¹,#N/A,8.5
MM00575,Mg-7Zn-1Mn-2Ce,89.85,,7.33,0,0,0,0.66,0,0,0,0,0,0,0,2.16,0,0,0,0,0,0,0,0,0,0,0,0,0.159509389,0.025109777,3.675999342,0.033168955,15.10630059,0.037220752,0.140691633,0.036531597,3.767349313,0.03387032,26.06669247,0.38941215,12.75159423,0.332121932,1369.814401,0.114479489,-0.402461107,0.168437037,7.687953549,0.042251954,1.319924355,0.045490492,8.661780159,0.04565192,24.89942977,0.00734617,0,0.134918023,2.311919625,0.73753612,186.6644385,0.102318932,918.8637205,0.056871155,0.017027913,0.009426621,1882050.788,-0.450613984,0.000329208,¦Á-MgÏà¡¢µ¥ÖÊMn¡¢ÐÂÏàºÍ¼«ÉÙÁ¿Mg7Zn3Ïà,,,,,,,350,25,37.5,3,,330,24,,,420,2,180,16,,ÊÇ,,,¼·Ñ¹,#N/A,192,¼·Ñ¹,#N/A,240,¼·Ñ¹,#N/A,10.4
MM00576,Mg-7Zn-1Mn-0.5Ce,91.26,,7.63,0,0,0,0.72,0,0,0,0,0,0,0,0.39,0,0,0,0,0,0,0,0,0,0,0,0,0.159412988,0.024092718,3.679406707,0.030560394,15.12249314,0.033947769,0.14046797,0.026069584,3.770376458,0.032157777,25.72430378,0.304613326,12.61713965,0.267963872,1362.405103,0.065128225,-0.405682577,0.104820832,7.696253115,0.039524892,1.320880175,0.045247715,8.67235163,0.041503264,24.89341722,0.00573991,0,0.137105858,2.31778141,0.745555194,187.1561144,0.088424288,918.3442324,0.057456353,0.016994318,0.009443465,1861150.083,-0.353287716,0.000283621,¦Á-MgÏà¡¢µ¥ÖÊMnºÍÎ´ÖªÐÂÏà,,,,,,,350,25,37.5,3,,330,24,,,420,2,180+£¨90+180£©,16+£¨24+16£©,,,,,¼·Ñ¹,#N/A,315,¼·Ñ¹,#N/A,333,¼·Ñ¹,#N/A,7.6
MM00577,Mg-7Zn-1Mn-1Ce,90.93,,7.34,0,0,0,0.68,0,0,0,0,0,0,0,1.05,0,0,0,0,0,0,0,0,0,0,0,0,0.159466049,0.024191442,3.67765314,0.031211218,15.11429011,0.034820463,0.140564791,0.030153975,3.768742219,0.032434837,25.8174873,0.336693655,12.65225929,0.291468791,1365.190541,0.086509729,-0.404336517,0.131103801,7.691910931,0.040110168,1.320254059,0.0448061,8.669060029,0.042600758,24.89506322,0.006327791,0,0.133357681,2.307757141,0.73607926,187.0425408,0.092810154,918.6550512,0.056511721,0.017011636,0.009436687,1865913.659,-0.381497572,0.000299799,¦Á-MgÏà¡¢µ¥ÖÊMnºÍÎ´ÖªÐÂÏà,,,,,,,350,25,37.5,3,,330,24,,,420,2,180+£¨90+180£©,16+£¨24+16£©,,,,,¼·Ñ¹,#N/A,319,¼·Ñ¹,#N/A,327,¼·Ñ¹,#N/A,5
MM00578,Mg-7Zn-1Mn-2Ce,89.85,,7.33,0,0,0,0.66,0,0,0,0,0,0,0,2.16,0,0,0,0,0,0,0,0,0,0,0,0,0.159509389,0.025109777,3.675999342,0.033168955,15.10630059,0.037220752,0.140691633,0.036531597,3.767349313,0.03387032,26.06669247,0.38941215,12.75159423,0.332121932,1369.814401,0.114479489,-0.402461107,0.168437037,7.687953549,0.042251954,1.319924355,0.045490492,8.661780159,0.04565192,24.89942977,0.00734617,0,0.134918023,2.311919625,0.73753612,186.6644385,0.102318932,918.8637205,0.056871155,0.017027913,0.009426621,1882050.788,-0.450613984,0.000329208,¦Á-MgÏà¡¢µ¥ÖÊMn¡¢ÐÂÏàºÍ¼«ÉÙÁ¿Mg7Zn3Ïà,,,,,,,350,25,37.5,3,,330,24,,,420,2,180+£¨90+180£©,16+£¨24+16£©,,,,,¼·Ñ¹,#N/A,189,¼·Ñ¹,#N/A,240,¼·Ñ¹,#N/A,11
MM00579,Mg-2Zn-1Mn-0.2Ce(Mg-2Zn-1Mn),96.98,,1.92,0,0,0,0.91,0,0,0,0,0,0,0,0.19,0,0,0,0,0,0,0,0,0,0,0,0,0.159854709,0.015039313,3.665350939,0.015990855,15.05788835,0.017468366,0.140874754,0.014125057,3.754716587,0.0162756,24.76833926,0.182407271,12.19971018,0.158113786,1366.415008,0.055882974,-0.401556004,0.06169881,7.657136936,0.020137429,1.313393869,0.024995682,8.707567741,0.036265004,24.88002,0.00450879,0,0.04470119,2.093585775,0.43292807,188.6832202,0.071275841,923.9675216,0.046551934,0.017118463,0.009424106,1778819.716,0.03829335,6.86E-05,¦Á-Mg¡¢MgZn£¬MgZn2,,,,,,,,,,4,,,,,,,,,,,,,,ÖýÌ¬,ÊÒÎÂ,53,ÖýÌ¬,ÊÒÎÂ,187,ÖýÌ¬,ÊÒÎÂ,14.7
MM00580,Mg-2Zn-1Mn-0.3Ce(Mg-2Zn-1Mn),96.67,,2.12,0,0,0,0.93,0,0,0,0,0,0,0,0.28,0,0,0,0,0,0,0,0,0,0,0,0,0.159839842,0.015633084,3.665733009,0.01697653,15.05955308,0.01861158,0.140869921,0.01567228,3.755135987,0.017258872,24.82175971,0.196987809,12.22231724,0.170016056,1366.733083,0.060216457,-0.401573576,0.069606595,7.658133137,0.021391408,1.313650747,0.026116443,8.706455434,0.037181511,24.88096142,0.004710832,0,0.048521568,2.101991945,0.451327405,188.5822254,0.073631592,923.8712617,0.047551763,0.017114597,0.009423884,1783076.749,0.025408549,4.23E-05,¦Á-Mg¡¢MgZn£¬MgZn2£¬CeMg12£¬Mg17Ce2,,,,,,,,,,4,,,,,,,,,,,,,,ÖýÌ¬,ÊÒÎÂ,61,ÖýÌ¬,ÊÒÎÂ,191,ÖýÌ¬,ÊÒÎÂ,18
MM00581,Mg-2Zn-1Mn-0.4Ce(Mg-2Zn-1Mn),96.63,,2.06,0,0,0,0.92,0,0,0,0,0,0,0,0.39,0,0,0,0,0,0,0,0,0,0,0,0,0.159849912,0.015608101,3.665411426,0.01709538,15.05806028,0.018790175,0.140886561,0.016754606,3.75483409,0.017266464,24.83384414,0.205700591,12.2267038,0.176352837,1367.175277,0.064297405,-0.401344877,0.076303075,7.657339468,0.021472758,1.313527146,0.025891071,8.705938954,0.037311788,24.88116845,0.0048227,0,0.047497269,2.099731513,0.446046967,188.5708264,0.074337672,923.9254659,0.047262266,0.017117811,0.009422772,1783595.506,0.021644721,3.60E-05,¦Á-Mg¡¢MgZn£¬MgZn2£¬CeMg12£¬Mg17Ce2,,,,,,,,,,4,,,,,,,,,,,,,,ÖýÌ¬,ÊÒÎÂ,71,ÖýÌ¬,ÊÒÎÂ,198,ÖýÌ¬,ÊÒÎÂ,18
MM00582,Mg-2Zn-1Mn-0.5Ce(Mg-2Zn-1Mn),96.38,,2.14,0,0,0,0.91,0,0,0,0,0,0,0,0.57,0,0,0,0,0,0,0,0,0,0,0,0,0.159851441,0.015948106,3.665331229,0.017877321,15.05764184,0.019739298,0.140900781,0.018729737,3.754818409,0.017946321,24.88303046,0.223220634,12.24674887,0.1900367,1367.809476,0.070700204,-0.401109819,0.087170389,7.657230224,0.022407307,1.313566047,0.026401978,8.704312949,0.037869393,24.88197183,0.005050641,0,0.049007933,2.103066965,0.453069434,188.4977159,0.076310829,923.8761861,0.047396676,0.01711886,0.009421515,1787007.931,0.005926237,9.41E-06,¦Á-Mg¡¢MgZn£¬MgZn2£¬CeMg12£¬Mg17Ce2,,,,,,,,,,4,,,,,,,,,,,,,,ÖýÌ¬,ÊÒÎÂ,74,ÖýÌ¬,ÊÒÎÂ,200,ÖýÌ¬,ÊÒÎÂ,20
MM00583,Mg-2Zn-1Mn-0.2Ce(Mg-2Zn-1Mn),96.98,,1.92,0,0,0,0.91,0,0,0,0,0,0,0,0.19,0,0,0,0,0,0,0,0,0,0,0,0,0.159854709,0.015039313,3.665350939,0.015990855,15.05788835,0.017468366,0.140874754,0.014125057,3.754716587,0.0162756,24.76833926,0.182407271,12.19971018,0.158113786,1366.415008,0.055882974,-0.401556004,0.06169881,7.657136936,0.020137429,1.313393869,0.024995682,8.707567741,0.036265004,24.88002,0.00450879,0,0.04470119,2.093585775,0.43292807,188.6832202,0.071275841,923.9675216,0.046551934,0.017118463,0.009424106,1778819.716,0.03829335,6.86E-05,¦Á-Mg¡¢MgZn£¬MgZn2,,21.25,,,,,400,28,,4,,,,420,12,,,,,,,,,¼·Ñ¹,ÊÒÎÂ,186,¼·Ñ¹,ÊÒÎÂ,265,¼·Ñ¹,ÊÒÎÂ,22.9
MM00584,Mg-2Zn-1Mn-0.3Ce(Mg-2Zn-1Mn),96.67,,2.12,0,0,0,0.93,0,0,0,0,0,0,0,0.28,0,0,0,0,0,0,0,0,0,0,0,0,0.159839842,0.015633084,3.665733009,0.01697653,15.05955308,0.01861158,0.140869921,0.01567228,3.755135987,0.017258872,24.82175971,0.196987809,12.22231724,0.170016056,1366.733083,0.060216457,-0.401573576,0.069606595,7.658133137,0.021391408,1.313650747,0.026116443,8.706455434,0.037181511,24.88096142,0.004710832,0,0.048521568,2.101991945,0.451327405,188.5822254,0.073631592,923.8712617,0.047551763,0.017114597,0.009423884,1783076.749,0.025408549,4.23E-05,¦Á-Mg¡¢MgZn£¬MgZn2£¬CeMg12£¬Mg17Ce2,,10.88,,,,,400,28,,4,,,,420,12,,,,,,,,,¼·Ñ¹,ÊÒÎÂ,187,¼·Ñ¹,ÊÒÎÂ,269,¼·Ñ¹,ÊÒÎÂ,21.3
MM00585,Mg-2Zn-1Mn-0.4Ce(Mg-2Zn-1Mn),96.63,,2.06,0,0,0,0.92,0,0,0,0,0,0,0,0.39,0,0,0,0,0,0,0,0,0,0,0,0,0.159849912,0.015608101,3.665411426,0.01709538,15.05806028,0.018790175,0.140886561,0.016754606,3.75483409,0.017266464,24.83384414,0.205700591,12.2267038,0.176352837,1367.175277,0.064297405,-0.401344877,0.076303075,7.657339468,0.021472758,1.313527146,0.025891071,8.705938954,0.037311788,24.88116845,0.0048227,0,0.047497269,2.099731513,0.446046967,188.5708264,0.074337672,923.9254659,0.047262266,0.017117811,0.009422772,1783595.506,0.021644721,3.60E-05,¦Á-Mg¡¢MgZn£¬MgZn2£¬CeMg12£¬Mg17Ce2,,6.1,,,,,400,28,,4,,,,420,12,,,,,,,,,¼·Ñ¹,ÊÒÎÂ,195,¼·Ñ¹,ÊÒÎÂ,272,¼·Ñ¹,ÊÒÎÂ,24.1
MM00586,Mg-2Zn-1Mn-0.5Ce(Mg-2Zn-1Mn),96.38,,2.14,0,0,0,0.91,0,0,0,0,0,0,0,0.57,0,0,0,0,0,0,0,0,0,0,0,0,0.159851441,0.015948106,3.665331229,0.017877321,15.05764184,0.019739298,0.140900781,0.018729737,3.754818409,0.017946321,24.88303046,0.223220634,12.24674887,0.1900367,1367.809476,0.070700204,-0.401109819,0.087170389,7.657230224,0.022407307,1.313566047,0.026401978,8.704312949,0.037869393,24.88197183,0.005050641,0,0.049007933,2.103066965,0.453069434,188.4977159,0.076310829,923.8761861,0.047396676,0.01711886,0.009421515,1787007.931,0.005926237,9.41E-06,¦Á-Mg¡¢MgZn£¬MgZn2£¬CeMg12£¬Mg17Ce2,,5.93,,,,,400,28,,4,,,,420,12,,,,,,,,,¼·Ñ¹,ÊÒÎÂ,199,¼·Ñ¹,ÊÒÎÂ,276,¼·Ñ¹,ÊÒÎÂ,24
MM00587,Mg-6Zn-0.5Zr-1Ce,92.57,,5.91,0,0.49,0,0,0,0,0,0,0,0,0,1.03,0,0,0,0,0,0,0,0,0,0,0,0,0.15966634,0.020353595,3.673639998,0.02832505,15.09280685,0.031926023,0.14072602,0.029567199,3.764615295,0.029319588,25.56368956,0.324363537,12.54083833,0.279059366,1367.59439,0.116907173,-0.401758573,0.146170211,7.681044053,0.036622235,1.317527202,0.039314592,8.679679945,0.059719762,24.88745406,0.005145218,0,0.105428572,2.235707443,0.672809545,187.8167371,0.076598369,919.7513546,0.06197516,0.01706744,0.009436985,1841024.431,-0.3880707,0.000378961,¦Á-Mg£¬Mg7Zn3£¬MgZn2Ce,,50.3,,,,,,,,,,,,,,,,,,,,,,ÖýÌ¬,25,110,ÖýÌ¬,25,148,ÖýÌ¬,25,6.6
MM00588,Mg-6Zn-0.5Zr-2Ce,91.58,,5.98,0,0.51,0,0,0,0,0,0,0,0,0,1.93,0,0,0,0,0,0,0,0,0,0,0,0,0.159694068,0.021349504,3.672527832,0.030192373,15.08711999,0.034180682,0.140824693,0.034963363,3.763684718,0.03073643,25.78130771,0.371410209,12.62816946,0.315661127,1371.529702,0.136196534,-0.400258544,0.175462304,7.67827849,0.03868981,1.317371621,0.040169927,8.674530364,0.062798721,24.89123437,0.006172002,0,0.108036145,2.242243325,0.677647378,187.4729664,0.086527964,919.9670358,0.06347465,0.017078522,0.009429175,1855445.686,-0.443583844,0.000397265,¦Á-Mg£¬Mg7Zn3£¬MgZn2Ce,,45.2,,,,,,,,,,,,,,,,,,,,,,ÖýÌ¬,25,105,ÖýÌ¬,25,166,ÖýÌ¬,25,5.9
MM00589,Mg-6Zn-0.5Zr-3Ce,90.6,,6.01,0,0.5,0,0,0,0,0,0,0,0,0,2.89,0,0,0,0,0,0,0,0,0,0,0,0,0.159728016,0.022307966,3.671170213,0.031996069,15.08056842,0.036351968,0.140932188,0.039861543,3.762553026,0.032102092,26.00334575,0.413764233,12.71688315,0.348995925,1375.530976,0.152461615,-0.398669098,0.201705131,7.675040046,0.040676221,1.3171366,0.04093108,8.668098167,0.064552454,24.89517329,0.007106097,0,0.110022329,2.247247392,0.680741034,187.1287025,0.095666411,920.1361088,0.063768488,0.017091633,0.009420452,1869936.823,-0.502607174,0.000418884,¦Á-Mg£¬Mg7Zn3£¬MgZn2Ce,,35.5,,,,,,,,,,,,,,,,,,,,,,ÖýÌ¬,25,128,ÖýÌ¬,25,185,ÖýÌ¬,25,5.8
MM00590,Mg-2.5Zn-4Ce,93.34,,2.52,0,0,0,0,0,0,0,0,0,0,0,4.11,0,0,0,0,0,0,0,0,0,0,0,0,0.160064959,0.017614972,3.659857187,0.026758212,15.03321622,0.03077536,0.141285457,0.040823816,3.751274512,0.025363478,25.57929673,0.42047335,12.52276763,0.346273018,1378.232439,0.142869929,-0.395067489,0.207539674,7.647425307,0.032938717,1.31192713,0.028594603,8.662668774,0.035286132,24.89047085,0.007547549,0,0.050389897,2.10612755,0.470623543,187.9661809,0.089761476,921.9653358,0.028288989,0.017190933,0.009395873,1828574.412,-0.370734359,0.00048615,Mg12Ce£¬Mg2Ce£¬¦Á-Mg,,200,,,,,,,,,10?5s?1,,,,,,,,,,,,,ÖýÌ¬,25,92.95,ÖýÌ¬,25,131.76,,,
MM00591,Mg-2.5Zn-6Ce,91.44,,2.49,0,0,0,0,0,0,0,0,0,0,0,6.04,0,0,0,0,0,0,0,0,0,0,0,0,0.160147106,0.0195781,3.656696213,0.030382637,15.01794413,0.035117617,0.141518329,0.048866723,3.748524522,0.028184931,26.01095213,0.492698503,12.69429993,0.40522694,1386.646795,0.173030281,-0.391663184,0.253013623,7.639689387,0.03702987,1.311238118,0.030014164,8.650731491,0.041756581,24.89818368,0.009055365,0,0.052271262,2.110308489,0.47148277,187.2986985,0.106865142,922.4925257,0.029918295,0.017221346,0.009377563,1856034.034,-0.476392369,0.000530942,Mg12Ce£¬Mg2Ce£¬¦Á-Mg,,140,,,,,,,,,,,,,,,,,,,,,,ÖýÌ¬,25,105.48,ÖýÌ¬,25,156.65,,,
MM00592,Mg-2.5Zn-8Ce,89.57,,2.46,0,0,0,0,0,0,0,0,0,0,0,7.94,0,0,0,0,0,0,0,0,0,0,0,0,0.160230769,0.021375278,3.653477215,0.033661059,15.00239201,0.039032105,0.14175542,0.055783816,3.745723777,0.030781003,26.45028451,0.552140698,12.86887971,0.454409547,1395.212688,0.198309545,-0.388197329,0.293134981,7.631811118,0.040762553,1.310536073,0.031385147,8.638582314,0.047433433,24.90603394,0.010356339,0,0.054170209,2.114545365,0.472298402,186.6193574,0.121927734,923.02963,0.031474311,0.017252316,0.009358944,1883877.295,-0.583153095,0.000569221,Mg12Ce£¬Mg2Ce£¬¦Á-Mg,,70,,,,,,,,,,,,,,,,,,,,,,ÖýÌ¬,25,96.86,ÖýÌ¬,25,147.79,,,
MM00593,Mg-6Zn-0.8Cu,92.5,,6,0,0,0,0,0,0,0,0,0,0,0,0,0,1.5,0,0,0,0,0,0,0,0,0,0,0.159423436,0.024897131,3.681239208,0.033979041,15.13569414,0.039480778,0.140501145,0.020978279,3.77077729,0.031651099,25.50254417,0.269741032,12.52360942,0.24019167,1367.578308,0.085919251,-0.394886482,0.328675947,7.687397778,0.034376566,1.321509074,0.051703643,8.694892012,0.045884862,24.88048328,0.003902899,0,0.128588451,2.288218627,0.724050264,189.625892,0.102802344,920.3724357,0.052922846,0.016999255,0.009447145,1844062.913,-0.432994882,0.000383263,,,,,,,,,,,1,,,,,,,,,,,,,,,,,ÖýÌ¬,ÊÒÎÂ,192,ÖýÌ¬,ÊÒÎÂ,7.22
MM00594,Mg-6Zn-2Cu,92,,6,0,0,0,0,0,0,0,0,0,0,0,0,0,2,0,0,0,0,0,0,0,0,0,0,0.159356213,0.026484188,3.68340191,0.036200116,15.14660242,0.04235712,0.140481406,0.021187937,3.772314416,0.032788132,25.58543424,0.277404731,12.55953472,0.246974021,1370.556534,0.09837143,-0.391594478,0.380356333,7.687695396,0.034429591,1.322734236,0.055324388,8.703733237,0.051211488,24.87965696,0.003988978,0,0.136666175,2.307273699,0.738817606,190.047436,0.1140945,921.23836,0.057074858,0.016981648,0.009447862,1851981.799,-0.456662218,0.00037749,,,,,,,,,,,1,,,,,,,,,,,,,,,,,ÖýÌ¬,ÊÒÎÂ,190,ÖýÌ¬,ÊÒÎÂ,7.02715
MM00595,Mg-6Zn-2.5Cu,91.5,,6,0,0,0,0,0,0,0,0,0,0,0,0,0,2.5,0,0,0,0,0,0,0,0,0,0,0.159288551,0.027986929,3.685578716,0.038291938,15.15758185,0.045048007,0.140461537,0.021396072,3.773861567,0.033887359,25.6688649,0.284774814,12.59569431,0.253508297,1373.554185,0.10934845,-0.388281005,0.427378469,7.687994955,0.034482828,1.323967388,0.058716732,8.712632124,0.056026625,24.87882526,0.00407352,0,0.144662959,2.326453044,0.752779347,190.4717293,0.124301625,922.1099316,0.060940235,0.016963925,0.009448583,1859968.989,-0.480373589,0.000373446,,,,,,,,,,,1,,,,,,,,,,,,,,,,,ÖýÌ¬,ÊÒÎÂ,183,ÖýÌ¬,ÊÒÎÂ,6.21
MM00596,Mg-6Znn-1.5Cu,92.5,,6,0,0,0,0,0,0,0,0,0,0,0,0,0,1.5,0,0,0,0,0,0,0,0,0,0,0.159423436,0.024897131,3.681239208,0.033979041,15.13569414,0.039480778,0.140501145,0.020978279,3.77077729,0.031651099,25.50254417,0.269741032,12.52360942,0.24019167,1367.578308,0.085919251,-0.394886482,0.328675947,7.687397778,0.034376566,1.321509074,0.051703643,8.694892012,0.045884862,24.88048328,0.003902899,0,0.128588451,2.288218627,0.724050264,189.625892,0.102802344,920.3724357,0.052922846,0.016999255,0.009447145,1844062.913,-0.432994882,0.000383263,,,,,,,,,,,1,,,,,,450,12,,,,ÊÇ,,,,,,ÖýÔì,ÊÒÎÂ,232.9758,ÖýÔì,ÊÒÎÂ,13.15058
MM00597,Mg-6Znn-1.5Cu,92.5,,6,0,0,0,0,0,0,0,0,0,0,0,0,0,1.5,0,0,0,0,0,0,0,0,0,0,0.159423436,0.024897131,3.681239208,0.033979041,15.13569414,0.039480778,0.140501145,0.020978279,3.77077729,0.031651099,25.50254417,0.269741032,12.52360942,0.24019167,1367.578308,0.085919251,-0.394886482,0.328675947,7.687397778,0.034376566,1.321509074,0.051703643,8.694892012,0.045884862,24.88048328,0.003902899,0,0.128588451,2.288218627,0.724050264,189.625892,0.102802344,920.3724357,0.052922846,0.016999255,0.009447145,1844062.913,-0.432994882,0.000383263,,,,,,,,,,,1,,,,,,450,20,,,,ÊÇ,,,,,,ÖýÔì,ÊÒÎÂ,234.9865,ÖýÔì,ÊÒÎÂ,13.39
MM00598,Mg-6Zn-1.5Cu,92.5,,6,0,0,0,0,0,0,0,0,0,0,0,0,0,1.5,0,0,0,0,0,0,0,0,0,0,0.159423436,0.024897131,3.681239208,0.033979041,15.13569414,0.039480778,0.140501145,0.020978279,3.77077729,0.031651099,25.50254417,0.269741032,12.52360942,0.24019167,1367.578308,0.085919251,-0.394886482,0.328675947,7.687397778,0.034376566,1.321509074,0.051703643,8.694892012,0.045884862,24.88048328,0.003902899,0,0.128588451,2.288218627,0.724050264,189.625892,0.102802344,920.3724357,0.052922846,0.016999255,0.009447145,1844062.913,-0.432994882,0.000383263,,,,,,,,,,,1,,,,,,450,28,,,,ÊÇ,,,,,,ÖýÔì,ÊÒÎÂ,238,ÖýÔì,ÊÒÎÂ,13.23496
MM00599,Mg-6Zn-1.5Cu,92.5,,6,0,0,0,0,0,0,0,0,0,0,0,0,0,1.5,0,0,0,0,0,0,0,0,0,0,0.159423436,0.024897131,3.681239208,0.033979041,15.13569414,0.039480778,0.140501145,0.020978279,3.77077729,0.031651099,25.50254417,0.269741032,12.52360942,0.24019167,1367.578308,0.085919251,-0.394886482,0.328675947,7.687397778,0.034376566,1.321509074,0.051703643,8.694892012,0.045884862,24.88048328,0.003902899,0,0.128588451,2.288218627,0.724050264,189.625892,0.102802344,920.3724357,0.052922846,0.016999255,0.009447145,1844062.913,-0.432994882,0.000383263,,,,,,,,,,,1,,,,,,450,36,,,,ÊÇ,,,,,,ÖýÔì,ÊÒÎÂ,230.8877,ÖýÔì,ÊÒÎÂ,13.07927
MM00600,Mg-6Zn-1.5Cu,92.5,,6,0,0,0,0,0,0,0,0,0,0,0,0,0,1.5,0,0,0,0,0,0,0,0,0,0,0.159423436,0.024897131,3.681239208,0.033979041,15.13569414,0.039480778,0.140501145,0.020978279,3.77077729,0.031651099,25.50254417,0.269741032,12.52360942,0.24019167,1367.578308,0.085919251,-0.394886482,0.328675947,7.687397778,0.034376566,1.321509074,0.051703643,8.694892012,0.045884862,24.88048328,0.003902899,0,0.128588451,2.288218627,0.724050264,189.625892,0.102802344,920.3724357,0.052922846,0.016999255,0.009447145,1844062.913,-0.432994882,0.000383263,,,,,,,,,,,1,,,,,,450,28,180,12,,,,,,,,ÖýÔì,ÊÒÎÂ,253.0646,ÖýÔì,ÊÒÎÂ,14.3572
MM00601,Mg-6Zn-1.5Cu,92.5,,6,0,0,0,0,0,0,0,0,0,0,0,0,0,1.5,0,0,0,0,0,0,0,0,0,0,0.159423436,0.024897131,3.681239208,0.033979041,15.13569414,0.039480778,0.140501145,0.020978279,3.77077729,0.031651099,25.50254417,0.269741032,12.52360942,0.24019167,1367.578308,0.085919251,-0.394886482,0.328675947,7.687397778,0.034376566,1.321509074,0.051703643,8.694892012,0.045884862,24.88048328,0.003902899,0,0.128588451,2.288218627,0.724050264,189.625892,0.102802344,920.3724357,0.052922846,0.016999255,0.009447145,1844062.913,-0.432994882,0.000383263,,,,,,,,,,,1,,,,,,450,28,180,20,,,,,,,,ÖýÔì,ÊÒÎÂ,259.1506,ÖýÔì,ÊÒÎÂ,14.7661
MM00602,Mg-6Zn-1.5Cu,92.5,,6,0,0,0,0,0,0,0,0,0,0,0,0,0,1.5,0,0,0,0,0,0,0,0,0,0,0.159423436,0.024897131,3.681239208,0.033979041,15.13569414,0.039480778,0.140501145,0.020978279,3.77077729,0.031651099,25.50254417,0.269741032,12.52360942,0.24019167,1367.578308,0.085919251,-0.394886482,0.328675947,7.687397778,0.034376566,1.321509074,0.051703643,8.694892012,0.045884862,24.88048328,0.003902899,0,0.128588451,2.288218627,0.724050264,189.625892,0.102802344,920.3724357,0.052922846,0.016999255,0.009447145,1844062.913,-0.432994882,0.000383263,,,,,,,,,,,1,,,,,,450,28,180,28,,,,,,,,ÖýÔì,ÊÒÎÂ,265,ÖýÔì,ÊÒÎÂ,15.9
MM00603,Mg-6Zn-1.5Cu,92.5,,6,0,0,0,0,0,0,0,0,0,0,0,0,0,1.5,0,0,0,0,0,0,0,0,0,0,0.159423436,0.024897131,3.681239208,0.033979041,15.13569414,0.039480778,0.140501145,0.020978279,3.77077729,0.031651099,25.50254417,0.269741032,12.52360942,0.24019167,1367.578308,0.085919251,-0.394886482,0.328675947,7.687397778,0.034376566,1.321509074,0.051703643,8.694892012,0.045884862,24.88048328,0.003902899,0,0.128588451,2.288218627,0.724050264,189.625892,0.102802344,920.3724357,0.052922846,0.016999255,0.009447145,1844062.913,-0.432994882,0.000383263,,,,,,,,,,,1,,,,,,450,28,180,36,,,,,,,,ÖýÔì,ÊÒÎÂ,254.1291,ÖýÔì,ÊÒÎÂ,14.2539
MM00604,Mg-3Zn-0.3Er-wt¸ü¸ÄÍê,96.6,,3.1,0,0,0,0,0,0,0,0,0,0,0,0,0.3,0,0,0,0,0,0,0,0,0,0,0,0.15986416,0.014060006,3.667176209,0.019426018,15.06862539,0.021434749,0.140797501,0.016258197,3.758048178,0.020264596,24.85275012,0.215525388,12.23707397,0.185624403,1361.636101,0.031175319,-0.40194669,0.07231435,7.665910014,0.024980801,1.313975343,0.027948302,8.689084196,0.031992007,24.87753133,0.003791074,0,0.055840142,2.118285355,0.509507506,189.0971144,0.044427183,920.8259762,0.033734284,0.017120132,0.009436185,1784231.126,-0.195695089,0.000376315,,a-Mg(ÒÔÏÂ¶¼¼ÓÉÏ)+I-phase¡¾WÏà£¨Mg?3?Zn?3?Y?2£¬Á¢·½½á¹¹£©¡¿,,,,,,,,,,,,,,,,,,,,,,,ÖýÌ¬,ÊÒÎÂ,70.862,ÖýÌ¬,ÊÒÎÂ,178.754,ÖýÌ¬,ÊÒÎÂ,12.3115
MM00605,Mg-3Zn-0.38Er,96.4,,3.2,0,0,0,0,0,0,0,0,0,0,0,0,0.4,0,0,0,0,0,0,0,0,0,0,0,0.159858266,0.014339204,3.667308731,0.019920181,15.06932697,0.021923757,0.140797103,0.016998686,3.758259928,0.020647865,24.89049301,0.228600053,12.25262023,0.195707131,1361.828951,0.035126985,-0.401888879,0.078194278,7.666375926,0.025503584,1.314100403,0.028416219,8.690220375,0.03579745,24.87825689,0.004139554,0,0.05767982,2.122420853,0.516960405,189.0430516,0.046420344,920.8655125,0.036045707,0.017118634,0.009437014,1787101.985,-0.205082442,0.00037827,,a-Mg£¬I-phase¡¾IÏà£¨Mg?3?Zn?6?Y£¬¶þÊ®ÃæÌå×¼¾§½á¹¹£¬×¼ÖÜÆÚÓÐÐò£©¡¿,,,,,,,,,,,,,,,,,,,,,,,ÖýÌ¬,ÊÒÎÂ,76.632,ÖýÌ¬,ÊÒÎÂ,187.033,ÖýÌ¬,ÊÒÎÂ,13.5944
MM00606,Mg-3Zn-0.5Er,96.51,,3,0,0,0,0,0,0,0,0,0,0,0,0,0.49,0,0,0,0,0,0,0,0,0,0,0,0.159876138,0.013943174,3.666708257,0.019516132,15.06666389,0.021408145,0.14081809,0.017053752,3.757662848,0.020060862,24.87807834,0.233778912,12.24629213,0.198740172,1362.206816,0.038043766,-0.401612575,0.081482714,7.664828767,0.024844572,1.313830237,0.027532908,8.692751932,0.03852934,24.87823008,0.004355448,0,0.054321367,2.114883356,0.502429541,189.0733746,0.046529922,921.159714,0.037061406,0.017123829,0.009436748,1785659.439,-0.195860194,0.000373923,,a-Mg£¬I-phase¡¾ZÏà£¨Mg12?ZnY)¡¿,,,,,,,,,,,,,,,,,,,,,,,ÖýÌ¬,ÊÒÎÂ,79.388,ÖýÌ¬,ÊÒÎÂ,187.262,ÖýÌ¬,ÊÒÎÂ,13.0614
MM00607,Mg-3Zn-0.75Er,96.02,,3.2,0,0,0,0,0,0,0,0,0,0,0,0,0.78,0,0,0,0,0,0,0,0,0,0,0,0.159866253,0.014552256,3.666867872,0.020666032,15.0676716,0.022519599,0.140823661,0.018874398,3.758032173,0.020885955,24.9735563,0.265537738,12.28523639,0.223382189,1362.83384,0.046932293,-0.401373196,0.095613612,7.665567779,0.026006507,1.31407437,0.028495158,8.696542363,0.047180826,24.88013232,0.00517846,0,0.058112911,2.123396767,0.517665155,188.9405671,0.051433676,921.3566134,0.042673512,0.017121523,0.009438845,1792763.843,-0.217698842,0.000378921,,a-Mg£¬I-phaseandW-phase,,,,,,,,,,,,,,,,,,,,,,,ÖýÌ¬,ÊÒÎÂ,81.283,ÖýÌ¬,ÊÒÎÂ,154.439,ÖýÌ¬,ÊÒÎÂ,11.8443
MM00608,Mg-3Zn-2.5Er,95.7,,3,0,0,0,0,0,0,0,0,0,0,0,0,1.3,0,0,0,0,0,0,0,0,0,0,0,0.159893348,0.014403602,3.665761158,0.02110483,15.06310472,0.022686823,0.140875034,0.02084298,3.757171513,0.020575918,25.05562756,0.305603807,12.31599936,0.25330056,1364.358551,0.059271109,-0.400507771,0.114634261,7.663089437,0.025929112,1.313772635,0.02770013,8.706290103,0.059149424,24.88224067,0.006298258,0,0.055229684,2.116916636,0.50392011,188.8544193,0.056699911,922.2120742,0.049861695,0.017130046,0.009440659,1797751.946,-0.222678424,0.000377918,,a-Mg£¬I-phaseandW-phase,,,,,,,,,,,,,,,,,,,,,,,ÖýÌ¬,ÊÒÎÂ,83.321,ÖýÌ¬,ÊÒÎÂ,162.571,ÖýÌ¬,ÊÒÎÂ,8.1275
MM00609,Mg-3Zn-3.0Er,94,,3.2,0,0,0,0,0,0,0,0,0,0,0,0,2.8,0,0,0,0,0,0,0,0,0,0,0,0.159909625,0.01565511,3.664474073,0.024314654,15.05868317,0.025508878,0.140967861,0.026823133,3.756795496,0.022132133,25.42457769,0.406323277,12.4623373,0.332451446,1368.290237,0.085990088,-0.39857311,0.160614954,7.661179664,0.028579789,1.313933016,0.028919894,8.730869829,0.085375218,24.89031566,0.00889557,0,0.060457597,2.128695835,0.521443948,188.3840914,0.072921045,924.0232188,0.068005638,0.017137213,0.009448756,1823473.637,-0.286047865,0.00039451,,a-Mg£¬I-phaseandW-phase,,,,,,,,,,,,,,,,,,,,,,,ÖýÌ¬,ÊÒÎÂ,102.569,ÖýÌ¬,ÊÒÎÂ,182.735,ÖýÌ¬,ÊÒÎÂ,7.6369
MM00610,Mg-3Zn-3.8Er,93.3,,3,0,0,0,0,0,0,0,0,0,0,0,0,3.7,0,0,0,0,0,0,0,0,0,0,0,0.159945814,0.015718621,3.662873855,0.025332559,15.05225436,0.026195787,0.141048632,0.029474746,3.755673643,0.022068802,25.59689951,0.4520059,12.52850701,0.368230802,1370.918277,0.098490207,-0.397139692,0.182520614,7.657786958,0.0289804,1.313597033,0.028203556,8.747562222,0.09763478,24.89446723,0.010117569,0,0.057988017,2.123115242,0.508388489,188.1869179,0.080180269,925.4202722,0.076360956,0.017148998,0.009452529,1834562.857,-0.304175748,0.000400343,,a-Mg£¬W-phase,,,,,,,,,,,,,,,,,,,,,,,ÖýÌ¬,ÊÒÎÂ,101.281,ÖýÌ¬,ÊÒÎÂ,160.324,ÖýÌ¬,ÊÒÎÂ,5.7039
MM00611,Mg-5Zn-0.5Er,94.3,,5.2,0,0,0,0,0,0,0,0,0,0,0,0,0.5,0,0,0,0,0,0,0,0,0,0,0,0.1596982,0.01829669,3.672227774,0.025223219,15.09194016,0.027824635,0.140654835,0.021168543,3.763711266,0.026302894,25.23732872,0.275703202,12.4035536,0.237890334,1360.668113,0.040599656,-0.403320424,0.093774088,7.679921761,0.032416702,1.316771845,0.036248285,8.681351765,0.04167098,24.88351625,0.004924062,0,0.091520082,2.201479594,0.637137246,188.4628979,0.057906177,919.1870348,0.04396833,0.017073611,0.009444598,1816879.72,-0.331123677,0.000414693,,a-Mg£¬I-phase,,,,,,,,,,,,,,,,,,,,,,,ÖýÌ¬,ÊÒÎÂ,93.541,ÖýÌ¬,ÊÒÎÂ,203.905,ÖýÌ¬,ÊÒÎÂ,11.7453
MM00612,Mg-5Zn-0.63Er,94.4,,5,0,0,0,0,0,0,0,0,0,0,0,0,0.6,0,0,0,0,0,0,0,0,0,0,0,0.159716602,0.017991633,3.671605112,0.024926548,15.08918631,0.027438182,0.140676881,0.021260391,3.763097488,0.02585324,25.22680343,0.280840755,12.39794087,0.241036836,1361.078471,0.043485831,-0.403025941,0.097005793,7.678325784,0.031917585,1.316496086,0.035566774,8.684090562,0.044363616,24.88353673,0.00513414,0,0.088352089,2.193829411,0.627081868,188.4911636,0.058109329,919.499115,0.044980531,0.017078975,0.009444371,1815541.998,-0.322342815,0.000411366,,a-Mg£¬IÏà,,,,,,,,,,,,,,,,,,,,,,,ÖýÌ¬,ÊÒÎÂ,94.862,ÖýÌ¬,ÊÒÎÂ,208.3,ÖýÌ¬,ÊÒÎÂ,12.3916
MM00613,Mg-5Zn-0.83Er,94.43,,4.8,0,0,0,0,0,0,0,0,0,0,0,0,0.77,0,0,0,0,0,0,0,0,0,0,0,0.159736399,0.017715618,3.670903201,0.024742816,15.08613729,0.027139686,0.14070379,0.021645725,3.762444457,0.025434041,25.23194871,0.291594432,12.39849,0.248410404,1361.675302,0.048105032,-0.402636251,0.102919273,7.676587159,0.031489967,1.316217028,0.03488645,8.688001594,0.048741777,24.88390954,0.005502123,0,0.085257163,2.186406845,0.61683564,188.5000065,0.059096715,919.9016819,0.047020009,0.017084852,0.009444489,1815278.332,-0.316000085,0.00040816,,a-Mg£¬IÏà,,,,,,,,,,,,,,,,,,,,,,,ÖýÌ¬,ÊÒÎÂ,97.187,ÖýÌ¬,ÊÒÎÂ,203.789,ÖýÌ¬,ÊÒÎÂ,11.151
MM00614,Mg-5Zn-1.25Er,93.6,,5.1,0,0,0,0,0,0,0,0,0,0,0,0,1.3,0,0,0,0,0,0,0,0,0,0,0,0.159722427,0.018509432,3.671062233,0.026299069,15.0873821,0.028621037,0.140718293,0.024226745,3.762981564,0.026495164,25.40110059,0.335381767,12.46721505,0.282367875,1362.884221,0.060969768,-0.402146535,0.123308398,7.677586673,0.033015695,1.316598649,0.036081089,8.695362437,0.06125947,24.88732668,0.006685896,0,0.090957365,2.200116829,0.633621827,188.2675069,0.066032704,920.3187805,0.05508263,0.017081811,0.009448207,1827789.226,-0.353596056,0.000414302,,a-Mg£¬I-phaseandW-phase,,,,,,,,,,,,,,,,,,,,,,,ÖýÌ¬,ÊÒÎÂ,98.077,ÖýÌ¬,ÊÒÎÂ,187.492,ÖýÌ¬,ÊÒÎÂ,10.5472
MM00615,Mg-5Zn-2.5Er,93,,4.9,0,0,0,0,0,0,0,0,0,0,0,0,2.1,0,0,0,0,0,0,0,0,0,0,0,0.159755255,0.01854555,3.669624832,0.027124754,15.08158865,0.029152597,0.14079015,0.026821505,3.761960689,0.026434624,25.55012652,0.384106191,12.52432267,0.319271701,1365.199387,0.076043683,-0.400878519,0.14716297,7.674518674,0.03330867,1.316286079,0.035551161,8.710077395,0.075912969,24.89093737,0.008069091,0,0.088712501,2.194697067,0.624779244,188.098194,0.072982509,921.5564895,0.064133611,0.017092455,0.009451485,1837359.844,-0.369873522,0.0004152,,a-Mg£¬I-phaseandW-phase,,,,,,,,,,,,,,,,,,,,,,,ÖýÌ¬,ÊÒÎÂ,98.68,ÖýÌ¬,ÊÒÎÂ,197.924,ÖýÌ¬,ÊÒÎÂ,8.9057
MM00616,Mg-5Zn-5.0Er,90.2,,4.9,0,0,0,0,0,0,0,0,0,0,0,0,4.9,0,0,0,0,0,0,0,0,0,0,0,0.159814365,0.019884752,3.666275405,0.03130084,15.06910394,0.032642694,0.140995338,0.035307089,3.760294944,0.027985288,26.20948439,0.52095082,12.7835577,0.42723864,1373.057251,0.114762008,-0.396864623,0.214915209,7.668479349,0.03637859,1.31614117,0.036205338,8.759478281,0.113900434,24.9057675,0.011835777,0,0.092603892,2.204109079,0.630350709,187.2812898,0.096113036,925.3720439,0.090225671,0.017114125,0.009465899,1882396.519,-0.473774237,0.000435105,,a-Mg£¬I-phaseandW-phase,,,,,,,,,,,,,,,,,,,,,,,ÖýÌ¬,ÊÒÎÂ,123.383,ÖýÌ¬,ÊÒÎÂ,213.633,ÖýÌ¬,ÊÒÎÂ,8.5094
MM00617,Mg-5Zn-6.25Er,89.1,,4.9,0,0,0,0,0,0,0,0,0,0,0,0,6,0,0,0,0,0,0,0,0,0,0,0,0.159838431,0.020402357,3.664911776,0.032845902,15.06402113,0.033958229,0.141078874,0.038198609,3.75961678,0.028591302,26.47792408,0.563816798,12.88909822,0.461780524,1376.256368,0.126928939,-0.395230474,0.237490209,7.666020601,0.037554448,1.316082175,0.036468293,8.779590514,0.125873773,24.91180518,0.013052036,0,0.094178663,2.207940925,0.632566513,186.9487094,0.104109008,926.9254434,0.098750464,0.017122947,0.009471733,1900699.431,-0.515954758,0.000443607,,a-Mg£¬W-phase,,,,,,,,,,,,,,,,,,,,,,,ÖýÌ¬,ÊÒÎÂ,116.64,ÖýÌ¬,ÊÒÎÂ,185.619,ÖýÌ¬,ÊÒÎÂ,7.5435
MM00618,Mg-7Zn-0.7Er,92.98,,6.4,0,0,0,0,0,0,0,0,0,0,0,0,0.62,0,0,0,0,0,0,0,0,0,0,0,0.159601148,0.020356654,3.675178846,0.028032572,15.10556622,0.030916193,0.140571707,0.02358277,3.767023665,0.029219137,25.46378228,0.304198735,12.50153153,0.262687582,1360.116726,0.045384399,-0.404116881,0.10437169,7.688113629,0.036008658,1.318408873,0.040245722,8.676921079,0.046571908,24.88704931,0.005487926,0,0.111192873,2.25020698,0.692895024,188.0899772,0.064547482,918.2349151,0.049056995,0.017046417,0.009449566,1836167.777,-0.409810279,0.000432453,,a-Mg£¬I-phase,,,,,,,,,,,,,,,,,,,,,,,ÖýÌ¬,ÊÒÎÂ,101.436,ÖýÌ¬,ÊÒÎÂ,192.839,ÖýÌ¬,ÊÒÎÂ,6.5802
MM00619,Mg-7Zn-0.88Er,92.25,,6.9,0,0,0,0,0,0,0,0,0,0,0,0,0.85,0,0,0,0,0,0,0,0,0,0,0,0.15956359,0.021243776,3.676224847,0.029395869,15.11058041,0.032338492,0.140549102,0.025203197,3.768327314,0.030449948,25.60075961,0.327958362,12.55918469,0.281748222,1360.368853,0.052034864,-0.404206721,0.115092153,7.691218865,0.037595763,1.31909513,0.041846332,8.678096659,0.053052002,24.88946754,0.006105209,0,0.119518105,2.271483389,0.713872328,187.8810471,0.068934861,918.0666919,0.053522685,0.017036209,0.009452578,1847177.689,-0.44969162,0.000439248,,a-Mg£¬IÏà,,,,,,,,,,,,,,,,,,,,,,,ÖýÌ¬,ÊÒÎÂ,116.824,ÖýÌ¬,ÊÒÎÂ,195.224,ÖýÌ¬,ÊÒÎÂ,7.321
MM00620,Mg-7Zn-1.17Er,92.7,,6.3,0,0,0,0,0,0,0,0,0,0,0,0,1,0,0,0,0,0,0,0,0,0,0,0,0.159616812,0.020372731,3.674494981,0.028405505,15.10280723,0.031153272,0.140605794,0.024886247,3.766536084,0.029194692,25.53385877,0.330461276,12.52836792,0.281976962,1361.211691,0.055204553,-0.403516403,0.117915102,7.686651052,0.036139084,1.318258621,0.040021935,8.683881998,0.055951768,24.88875019,0.006305851,0,0.110150154,2.247570204,0.68937117,188.0105403,0.06798054,918.8213116,0.054064529,0.017051489,0.009451111,1840669.325,-0.417774468,0.000431162,,a-Mg£¬IÏàºÍMg?4?Zn?7¾ù,,,,,,,,,,,,,,,,,,,,,,,ÖýÌ¬,ÊÒÎÂ,123.168,ÖýÌ¬,ÊÒÎÂ,194.16,ÖýÌ¬,ÊÒÎÂ,6.8821
MM00621,Mg-7Zn-1.75Er,91.3,,7,0,0,0,0,0,0,0,0,0,0,0,0,1.7,0,0,0,0,0,0,0,0,0,0,0,0.159571294,0.021781031,3.675537804,0.030833979,15.10827771,0.033574241,0.140600791,0.028328021,3.768166997,0.031112673,25.81538596,0.383417778,12.64444719,0.323850036,1362.60712,0.070468982,-0.403113998,0.142864696,7.690262304,0.038738611,1.319213796,0.04236213,8.69207342,0.070867989,24.89414147,0.007735492,0,0.122429748,2.279019824,0.719491442,187.606058,0.077254285,919.0862468,0.064174642,0.017039857,0.009457299,1862273.052,-0.488731212,0.000442382,,a-Mg£¬I-phaseandW-phase,,,,,,,,,,,,,,,,,,,,,,,ÖýÌ¬,ÊÒÎÂ,125.062,ÖýÌ¬,ÊÒÎÂ,159.036,ÖýÌ¬,ÊÒÎÂ,6.0896
MM00622,Mg-7Zn-3.5Er,89.9,,6.8,0,0,0,0,0,0,0,0,0,0,0,0,3.3,0,0,0,0,0,0,0,0,0,0,0,0.159619501,0.02219885,3.67318128,0.032716264,15.09910743,0.035014047,0.14073078,0.033056513,3.766723523,0.03152188,26.16044801,0.464943444,12.77879623,0.386511784,1367.197751,0.095953696,-0.400693275,0.184350375,7.685590734,0.039865918,1.31888969,0.042158308,8.721075753,0.095701398,24.90213217,0.010101822,0,0.121747436,2.27724926,0.71473423,187.192141,0.089948523,921.4160564,0.079974107,0.017056296,0.009464862,1885341.38,-0.538548883,0.000447519,,a-Mg£¬IÏàÓëWÏà¹²´æ,,,,,,,,,,,,,,,,,,,,,,,ÖýÌ¬,ÊÒÎÂ,126.67,ÖýÌ¬,ÊÒÎÂ,167.746,ÖýÌ¬,ÊÒÎÂ,5.7218
