Repository: qixinke/Magweb

File: 镁合金储氢数据库.csv (part 10 of 20)
ID,Name,Mg,Ni,Cu,Ce,La,Nd,Pr,Sm,Y,Ag,Al,Ca,Co,Fe,In,Li,Mn,Nb,Ti,V,Zn,Cr,Pd,Si,Zr,Gd,B,C,ÃÜ(XM),¦ÄÃÜ(XM),×åGp,¦Ä×åGp,I2(ev),¦ÄI2(ev),Ô­¾¶(Rm),¦ÄÔ­¾¶(Rm),¹²¾¶(Rc),¦Ä¹²¾¶(Rc,×ÔÄÜ(W),¦Ä×ÔÄÜ(W),¾§Ìå(LP),¦Ä¾§Ìå(LP),¹¦º¯Êý,¦Ä¹¦º¯Êý,¾ø¶Ôµç¸ºÐÔ,¦Ä¾ø¶Ôµç¸ºÐÔ,AW,¦ÄAW,AN,¦ÄAN,Tb,¦ÄTb,Eea(ev),¦ÄEea(ev),I1,¦ÄI1,XP,¦ÄXP,Hf,¦ÄHf,Cm,¦ÄCm,VEC,fs,fp,fd,¦ÄVEC,K,¦ÄK,Tm,¦ÄTm,Vm,B,ÈÛ»¯ìÊSf,ÃÜ¶È,»ìºÏìÊHmix,¼ª²¼Ë¹×ÔÓÉÄÜGmix,oumigaµÄµ¹Êý,ìØSmix,¼Ó¹¤·½Ê½,ÇòÄ¥»úH2Ñ¹Á¦£¨MPa£©,ÇòÄ¥»úAr2Ñ¹Á¦£¨MPa£©,Çò·ÛÖÊÁ¿±È,ÇòÄ¥»ú×ªËÙ(Ô²ÅÌ×ªËÙ)£¨rpm£©,Ä¥·ÛÊ±¼ä£¨h£©,¡æ/min²îÊ¾É¨ÃèÁ¿ÈÈ·¨ (DSC) ºÍÈÈÖØ·¨ (TG) ¼ÓÈÈËÙÂÊ,ë²ÆøMPa,ÉÕ½áÎÂ¶È¡æ,ÉÕ½áÊ±¼äh,m/sÈÛÌå·ÄË¿ËÙÂÊ£¨Í­¹õÏßËÙ¶È½üËÆ±íÊ¾£©,ÑùÆ·µÄ¼ÓÈÈËÙÂÊ,ÎüÇâ±¥ºÍ±È£¨Ra(t))t min%,ÍÑÇâ±È£¨R d ( t )£©%,ÎÂ¶ÈC?a?(t)£¨tµÄÇâ»¯ÄÜÁ¦£©ÇâÈÝÁ¿,C?d?(t)£¨tµÄÇâ»¯ÄÜÁ¦£©Çâ½âÎüÈÝÁ¿,ÎüÇâËÙÂÊ,³õÊ¼ÎüÇâÎÂ¶È¡æ,ÇâÎüÊÕÎÂ¶È,ÇâÎüÊÕÑ¹Á¦,ÇâÎüÊÕÊ±¼ämin,ÎüHÁ¿,´¢ÇâÁ¿,¿ÉÄæ´¢ÇâÄÜÁ¦wt%,Çâ½âÎüÐ§ÂÊ,½âÎü¶¯Á¦Ñ§ÎÂ¶È,½âÎü¶¯Á¦Ñ§H2Ñ¹Á¦(MPa),½âÎü¶¯Á¦Ñ§H2Ñ¹Á¦Ê±¼ämin,½âÎüH2º¬Á¿,ÍÑÇâÁ¿,¿ªÊ¼½âÎüÎÂ¶È¡æ,·åÖµ½âÎüÎÂ¶È£¨´ÓµÚ70¸öÅ²¶¯£©¡æ,×îÖÕÍÑÇâÎÂ¶È¡æ,ÍêÈ«ÍÑÇâÊ±¼ä,ÎüÇâ»î»¯ÄÜE?ae(k)kJ/mol,Çâ½âÎü¹ý³ÌµÄ»î»¯ÄÜ (E de(a)),ÍÑÇâ»î»¯ÄÜE?de(k),ìÊ±ä¦¤H £¨ÐÎ³ÉìÊ£©?(kJ/mol)£¨ÎüÇâ,ìØ±ä¦¤S J/mol/K)£¨ÎüÇâ,ìÊ±ä¦¤H (kJ/mol)£¨·Ö½âìÊ£©Çâ½âÎü,ìØ±ä¦¤S J/mol/K)£¨Çâ½âÎü,ÎüÊÕPCTÆ½ºâÑ¹Á¦MPa,½âÎüPCTÆ½ºâÑ¹Á¦MPa,»î»¯ÎÂ¶È¡æ,H2»î»¯Ñ¹Á¦MPa,»î»¯Ñ­»·´ÎÊý
MHS0472,Mg17Al12,0.560654519,,,,,,,,,,0.439345481,,,,,,,,,,,,,,,,,,1.545860828,0.095580343,6.551769628,0.826897713,16.60516948,0.112511014,0.153106827,0.054363808,0.132724055,0.074216091,3.879312537,0.067288187,126.8399111,0.731066289,3.916554288,0.077966002,3.534825436,0.072452453,25.41254486,0.051873232,12.41379724,0.039674647,1954.316254,0.360126524,-0.052410319,7.893692499,6.958682786,0.1175602,1.434139172,0.1030262,9.527594478,0.103386648,24.59216965,0.013398217,2.413797239,0.828570009,0.171429991,0,0.204040763,208.6208758,0.106236187,927.4203875,0.005480508,0.01516351,57.82771441,0.010273221,2060817.398,-1.940552672,-5231.334769,0.000371086,5.638644876,,,,20,600,2,,,,,,,,,,,,,350,4,1200,4.17,,,,380,,1200,2.58,,,,,,,,,,,,,,,,,
MHS0473,Mg17Al12+5%Ni,0.533956684,0.047619048,,,,,,,,,0.418424268,,,,,,,,,,,,,,,,,,1.551669789,0.097583751,6.624837026,0.812532096,16.63829894,0.111912187,0.152502772,0.060336366,0.132539194,0.074136532,3.906238182,0.08102856,124.3808973,0.749717631,3.942690787,0.088888665,3.553158333,0.079466689,26.11776036,0.190187382,12.74406615,0.180237001,1980.415417,0.362824606,-0.026719557,16.65416062,6.973119779,0.116917043,1.444222579,0.111788401,9.690171408,0.152041647,24.62348461,0.01581048,2.574547548,0.776835527,0.157320438,0.065844035,0.464654295,206.12851,0.13442126,944.3877079,0.122225268,0.015013865,60.41652376,0.010260798,2139114.795,-2.808976576,-6020.885893,0.000466757,6.37246426,,,,20,600,2,,,,,,,,,,,,,350,4,1380,3.01,,,,380,,1380,1.89,,,,,,,,,,,,,,,,,
MHS0474,Mg17Al12+5%Cu,0.533956684,,0.047619048,,,,,,,,0.418424268,,,,,,,,,,,,,,,,,,1.551822995,0.098112468,6.638970134,0.813320116,16.67744924,0.115076578,0.152610726,0.058692831,0.132709861,0.073496798,3.895400814,0.072494285,124.5861474,0.747981279,3.930932329,0.081148619,3.553354085,0.08032894,26.16009081,0.208153157,12.73894345,0.184516031,1971.580663,0.358840493,-0.027329508,16.3335069,6.973744427,0.117150724,1.443271635,0.110803596,9.597625826,0.113972026,24.5891866,0.013295559,2.582116135,0.766966504,0.157113537,0.075919959,0.498177641,212.3725601,0.16212535,935.8567096,0.063976211,0.015037621,59.43857182,0.010255444,2139256.566,-2.032222395,-5926.32306,0.000343032,6.330339653,,,,20,600,2,,,,,,,,,,,,,350,4,240,4.07,,,,380,,240,3.19,,,,,,,,,,,,,,,,,
MHS0475,Mg17Al12+10%Ni,0.509685926,0.090909091,,,,,,,,,0.399404983,,,,,,,,,,,,,,,,,,1.557237677,0.099306316,6.694872108,0.798885393,16.67005351,0.111305966,0.151923786,0.065403225,0.132362005,0.074034914,3.932046405,0.09153324,122.0239333,0.767781845,3.967742614,0.097576514,3.570730411,0.085241393,26.79370922,0.252371812,13.06062881,0.240857667,2005.431458,0.364770384,-0.002094968,225.1707404,6.986957632,0.116267324,1.453887523,0.118998649,9.846001352,0.183703926,24.6535,0.017724028,2.728626676,0.732969452,0.145356837,0.121673711,0.581977834,203.739578,0.156843207,960.6508799,0.166323062,0.014870431,62.89789683,0.010249302,2215641.792,-3.604397585,-6574.770562,0.000548517,6.840327013,,,,20,600,2,,,,,,,,,,,,,350,4,720,3.47,,,,380,,720,2.57,,,,,,,,,,,,,,,,,
MHS0476,Mg17Al12+10%Cu,0.509685926,,0.090909091,,,,,,,,0.399404983,,,,,,,,,,,,,,,,,,1.557555898,0.100312975,6.722817517,0.800390103,16.74694963,0.117298728,0.152133703,0.062460926,0.132696213,0.072798018,3.910870448,0.076888402,122.4190477,0.764397761,3.94475749,0.083903915,3.571170252,0.086806175,26.87889136,0.277007067,13.05158682,0.247148039,1988.181204,0.357417033,-0.003213129,147.6583051,6.988226903,0.116720938,1.452052927,0.117310663,9.664964257,0.122634488,24.58631826,0.013194997,2.743962661,0.71485921,0.145003972,0.140136818,0.626904801,215.9799809,0.197879462,943.9686296,0.087821456,0.014916574,60.98748691,0.01023865,2215932.178,-2.115475252,-6399.364843,0.000330685,6.77697242,,,,20,600,2,,,,,,,,,,,,,350,4,300,3.94,,,,380,,300,2.73,,,,,,,,,,,,,,,,,
MHS0477,LaMg?4?Ni-A,0.3552,0.2039,,0.4409,,,,,,,,,,,,,,,,,,,,,,,,,1.641193398,0.090490163,3.456964744,0.843148781,14.93266733,0.136441561,0.157611607,0.105087745,0.147554433,0.164959668,3.776322172,0.179458715,146.5736974,0.590412561,3.791140572,0.17328818,3.745200434,0.104253174,47.09219691,0.865614843,21.43402557,0.761542114,1997.616096,0.476100974,-0.008458474,71.93746213,7.332794722,0.10203116,1.380003595,0.176525909,9.616390732,0.367621146,25.37236978,0.030987692,3.456964744,0.578542203,0,0.421457797,0.843148781,147.278902,0.456804862,1076.332742,0.271930271,0.016925469,63.67744297,0.008934403,3411002.83,-7.372141952,-7490.647481,0.000985149,6.952566845,ÖýÌ¬-ÛáÛöÖÐÈÛ»¯,,,,,,,,,,,,,,,,,,100,3,,,1.8,,,300,0.001,,,1.75,227,,432,,,,,,,,,,,,,
MHS0478,LaMg?4?Ni-B,0.3519,0.2146,,0.4335,,,,,,,,,,,,,,,,,,,,,,,,,1.643368631,0.090366624,3.523609068,0.844146544,14.96987489,0.136901593,0.157250283,0.106802563,0.147253651,0.164828373,3.791291676,0.181388681,145.3348255,0.599461817,3.805865679,0.175332498,3.752646831,0.104824854,47.10613829,0.859295969,21.45977974,0.755691609,2007.811788,0.474484463,0.002765295,223.0034635,7.337892341,0.101258198,1.38564957,0.179033388,9.697617729,0.370953212,25.3776802,0.030895887,3.523609068,0.567599856,0,0.432400144,0.844146544,146.8614042,0.456607601,1082.930377,0.275708826,0.016826801,64.89951907,0.008954978,3432119.782,-7.473994691,-7612.087437,0.000982824,7.022255176,"³¬¸ßÑ¹(UHP,  5 GPa£¬823 K",,,,,,,,,,,,,,,,,,100,3,,,2.39,,,300,0.001,,,2.36,237,272,,,,,,,,,,,,,,
MHS0479,LaMg?4?Ni-C,0.3555,0.206,,0.4385,,,,,,,,,,,,,,,,,,,,,,,,,1.641777714,0.090321357,3.467495573,0.843580751,14.9414336,0.136333335,0.157537464,0.105315805,0.147465535,0.164713394,3.779352198,0.179653484,146.4758946,0.591217119,3.794068456,0.173523045,3.746905118,0.104222493,47.02356329,0.864561847,21.41014481,0.760469613,1997.929944,0.475799118,-0.00714549,85.34202986,7.334938188,0.1017097,1.381064083,0.176885119,9.631933536,0.367983252,25.3719887,0.030940132,3.467495573,0.576785163,0,0.423214837,0.843580751,147.3187769,0.45591534,1077.347082,0.27262794,0.016903903,63.89587979,0.008940418,3410426.37,-7.370588097,-7502.141595,0.000983431,6.956691242,"³¬¸ßÑ¹(UHP,  5 GPa£¬973 K",,,,,,,,,,,,,,,,,,100,3,,,2.63,,,300,0.001,,,2.69,217,258,,,,,,,,,,,,,,
MHS0480,85Mg-10Ti-5La,0.85,,,,0.05,,,,,,,,,,,,,,0.1,,,,,,,,,,1.654909756,0.035299245,2.121272905,0.220216925,14.91572236,0.033976296,0.159591404,0.026555889,0.142695551,0.053909987,3.682063049,0.028447441,195.6422466,0.181554988,3.695865152,0.041935015,3.7269997,0.024823368,26.72275226,0.460575739,12.99111368,0.377717218,1508.486975,0.364609888,-0.364601969,0.381495785,7.580432292,0.035941851,1.320820297,0.04323038,9.234224059,0.250655862,24.90121854,0.008917092,2.121272905,0.942830126,0,0.057169874,0.220216925,178.9185342,0.234091401,982.5790325,0.238731625,0.017059331,48.46524234,0.009397945,1925389.897,3.130360677,-2194.493214,0.00142443,2.236587086,µç»¡µÈÀë×ÓÌå·¨,,,,,,,,,,,,,,,,,,150,4,120,1.8,(673 K)5.7/(573 K)5/(623 K)5.1,,,,0.1,,,,348,,,,38.8,,,?68.7,,,,(673 K)1.545/(573 K) 0.181/(623 K)0.544,(673 K)0.89/(573 K)0.099/(623 K) 0.375,,,
MHS0481,85Mg-10Ti-5La,0.85,,,,0.05,,,,,,,,,,,,,,0.1,,,,,,,,,,1.654909756,0.035299245,2.121272905,0.220216925,14.91572236,0.033976296,0.159591404,0.026555889,0.142695551,0.053909987,3.682063049,0.028447441,195.6422466,0.181554988,3.695865152,0.041935015,3.7269997,0.024823368,26.72275226,0.460575739,12.99111368,0.377717218,1508.486975,0.364609888,-0.364601969,0.381495785,7.580432292,0.035941851,1.320820297,0.04323038,9.234224059,0.250655862,24.90121854,0.008917092,2.121272905,0.942830126,0,0.057169874,0.220216925,178.9185342,0.234091401,982.5790325,0.238731625,0.017059331,48.46524234,0.009397945,1925389.897,3.130360677,-2194.493214,0.00142443,2.236587086,µç»¡µÈÀë×ÓÌå·¨,,,,,,,,,,,,,,,,,,250,4,120,4.5,,,,,,,,,,,,,,,,,,,,,,,,
MHS0482,85Mg-10Ti-5La,0.85,,,,0.05,,,,,,,,,,,,,,0.1,,,,,,,,,,1.654909756,0.035299245,2.121272905,0.220216925,14.91572236,0.033976296,0.159591404,0.026555889,0.142695551,0.053909987,3.682063049,0.028447441,195.6422466,0.181554988,3.695865152,0.041935015,3.7269997,0.024823368,26.72275226,0.460575739,12.99111368,0.377717218,1508.486975,0.364609888,-0.364601969,0.381495785,7.580432292,0.035941851,1.320820297,0.04323038,9.234224059,0.250655862,24.90121854,0.008917092,2.121272905,0.942830126,0,0.057169874,0.220216925,178.9185342,0.234091401,982.5790325,0.238731625,0.017059331,48.46524234,0.009397945,1925389.897,3.130360677,-2194.493214,0.00142443,2.236587086,µç»¡µÈÀë×ÓÌå·¨,,,,,,,,,,,,,,,,,,300,4,20,3.8,,,,,,,,,,,,,,,,,,,,,,,,
MHS0483,70Mg-25Fe-5La,0.7,,,,0.05,,,,,,,,,0.25,,,,,,,,,,,,,,,1.667585593,0.021773246,2.809221325,0.724903621,15.14632904,0.038140536,0.155606359,0.081430691,0.140508471,0.053803382,3.788973685,0.089316827,178.4353219,0.367872649,3.77008075,0.075983778,3.784301385,0.033565035,29.72891973,0.524913394,14.3447499,0.45316092,1624.100309,0.39404205,-0.31544145,0.662721739,7.658063373,0.030471151,1.376957949,0.129863151,9.351990498,0.188370574,24.9237235,0.00965002,2.809221325,0.711941057,0,0.288058943,0.724903621,173.4664179,0.235740002,1044.220252,0.288993472,0.016077634,61.45393126,0.008955956,2259205.609,7.976381416,-3897.662551,0.002042273,3.740244383,µç»¡µÈÀë×ÓÌå·¨,,,,,,,,,,,,,,,,,,,,,,(673 K)4.7/(573 K)5.2/(623 K)4.7/(523 K)5.1,,,,0.1,,,,,,,,34.7,,,?72.9,,,,(673 K)2.264/(573 K) 0.1563/(623 K) 0.436/(523 K)0.048,(673 K) 1.564/(573 K)0.1473/(623 K) 0.428/(523 K) 0.033,,,
MHS0484,85Mg-10Ni-5La,0.85,0.1,,,0.05,,,,,,,,,,,,,,,,,,,,,,,,1.673498885,0.028112715,2.377743809,0.705152431,15.1409841,0.050909551,0.158737072,0.050251498,0.140859388,0.052940946,3.726017765,0.084201383,195.2797527,0.209365129,3.726989646,0.08394929,3.773584805,0.040177247,27.00079808,0.489637076,13.17339645,0.41633698,1469.936152,0.301353045,-0.319488196,1.053763352,7.625615763,0.026614677,1.335560925,0.095700452,9.066729536,0.19883349,24.94602961,0.013248589,2.377743809,0.841133512,0,0.158866488,0.705152431,183.7254613,0.145640895,962.8065942,0.176710744,0.016871295,51.04520208,0.009416979,1966906.59,-1.000285452,-1928.706042,0.000518899,2.002173405,µç»¡µÈÀë×ÓÌå·¨,,,,,,,,,,,,,,,,,,30,4,210,1.5,(673 K)4.6/(573 K)4.7/(623 K)4.8/(548 K)4.1,,,,0.1,,,,,,,,74.5,,,?82.1,,,,(673 K)1.961/(573 K)0.247/(623 K) 0.674/(548 K)0.136,(673 K) 1.3/(573 K)0.163/(623 K) 0.317/(548 K)0.085,,,
MHS0485,85Mg-10Ni-5La,0.85,0.1,,,0.05,,,,,,,,,,,,,,,,,,,,,,,,1.673498885,0.028112715,2.377743809,0.705152431,15.1409841,0.050909551,0.158737072,0.050251498,0.140859388,0.052940946,3.726017765,0.084201383,195.2797527,0.209365129,3.726989646,0.08394929,3.773584805,0.040177247,27.00079808,0.489637076,13.17339645,0.41633698,1469.936152,0.301353045,-0.319488196,1.053763352,7.625615763,0.026614677,1.335560925,0.095700452,9.066729536,0.19883349,24.94602961,0.013248589,2.377743809,0.841133512,0,0.158866488,0.705152431,183.7254613,0.145640895,962.8065942,0.176710744,0.016871295,51.04520208,0.009416979,1966906.59,-1.000285452,-1928.706042,0.000518899,2.002173405,µç»¡µÈÀë×ÓÌå·¨,,,,,,,,,,,,,,,,,,200,4,0.83,3.8,,,,,,,,,,,,,,,,,,,,,,,,
MHS0486,85Mg-10Ni-5La,0.85,0.1,,,0.05,,,,,,,,,,,,,,,,,,,,,,,,1.673498885,0.028112715,2.377743809,0.705152431,15.1409841,0.050909551,0.158737072,0.050251498,0.140859388,0.052940946,3.726017765,0.084201383,195.2797527,0.209365129,3.726989646,0.08394929,3.773584805,0.040177247,27.00079808,0.489637076,13.17339645,0.41633698,1469.936152,0.301353045,-0.319488196,1.053763352,7.625615763,0.026614677,1.335560925,0.095700452,9.066729536,0.19883349,24.94602961,0.013248589,2.377743809,0.841133512,0,0.158866488,0.705152431,183.7254613,0.145640895,962.8065942,0.176710744,0.016871295,51.04520208,0.009416979,1966906.59,-1.000285452,-1928.706042,0.000518899,2.002173405,µç»¡µÈÀë×ÓÌå·¨,,,,,,,,,,,,,,,,,,30,4,120ÄÚ,1.1,,,,,,,,,,,,,,,,,,,,,,,,
MHS0487,Mg?11?Y?2?Ni?2,0.475252998,0.208666561,,,,,,,0.31608044,,,,,,,,,,,,,,,,,,,,1.652666456,0.069394547,3.199993776,0.840076361,15.07916455,0.101801789,0.158046702,0.093352986,0.145266696,0.127018968,3.783998605,0.150065116,160.3469146,0.467630227,3.783998605,0.150065116,3.761999292,0.083214638,37.50355898,0.619566497,17.73332879,0.559557488,1906.732556,0.476497088,-0.097734385,5.601954791,7.455066221,0.064981003,1.377999481,0.153008324,10.19332724,0.283911466,25.25059954,0.025498863,3.199993776,0.625001216,0,0.374998784,0.840076361,153.7333596,0.410474408,1147.282952,0.324361781,0.016950891,62.46655504,0.008884754,2720754.823,-6.115545911,-7300.725426,0.000838365,6.358161138,ÈÛ·Ä¼¼Êõ,,,,,,,,,,40,,,,,,,,250,3,10,3.91,,,,250,0.101325,12,3.66,,,,,,,,,,,,,,,,,
MHS0488,Mg?11?Y?2?Ni?2,0.475252998,0.208666561,,,,,,,0.31608044,,,,,,,,,,,,,,,,,,,,1.652666456,0.069394547,3.199993776,0.840076361,15.07916455,0.101801789,0.158046702,0.093352986,0.145266696,0.127018968,3.783998605,0.150065116,160.3469146,0.467630227,3.783998605,0.150065116,3.761999292,0.083214638,37.50355898,0.619566497,17.73332879,0.559557488,1906.732556,0.476497088,-0.097734385,5.601954791,7.455066221,0.064981003,1.377999481,0.153008324,10.19332724,0.283911466,25.25059954,0.025498863,3.199993776,0.625001216,0,0.374998784,0.840076361,153.7333596,0.410474408,1147.282952,0.324361781,0.016950891,62.46655504,0.008884754,2720754.823,-6.115545911,-7300.725426,0.000838365,6.358161138,ÈÛ·Ä¼¼Êõ+ë²Æø·Õ£¨0.6 MPa£©ÏÂÔÚ 300 ¡æÏÂÍË»ð½á¾§ 24Ð¡Ê±,,,,,,,,,,40,,,,,,,,250,3,10,3.78,,,,250,0.101325,12,3.66,,,,,,,,,,,,,,,,,
MHS0489,Mg?11?Y?2?Ni?2,0.475252998,0.208666561,,,,,,,0.31608044,,,,,,,,,,,,,,,,,,,,1.652666456,0.069394547,3.199993776,0.840076361,15.07916455,0.101801789,0.158046702,0.093352986,0.145266696,0.127018968,3.783998605,0.150065116,160.3469146,0.467630227,3.783998605,0.150065116,3.761999292,0.083214638,37.50355898,0.619566497,17.73332879,0.559557488,1906.732556,0.476497088,-0.097734385,5.601954791,7.455066221,0.064981003,1.377999481,0.153008324,10.19332724,0.283911466,25.25059954,0.025498863,3.199993776,0.625001216,0,0.374998784,0.840076361,153.7333596,0.410474408,1147.282952,0.324361781,0.016950891,62.46655504,0.008884754,2720754.823,-6.115545911,-7300.725426,0.000838365,6.358161138,ÈÛ·Ä¼¼Êõ+ë²Æø·Õ£¨0.6 MPa£©ÏÂÔÚ 400??¡æÏÂÍË»ð½á¾§ 24Ð¡Ê±,,,,,,,,,,40,,,,,,,,250,3,10,3.65,,,,250,0.101325,12,3.46,,,,,,,,,,,,,,,,,
MHS0490,LaMg8.35Ni2.18Al0.21,0.426830644,0.269101608,,,0.292150748,,,,,,0.011917,,,,,,,,,,,,,,,,,,1.662674328,0.076476834,3.767456598,0.880727197,15.34640317,0.118920693,0.155573715,0.108412362,0.143107343,0.144465593,3.924010455,0.151481489,160.5820587,0.479843363,3.93413826,0.14954926,3.806029737,0.089540033,40.50035492,0.810002572,18.82196276,0.69982249,1929.287429,0.467359304,-0.01863849,33.42302043,7.438938825,0.081892269,1.408892102,0.17735159,10.1011837,0.343748331,25.27093137,0.029134438,3.588577738,0.557323861,0.004984673,0.437691466,0.857245572,157.3450821,0.373752104,1095.812455,0.283821116,0.016314507,69.17447853,0.009217986,3051256.528,-6.143338728,-7629.517536,0.000805856,6.956823826,¸ÐÓ¦ÈÛÁ¶+ÔÚ0.1 MPaë²ÆøÌõ¼þÏÂ£¬ÔÚ733 KÏÂÍË»ð6 h,,,,,,,,,,,,,,,,,,285,,,,3.66,,,,,,,,,,,,,,,,,¨C79.72£¨MgH2£©,¨C120.15£¨MgH2£©,,,,,
MHS0491,CeMg8.35Ni2.18Al0.21,0.42574719,0.268418529,,0.293947532,,,,,,,0.01188675,,,,,,,,,,,,,,,,,,1.661821683,0.077903856,3.767454732,0.88072662,15.33138467,0.121358303,0.155113815,0.103351582,0.142851955,0.139210658,3.872900471,0.170286727,150.1642007,0.571024628,3.883028495,0.166617122,3.797509902,0.09456,40.60332272,0.815552699,18.90723678,0.70976376,1920.432982,0.46042299,-0.016933605,36.873193,7.435697413,0.08326088,1.410594974,0.175682834,10.04154739,0.352935183,25.25645504,0.027745853,3.588576306,0.557324083,0.004984663,0.437691254,0.857244909,157.1743687,0.376828127,1085.165044,0.285335762,0.016116301,68.66329131,0.009253475,3091826.897,-6.206681287,-7555.544393,0.000822149,6.956856703,¸ÐÓ¦ÈÛÁ¶+ÔÚ0.1 MPaë²ÆøÌõ¼þÏÂ£¬ÔÚ733 KÏÂÍË»ð6 h,,,,,,,,,,,,,,,,,,285,,,,3.056,,,,,,,,,,,,,,,,,¨C76.53£¨MgH2£©,¨C116.06£¨MgH2£©,,,,,
MHS0492,PrMg8.35Ni2.18Al0.21,0.425042774,0.267974419,,,,,0.295115725,,,,0.011867083,,,,,,,,,,,,,,,,,,1.666933276,0.069559411,3.767456598,0.880727197,15.30477536,0.125787977,0.153623117,0.091877303,0.142766627,0.137459519,3.864385184,0.174360297,154.143722,0.524516249,#VALUE!,#VALUE!,#VALUE!,#VALUE!,40.67071283,0.819193654,18.99232067,0.719674277,1914.466291,0.455898556,-0.016934911,36.87036184,7.428972887,0.0861169,1.411447471,0.174878734,10.15995718,0.335733088,25.27859748,0.029890044,3.588577738,0.557323861,0.004984673,0.437691466,0.857245572,157.3450821,0.373752104,1096.736647,0.283858988,0.015550411,69.25965749,0.009263808,3091468.774,-6.090807941,-7635.894444,0.000798292,6.956823826,¸ÐÓ¦ÈÛÁ¶+ÔÚ0.1 MPaë²ÆøÌõ¼þÏÂ£¬ÔÚ733 KÏÂÍË»ð6 h,,,,,,,,,,,,,,,,,,285,,,,3.14,,,,,,,,,,,,,,,,,¨C78.51£¨MgH2£©,¨C119.87£¨MgH2£©,,,,,
MHS0493,NdMg8.35Ni2.18Al0.21,0.422098968,0.266118454,,,,0.299997685,,,,,0.011784892,,,,,,,,,,,,,,,,,,1.683117278,0.048437587,3.767456598,0.880727197,15.32256754,0.12281185,0.153537938,0.091498074,0.142596269,0.133963948,3.898456767,0.159599596,159.9991791,0.482305485,4.002281426,0.145015677,3.797511841,0.0945595,40.95435876,0.834406042,19.07749963,0.729559626,1898.282289,0.444269483,-0.016934911,36.87036184,7.434509519,0.083764958,1.41229926,0.17409542,10.17784477,0.333503706,25.29989222,0.032052534,3.588577738,0.557323861,0.004984673,0.437691466,0.857245572,157.6857979,0.367670939,1104.671067,0.285256947,0.015521451,69.51519436,0.009213462,3126063.956,-6.090807941,-7691.092805,0.000792558,6.956823826,¸ÐÓ¦ÈÛÁ¶+ÔÚ0.1 MPaë²ÆøÌõ¼þÏÂ£¬ÔÚ733 KÏÂÍË»ð6 h,,,,,,,,,,,,,,,,,,285,,,,3.16,,,,,,,,,,,,,,,,,¨C78.05£¨MgH2£©,¨C117.82£¨MgH2£©,,,,,
MHS0494,Mg 88Ti4Ni8,0.763911807,0.16770315,,,,,,,,,,,,,,,,,0.068385043,,,,,,,,,,1.67359992,0.035606193,2.719996031,0.802244937,15.2277356,0.059959783,0.156704018,0.062854949,0.140400009,0.043441378,3.796799262,0.107514711,183.0944139,0.322295619,3.805999267,0.109676629,3.789999667,0.049923064,27.99853526,0.362776441,13.67999219,0.340187469,1596.719134,0.398226399,-0.256040772,1.671408754,7.612799985,0.021044151,1.367199704,0.121609807,9.779995955,0.300091045,24.9727194,0.013042994,2.719996031,0.735295191,0,0.264704809,0.802244937,175.360046,0.235032892,1028.269618,0.2788987,0.016295492,58.3999337,0.00951112,2111843.023,0.678411469,-3789.155686,0.000179008,3.685642394,¸ßÄÜÇòÄ¥,,,,,,,,450,8,,,,,,,,,350¡ã§³,2,,,5.9,,,,,,,,,,,,,,,,,,,,,,,
MHS0495,Mg 88Al4Ni8,0.787405865,0.17286085,,,,,,,,,0.039733285,,,,,,,,,,,,,,,,,,1.669999714,0.044003014,3.080002992,0.962793607,15.43788442,0.070928238,0.156584008,0.063825694,0.138839996,0.042277406,3.80039953,0.108213703,181.7005405,0.343530455,3.803999591,0.109102714,3.781199287,0.055249138,27.16311629,0.342834993,13.31999178,0.325322947,1565.999953,0.353434593,-0.241600299,1.840934573,7.57907888,0.04293357,1.369999869,0.123872467,9.459996626,0.244786415,24.93831888,0.014373603,2.679996227,0.746269707,0.014925647,0.238804646,0.808727959,183.8800855,0.156452124,987.9623593,0.220937503,0.01626392,57.03994589,0.00957526,2052738.247,-1.689599544,-3642.981101,0.000464011,3.68565813,¸ßÄÜÇòÄ¥,,,,,,,,450,8,,,,,,,,,350¡ã§³,2,,,5.6,,,,,,,,,,,,,,,,,,,,,,,
MHS0496,Mg 88Mn4Ni8,0.756271922,0.16602595,,,,,,,,,,,,,,,0.077702128,,,,,,,,,,,,1.681199924,0.024456522,2.839996096,0.819325408,15.31031844,0.055590852,0.156256017,0.067499526,0.139560008,0.032996757,3.788799258,0.10666459,193.8451798,0.301806994,3.796799262,0.107514711,3.800799673,0.046514251,28.28137742,0.381365919,13.79999226,0.354997996,1547.679107,0.335409883,-0.279200785,1.521651317,7.637039998,0.005431059,1.367599704,0.121886262,9.559995835,0.253007861,25.02311943,0.016758513,2.839996096,0.70422632,0,0.29577368,0.819325408,174.7920457,0.248104333,1011.389609,0.238661305,0.016184164,58.79993392,0.009452337,2154409.251,0.17920857,-3727.441212,4.81E-05,3.685642394,¸ßÄÜÇòÄ¥,,,,,,,,450,8,,,,,,,,,350¡ã§³,2,,,5.5,,,,,,,,,,,,,,,,,,,,,,,
MHS0497,Mg0.5Ti0.67Ni0.83,0.1307584,0.524165422,,,,,,,,,,,,,,,,,0.345076178,,,,,,,,,,1.661899553,0.093306332,5.989988659,0.577830399,15.84653183,0.128252418,0.140711046,0.103426141,0.140310046,0.1105027,4.425747952,0.142872222,72.85713053,1.072242591,4.50279817,0.133511354,3.91924864,0.107297506,46.46942143,0.293077854,21.989983,0.287394632,2855.539065,0.306994542,0.407862873,1.615514956,7.369479235,0.052151376,1.636049225,0.150730569,15.57749541,0.258251218,25.43139819,0.021339769,5.989988659,0.333890449,0,0.666109551,0.577830399,92.63500462,0.686358684,1598.254633,0.250532972,0.012042888,122.7998382,0.009746567,4747398.981,-15.76344521,-14339.062,0.001100546,8.961837661,¸ßÄÜÇòÄ¥+ë²Æø·ÕÖÐÔÚ 500¡ãC ÏÂÍË»ð 24 Ð¡Ê±,,,10,,10,,,,,,,,,,,,,25,5,,1.57£¨0.73 H/M£©,,,,,,,,,,,,,,,,,,,,,,,,
MHS0498,Mg3TiNi2,0.306149441,0.492870579,,,,,,,,,,,,,,,,,0.200979981,,,,,,,,,,1.684999693,0.071770833,4.999988642,0.721111137,15.83648304,0.109115561,0.145950049,0.108780106,0.138500033,0.088502832,4.22999791,0.158127497,114.524569,0.796590385,4.26833133,0.156247977,3.916665569,0.091365517,39.69475684,0.39822008,18.99997955,0.383163861,2336.831404,0.42013338,0.199831152,3.501667283,7.507666366,0.04048772,1.548332512,0.173317931,13.19999091,0.343007334,25.30116492,0.02165215,4.999988642,0.400000909,0,0.599999091,0.721111137,129.0000863,0.505364568,1361.149166,0.325987351,0.01347481,100.8331535,0.009697681,3622298.889,-5.111063153,-11450.76043,0.000446551,8.40881341,¸ßÄÜÇòÄ¥+ë²Æø·ÕÖÐÔÚ 500¡ãC ÏÂÍË»ð 24 Ð¡Ê±,,,10,,10,,,,,,,,,,,,,25,2,,0.43 H/M,,,,,,,,,,,,,,,,,,,,,,,,
MHS0499,LaMg8.52Ni2.23Ni0.15,0.434241758,0.274465357,,,0.291292884,,,,,,,,,,,,,,,,,,,,,,,,1.668680655,0.072643489,3.603395982,0.862558969,15.29167414,0.115942308,0.155728551,0.108566269,0.143390663,0.142899179,3.920653729,0.152856449,163.1592907,0.461841487,3.929164378,0.150799143,3.8180418,0.087462329,40.58507292,0.808692532,18.86637117,0.698731137,1911.023032,0.470964245,-0.027337706,22.90014129,7.468775949,0.077253804,1.405999348,0.178321321,10.10041635,0.346983994,25.28765686,0.028677229,3.603395982,0.555031978,0,0.444968022,0.862558969,156.1473183,0.372347962,1098.906633,0.285309414,0.016363956,69.17432474,0.009191333,3048333.509,-5.674183166,-6932.48295,0.000819163,6.303364234,¸ÐÓ¦ÈÛÁ¶+738 KÏÂÍË»ð6 h,,,,,,,,,,,10 K/min,,,,,,,300,3.0£¨²»È·¶¨£©,3.33,3.3,,,,,,,,,238.11,,,,,,,47.8,76.19,,,,,,,
MHS0500,LaMg8.52Ni2.23Cu0.15,0.425732098,0.26908677,0.019596597,,0.285584535,,,,,,,,,,,,,,,,,,,,,,,,1.670966196,0.073094907,3.696630605,0.864794653,15.35470694,0.120351524,0.15537651,0.109968115,0.143247083,0.142414588,3.930477434,0.153116723,161.2523056,0.47599912,3.938250553,0.150888089,3.826385822,0.088841559,40.87449674,0.80034694,18.99410615,0.69220785,1922.669815,0.468231246,-0.011526706,55.31713778,7.472030878,0.076828725,1.412226255,0.180677441,10.13822628,0.345086548,25.2769721,0.028752402,3.696630605,0.537623353,0,0.462376647,0.864794653,159.2210955,0.401066823,1102.169621,0.283878062,0.016267877,70.06708649,0.009198427,3088263.25,-5.691518834,-7485.452816,0.000760923,6.786397626,¸ÐÓ¦ÈÛÁ¶+738 KÏÂÍË»ð6 h,,,,,,,,,,,,,,,,,,250,3.0£¨²»È·¶¨£©,,,,1.05£¨Mg2NiÏà£©,,,,,,,219.91,,,,,,,41.68,66.74,,,,,,,
MHS0501,LaMg8.52Ni2.23Cr0.15,0.427253908,0.27004864,,,0.286605378,,,,,,,,,,,,,,,,,0.016092074,,,,,,,1.667310729,0.072608584,3.633605315,0.853158651,15.30671608,0.1154242,0.155339955,0.110392781,0.143335319,0.142091625,3.926695917,0.152266554,161.2484989,0.476056346,3.936359795,0.150444221,3.816805978,0.086984705,40.72890832,0.80135149,18.93108085,0.692601156,1924.043766,0.468662618,-0.018598144,33.70603543,7.459930022,0.077569645,1.409201041,0.177931209,10.1861255,0.349905886,25.26323258,0.029779273,3.633605315,0.54694849,0,0.45305151,0.853158651,155.3639477,0.374527541,1112.533878,0.30028501,0.016260545,70.31918766,0.009155789,3076854.572,-4.60307565,-7554.700342,0.000609671,6.786397626,¸ÐÓ¦ÈÛÁ¶+738 KÏÂÍË»ð6 h,,,,,,,,,,,,,,,,,,250,3.0£¨²»È·¶¨£©,,,,0.97£¨Mg2NiÏà£©,,,,,,,232.61,,,,,,,57.44,91.86,,,,,,,
MHS0502,LaMg8.52Ni2.23Cu0.15,0.425732098,0.26908677,0.019596597,,0.285584535,,,,,,,,,,,,,,,,,,,,,,,,1.670966196,0.073094907,3.696630605,0.864794653,15.35470694,0.120351524,0.15537651,0.109968115,0.143247083,0.142414588,3.930477434,0.153116723,161.2523056,0.47599912,3.938250553,0.150888089,3.826385822,0.088841559,40.87449674,0.80034694,18.99410615,0.69220785,1922.669815,0.468231246,-0.011526706,55.31713778,7.472030878,0.076828725,1.412226255,0.180677441,10.13822628,0.345086548,25.2769721,0.028752402,3.696630605,0.537623353,0,0.462376647,0.864794653,159.2210955,0.401066823,1102.169621,0.283878062,0.016267877,70.06708649,0.009198427,3088263.25,-5.691518834,-7485.452816,0.000760923,6.786397626,¸ÐÓ¦ÈÛÁ¶+738 KÏÂÍË»ð6 h,,,,,,,,,,,,,,,,,,300,3.0£¨²»È·¶¨£©,3.33,3.12791,,,,,,,,,,,,,,,,,,,,,,,,
MHS0503,LaMg8.52Ni2.23Cr0.15,0.427253908,0.27004864,,,0.286605378,,,,,,,,,,,,,,,,,0.016092074,,,,,,,1.667310729,0.072608584,3.633605315,0.853158651,15.30671608,0.1154242,0.155339955,0.110392781,0.143335319,0.142091625,3.926695917,0.152266554,161.2484989,0.476056346,3.936359795,0.150444221,3.816805978,0.086984705,40.72890832,0.80135149,18.93108085,0.692601156,1924.043766,0.468662618,-0.018598144,33.70603543,7.459930022,0.077569645,1.409201041,0.177931209,10.1861255,0.349905886,25.26323258,0.029779273,3.633605315,0.54694849,0,0.45305151,0.853158651,155.3639477,0.374527541,1112.533878,0.30028501,0.016260545,70.31918766,0.009155789,3076854.572,-4.60307565,-7554.700342,0.000609671,6.786397626,¸ÐÓ¦ÈÛÁ¶+738 KÏÂÍË»ð6 h,,,,,,,,,,,,,,,,,,300,3.0£¨²»È·¶¨£©,3.33,3.4186,,,,,,,,,,,,,,,,,,,,,,,,
MHS0504,La2Mg17-50wt%Ni,0.398631944,0.333333333,,,0.268034722,,,,,,,,,,,,,,,,,,,,,,,,1.677352751,0.073290232,3.97265145,0.84719394,15.45700424,0.119559913,0.153937115,0.116609615,0.142282957,0.143483255,3.991543609,0.162486336,154.3582142,0.526804064,3.999580074,0.160460751,3.851511282,0.091275311,41.64927984,0.772222886,19.40098274,0.669111025,1984.990528,0.465047046,0.041324109,16.16015219,7.47830633,0.075158462,1.435044934,0.188354746,10.50964311,0.360031803,25.33317673,0.028718938,3.97265145,0.503442103,0,0.496557897,0.84719394,152.3584082,0.38378869,1135.259814,0.297605589,0.015888993,75.5661408,0.009257478,3221815.017,-6.175342745,-7594.35731,0.000813811,6.684092814,ÇòÄ¥,,,40,350,60,,,,,,,,,,,,,200,3,2,4.862,5.214,,,,,,,,,,,,,,,,,,,,,,,
MHS0505,La2Mg17-50wt%Ni,0.398631944,0.333333333,,,0.268034722,,,,,,,,,,,,,,,,,,,,,,,,1.677352751,0.073290232,3.97265145,0.84719394,15.45700424,0.119559913,0.153937115,0.116609615,0.142282957,0.143483255,3.991543609,0.162486336,154.3582142,0.526804064,3.999580074,0.160460751,3.851511282,0.091275311,41.64927984,0.772222886,19.40098274,0.669111025,1984.990528,0.465047046,0.041324109,16.16015219,7.47830633,0.075158462,1.435044934,0.188354746,10.50964311,0.360031803,25.33317673,0.028718938,3.97265145,0.503442103,0,0.496557897,0.84719394,152.3584082,0.38378869,1135.259814,0.297605589,0.015888993,75.5661408,0.009257478,3221815.017,-6.175342745,-7594.35731,0.000813811,6.684092814,ÇòÄ¥,,,40,350,60,,,,,,,,,,,,,250,3,2,4.855,5.07,,,,,,,,,,,,,,,,,,,,,,,
MHS0506,La2Mg17-50wt%Ni,0.398631944,0.333333333,,,0.268034722,,,,,,,,,,,,,,,,,,,,,,,,1.677352751,0.073290232,3.97265145,0.84719394,15.45700424,0.119559913,0.153937115,0.116609615,0.142282957,0.143483255,3.991543609,0.162486336,154.3582142,0.526804064,3.999580074,0.160460751,3.851511282,0.091275311,41.64927984,0.772222886,19.40098274,0.669111025,1984.990528,0.465047046,0.041324109,16.16015219,7.47830633,0.075158462,1.435044934,0.188354746,10.50964311,0.360031803,25.33317673,0.028718938,3.97265145,0.503442103,0,0.496557897,0.84719394,152.3584082,0.38378869,1135.259814,0.297605589,0.015888993,75.5661408,0.009257478,3221815.017,-6.175342745,-7594.35731,0.000813811,6.684092814,ÇòÄ¥,,,40,350,60,,,,,,,,,,,,,300,3,2,4.986,5.082,,,,,,,,,,,,,,,,,,,,,,,
MHS0507,La2Mg17-50wt%Ni,0.398631944,0.333333333,,,0.268034722,,,,,,,,,,,,,,,,,,,,,,,,1.677352751,0.073290232,3.97265145,0.84719394,15.45700424,0.119559913,0.153937115,0.116609615,0.142282957,0.143483255,3.991543609,0.162486336,154.3582142,0.526804064,3.999580074,0.160460751,3.851511282,0.091275311,41.64927984,0.772222886,19.40098274,0.669111025,1984.990528,0.465047046,0.041324109,16.16015219,7.47830633,0.075158462,1.435044934,0.188354746,10.50964311,0.360031803,25.33317673,0.028718938,3.97265145,0.503442103,0,0.496557897,0.84719394,152.3584082,0.38378869,1135.259814,0.297605589,0.015888993,75.5661408,0.009257478,3221815.017,-6.175342745,-7594.35731,0.000813811,6.684092814,ÇòÄ¥,,,40,350,60,,,,,,,,,,,,,320,3,2,5.229,5.796,,,,,,,,,,,,,,,,,,,,,,,
MHS0508,La2Mg17-100wt%Ni,0.298973958,0.5,,,0.201026042,,,,,,,,,,,,,,,,,,,,,,,,1.704639617,0.072727504,5.12561763,0.750064396,15.97570874,0.12360615,0.148325244,0.133777428,0.138785627,0.142069067,4.213143708,0.17567087,126.8957512,0.72808044,4.219642885,0.1737981,3.956431204,0.096736906,44.90963453,0.661104295,21.04588115,0.577501482,2214.730569,0.431262529,0.255314632,2.915926273,7.509236569,0.067841082,1.525898669,0.2009078,11.78943557,0.364860175,25.474123,0.028090372,5.12561763,0.390196879,0,0.609803121,0.750064396,140.6212125,0.411443502,1248.673254,0.306729499,0.014399314,95.54320146,0.00944157,3833583.771,-7.072217265,-9070.842566,0.000780273,7.258720661,ÇòÄ¥,,,40,350,60,,,,,,,,,,,,,320,3,2,3.71,4.372,,,,,,,,,,,,,,,,,,,,,,,
MHS0509,La2Mg17-150wt%Ni,0.239179167,0.6,,,0.160820833,,,,,,,,,,,,,,,,,,,,,,,,1.723163404,0.070350102,5.90831285,0.668703863,16.32783314,0.121281876,0.144515605,0.139492118,0.136411451,0.138279133,4.36357773,0.174249213,108.2527598,0.875495502,4.369033313,0.172520253,4.027656469,0.095993951,47.12293799,0.587160311,22.16252633,0.515486542,2370.690418,0.398599688,0.400582865,1.89389883,7.530233673,0.06230986,1.587575053,0.197967455,12.65822726,0.348654628,25.56980488,0.027029953,5.90831285,0.33850611,0,0.66149389,0.668703863,132.6533752,0.422548312,1325.664374,0.296144649,0.01338804,109.1047006,0.009548591,4326501.962,-7.120838236,-9561.478694,0.000745297,7.207222313,ÇòÄ¥,,,40,350,60,,,,,,,,,,,,,320,3,2,1.873,3.573,,,,,,,,,,,,,,,,,,,,,,,
MHS0510,La2Mg17-200wt%Ni,0.199315972,0.666666667,,,0.134017361,,,,,,,,,,,,,,,,,,,,,,,,1.736561407,0.067598416,6.474425639,0.607022647,16.58251993,0.117289773,0.141760146,0.140630447,0.134694242,0.133830386,4.472384608,0.169087139,94.76853818,0.993900564,4.477085374,0.16748079,4.079172733,0.093455343,48.72379022,0.533461426,22.97018058,0.469938968,2483.494053,0.370936399,0.505653399,1.48611223,7.545420592,0.057940674,1.63218474,0.191311707,13.28661246,0.330148812,25.63901029,0.025913551,6.474425639,0.30890771,0,0.69109229,0.607022647,126.890347,0.425419421,1381.351002,0.282344725,0.012656599,118.9135482,0.009618564,4732137.486,-6.873651145,-9627.450458,0.000714474,6.964614202,ÇòÄ¥,,,40,350,60,,,,,,,,,,,,,320,3,2,2.088,3.165,,,,,,,,,,,,,,,,,,,,,,,
MHS0511,Mg-23.5wt%Ni-5wt%Cu,0.715,0.235,0.05,,,,,,,,,,,,,,,,,,,,,,,,,,1.691696602,0.031876545,3.143351452,0.902427697,15.52312139,0.080118906,0.155202048,0.078255204,0.138803264,0.040023762,3.858314789,0.128391388,177.6106229,0.378622335,3.857164736,0.127936824,3.842868554,0.0599547,29.23249712,0.418335733,14.26370185,0.393392262,1610.226478,0.381663096,-0.179990601,3.029428189,7.647160829,0.001621601,1.39379627,0.14898457,9.796067987,0.283270465,24.99970089,0.015797555,3.143351452,0.628946199,0,0.371053801,0.902427697,183.2429889,0.251022426,1027.366129,0.256292917,0.015928688,62.98587092,0.009535128,2255606.65,-1.804711255,-3995.750186,0.000451862,3.887558058,ÈÛÌå·ÄË¿ºÍ¾§»¯ÈÈ,,,,250,2,,,,,35,,,,,,,,300,1.2,10,4.5,,,,300,0.1,10,3. 21,,,,,,,,,,,,,,,,,
MHS0512,Mg-23.5wt%Ni-5wt%Cu,0.715,0.235,0.05,,,,,,,,,,,,,,,,,,,,,,,,,,1.691696602,0.031876545,3.143351452,0.902427697,15.52312139,0.080118906,0.155202048,0.078255204,0.138803264,0.040023762,3.858314789,0.128391388,177.6106229,0.378622335,3.857164736,0.127936824,3.842868554,0.0599547,29.23249712,0.418335733,14.26370185,0.393392262,1610.226478,0.381663096,-0.179990601,3.029428189,7.647160829,0.001621601,1.39379627,0.14898457,9.796067987,0.283270465,24.99970089,0.015797555,3.143351452,0.628946199,0,0.371053801,0.902427697,183.2429889,0.251022426,1027.366129,0.256292917,0.015928688,62.98587092,0.009535128,2255606.65,-1.804711255,-3995.750186,0.000451862,3.887558058,ÈÛÌå·ÄË¿ºÍ¾§»¯ÈÈ,,,,250,2,,,,,35,,,,,,,,300,1.2,60,4.84,,,,300,0.1,30,4.81,,,,,,,,,,,,,,,,,
MHS0513,Mg-23.5wt%Ni-5wt%Cu,0.715,0.235,0.05,,,,,,,,,,,,,,,,,,,,,,,,,,1.691696602,0.031876545,3.143351452,0.902427697,15.52312139,0.080118906,0.155202048,0.078255204,0.138803264,0.040023762,3.858314789,0.128391388,177.6106229,0.378622335,3.857164736,0.127936824,3.842868554,0.0599547,29.23249712,0.418335733,14.26370185,0.393392262,1610.226478,0.381663096,-0.179990601,3.029428189,7.647160829,0.001621601,1.39379627,0.14898457,9.796067987,0.283270465,24.99970089,0.015797555,3.143351452,0.628946199,0,0.371053801,0.902427697,183.2429889,0.251022426,1027.366129,0.256292917,0.015928688,62.98587092,0.009535128,2255606.65,-1.804711255,-3995.750186,0.000451862,3.887558058,ÈÛÌå·ÄË¿ºÍ¾§»¯ÈÈ,,,,250,2,,,,,35,,,,,,,,300,1.2,5,3.9,,,,300,0.1,5,1.98,,,,,,,,,,,,,,,,,
MHS0514,Mg72V4Ti12Ni12,0.541372978,0.217889352,,,,,,,,,,,,,,,,,0.177699378,0.063038292,,,,,,,,,1.657199867,0.055999066,3.319994537,0.78415083,15.22121359,0.077874233,0.153032023,0.081864504,0.141720014,0.064378155,3.922798996,0.126157116,155.4077183,0.513538046,3.944799014,0.128148859,3.785999498,0.065291005,32.32450644,0.406427288,15.55998983,0.379592969,1938.078979,0.479062163,-0.118361045,4.425662805,7.511119895,0.040928562,1.422399601,0.142371704,11.40799526,0.384999737,25.03687916,0.015432927,3.319994537,0.60241063,0,0.39758937,0.78415083,151.6000496,0.42235307,1192.303562,0.368620438,0.015298533,73.59991299,0.009568029,2592772.91,4.608031613,-8660.579178,0.000531787,7.267601546,ÑÐÄ¥,,,20,300,20,,,,,,,,,,,,,250,,,,3.63,,,,,,,,,,,,,,,,,,,,,,,
MHS0515,Mg68V8Ti12Ni12,0.494981126,0.210936461,,,,,,,,,,,,,,,,,0.172028957,0.122053456,,,,,,,,,1.651599862,0.058142562,3.439994635,0.758402967,15.20619358,0.078255512,0.151892022,0.086349313,0.142200015,0.065999177,3.953999022,0.126928589,147.753752,0.567060489,3.970399035,0.127607987,3.779999493,0.066084504,33.38998731,0.40486952,15.99999019,0.377077354,2030.759055,0.482877548,-0.081401015,6.573949536,7.475119865,0.045543064,1.435199612,0.142904912,11.89599566,0.397522845,25.03771916,0.015418702,3.439994635,0.581396256,0,0.418603744,0.758402967,145.2400444,0.466060498,1242.697603,0.383386369,0.014992882,78.19991675,0.00957272,2727652.082,6.560035199,-10048.03722,0.000652441,8.090944435,ÑÐÄ¥,,,20,300,20,,,,,,,,,,,,,250,,,,3.04,,,,,,,,,,,,,,,,,,,,,,,
MHS0516,Mg64V12Ti12Ni12,0.451458463,0.204413585,,,,,,,,,,,,,,,,,0.166709234,0.177418718,,,,,,,,,1.645999858,0.060044421,3.559994733,0.732838832,15.19117357,0.078623933,0.150752021,0.09010205,0.142680015,0.067391895,3.985199047,0.127182894,140.0997857,0.620350229,3.995999056,0.12675002,3.773999488,0.066835582,34.45546818,0.400725583,16.43999055,0.372620233,2123.439131,0.48117538,-0.044440985,12.23388136,7.439119836,0.049335797,1.447999622,0.14286049,12.38399606,0.403415249,25.03855916,0.015404393,3.559994733,0.561798584,0,0.438201416,0.732838832,138.8800392,0.508306892,1293.091644,0.391077475,0.014687231,82.79992051,0.009577044,2867602.13,8.217638302,-11268.44939,0.000728729,8.720702112,ÑÐÄ¥,,,20,300,20,,,,,,,,,,,,,250,,,,2.56,,,,,,,,,,,,,,,,,,,,,,,
MHS0517,Mg60V16Ti12Ni12,0.410546799,0.198282026,,,,,,,,,,,,,,,,,0.161708649,0.229462525,,,,,,,,,1.640399853,0.061723537,3.679994831,0.707440452,15.17615355,0.078979606,0.14961202,0.093187062,0.143160016,0.068573862,4.016399073,0.12694675,132.4458195,0.674042865,4.021599077,0.125580707,3.767999483,0.067545327,35.52094905,0.394389048,16.87999091,0.366464288,2216.119207,0.475230403,-0.007480955,73.47094847,7.403119806,0.052473761,1.460799633,0.142267971,12.87199646,0.40426764,25.03939916,0.015389999,3.679994831,0.543479024,0,0.456520976,0.707440452,132.520034,0.549567108,1343.485685,0.393438082,0.01438158,87.39992427,0.009581045,3012914.497,9.580840925,-12372.86709,0.000773744,9.216657879,ÑÐÄ¥,,,20,300,20,,,,,,,,,,,,,250,,,,1.99,,,,,,,,,,,,,,,,,,,,,,,
MHS0518,Mg72V4Ti12Ni12,0.541372978,0.217889352,,,,,,,,,,,,,,,,,0.177699378,0.063038292,,,,,,,,,1.657199867,0.055999066,3.319994537,0.78415083,15.22121359,0.077874233,0.153032023,0.081864504,0.141720014,0.064378155,3.922798996,0.126157116,155.4077183,0.513538046,3.944799014,0.128148859,3.785999498,0.065291005,32.32450644,0.406427288,15.55998983,0.379592969,1938.078979,0.479062163,-0.118361045,4.425662805,7.511119895,0.040928562,1.422399601,0.142371704,11.40799526,0.384999737,25.03687916,0.015432927,3.319994537,0.60241063,0,0.39758937,0.78415083,151.6000496,0.42235307,1192.303562,0.368620438,0.015298533,73.59991299,0.009568029,2592772.91,4.608031613,-8660.579178,0.000531787,7.267601546,ÑÐÄ¥,,,20,300,20,,,,,,,,,,,,,300,,,,3.71,,,,,,,,,,,,,,,,,,,,,,,
MHS0519,Mg68V8Ti12Ni12,0.494981126,0.210936461,,,,,,,,,,,,,,,,,0.172028957,0.122053456,,,,,,,,,1.651599862,0.058142562,3.439994635,0.758402967,15.20619358,0.078255512,0.151892022,0.086349313,0.142200015,0.065999177,3.953999022,0.126928589,147.753752,0.567060489,3.970399035,0.127607987,3.779999493,0.066084504,33.38998731,0.40486952,15.99999019,0.377077354,2030.759055,0.482877548,-0.081401015,6.573949536,7.475119865,0.045543064,1.435199612,0.142904912,11.89599566,0.397522845,25.03771916,0.015418702,3.439994635,0.581396256,0,0.418603744,0.758402967,145.2400444,0.466060498,1242.697603,0.383386369,0.014992882,78.19991675,0.00957272,2727652.082,6.560035199,-10048.03722,0.000652441,8.090944435,ÑÐÄ¥,,,20,300,20,,,,,,,,,,,,,300,,,,3.12,,,,,,,,,,,,,,,,,,,,,,,
MHS0520,Mg64V12Ti12Ni12,0.451458463,0.204413585,,,,,,,,,,,,,,,,,0.166709234,0.177418718,,,,,,,,,1.645999858,0.060044421,3.559994733,0.732838832,15.19117357,0.078623933,0.150752021,0.09010205,0.142680015,0.067391895,3.985199047,0.127182894,140.0997857,0.620350229,3.995999056,0.12675002,3.773999488,0.066835582,34.45546818,0.400725583,16.43999055,0.372620233,2123.439131,0.48117538,-0.044440985,12.23388136,7.439119836,0.049335797,1.447999622,0.14286049,12.38399606,0.403415249,25.03855916,0.015404393,3.559994733,0.561798584,0,0.438201416,0.732838832,138.8800392,0.508306892,1293.091644,0.391077475,0.014687231,82.79992051,0.009577044,2867602.13,8.217638302,-11268.44939,0.000728729,8.720702112,ÑÐÄ¥,,,20,300,20,,,,,,,,,,,,,300,,,,2.85,,,,,,,,,,,,,,,,,,,,,,,
MHS0521,Mg60V16Ti12Ni12,0.410546799,0.198282026,,,,,,,,,,,,,,,,,0.161708649,0.229462525,,,,,,,,,1.640399853,0.061723537,3.679994831,0.707440452,15.17615355,0.078979606,0.14961202,0.093187062,0.143160016,0.068573862,4.016399073,0.12694675,132.4458195,0.674042865,4.021599077,0.125580707,3.767999483,0.067545327,35.52094905,0.394389048,16.87999091,0.366464288,2216.119207,0.475230403,-0.007480955,73.47094847,7.403119806,0.052473761,1.460799633,0.142267971,12.87199646,0.40426764,25.03939916,0.015389999,3.679994831,0.543479024,0,0.456520976,0.707440452,132.520034,0.549567108,1343.485685,0.393438082,0.01438158,87.39992427,0.009581045,3012914.497,9.580840925,-12372.86709,0.000773744,9.216657879,ÑÐÄ¥,,,20,300,20,,,,,,,,,,,,,300,,,,2.33,,,,,,,,,,,,,,,,,,,,,,,
MHS0522,Mg72V4Ti12Ni12,0.541372978,0.217889352,,,,,,,,,,,,,,,,,0.177699378,0.063038292,,,,,,,,,1.657199867,0.055999066,3.319994537,0.78415083,15.22121359,0.077874233,0.153032023,0.081864504,0.141720014,0.064378155,3.922798996,0.126157116,155.4077183,0.513538046,3.944799014,0.128148859,3.785999498,0.065291005,32.32450644,0.406427288,15.55998983,0.379592969,1938.078979,0.479062163,-0.118361045,4.425662805,7.511119895,0.040928562,1.422399601,0.142371704,11.40799526,0.384999737,25.03687916,0.015432927,3.319994537,0.60241063,0,0.39758937,0.78415083,151.6000496,0.42235307,1192.303562,0.368620438,0.015298533,73.59991299,0.009568029,2592772.91,4.608031613,-8660.579178,0.000531787,7.267601546,ÑÐÄ¥,,,20,300,20,,,,,,,,,,,,,350,,,,4,,,,,,,,,,,,,,,,,,,,,,,
