Repository: qixinke/Magweb

File: Mag力学性能.csv (part 11 of 16)
ID,Name,Mg,Al,Zn,Y,Zr,Ca,Mn,Li,Sn,Nd,Gd,La,Si,Sm,Ce,Er,Cu,Dy,Sr,Sc,Co,Yb,Te,Bi,Sb,Ho,Be,Rm,¦ÄRm,W,W,I2,¦ÄI2,Rc,¦ÄRc,ab XP,¦Äab XP,AW,¦ÄAW,AN,¦ÄAN,Tb,¦ÄTb,Eea,¦ÄEea,I1,¦ÄI1,XP,¦ÄXP,Hf,¦ÄHf,Cm,¦ÄCm,fp,fd,VEC,¦ÄVEC,K,¦ÄK,Tm,¦ÄTm,Vm,Sf,density,Hmix,1/¦¸,XRD,µÚ¶þÏà,¾§Á£³ß´ç£¨¦Ìm£©,ÔþÖÆÖÖÀà,ÔþÖÆÎÂ¶È¡æ,ÔþÖÆ´ÎÊý,ÔþÖÆ×ÜÑ¹ÏÂÁ¿ %,¼·Ñ¹ÎÂ¶È¡æ,¼·Ñ¹±È,¼·Ñ¹ËÙ¶È,À­ÉìËÙÂÊ,Ó¦±äËÙÂÊ,¾ùÔÈ»¯ÎÂ¶È¡æ,¾ùÔÈ»¯Ê±¼äh,ÍË»ðÎÂ¶È¡æ,ÍË»ðÊ±¼äh,¹ÌÈÜÎÂ¶È¡æ,¹ÌÈÜÊ±¼äh,Ê±Ð§ÎÂ¶È¡æ,Ê±Ð§Ê±¼äh,´ã»ð¡æ,ÊÇ·ñË®´ã,Ó²¶È ¼Ó¹¤·½Ê½,Ó²¶È,YS¼Ó¹¤·½Ê½,YS²âÊÔÎÂ¶È,Çü·þÇ¿¶È£¨YS£©MPa,UST¼Ó¹¤·½Ê½,UST²âÊÔÎÂ¶È,¿¹À­Ç¿¶È£¨UTS£©MPa,Éì³¤ÂÊ¼Ó¹¤·½Ê½,Éì³¤ÂÊ²âÊÔÎÂ¶È,Éì³¤ÂÊ(Elong)%
MM00623,Mg-7Zn-7.0Er,86.7,,6.7,0,0,0,0,0,0,0,0,0,0,0,0,6.6,0,0,0,0,0,0,0,0,0,0,0,0.159695746,0.023527627,3.668958765,0.036961199,15.08326755,0.038548489,0.140985705,0.041652402,3.764552755,0.033050688,26.96068483,0.594582617,13.09307625,0.489758216,1376.8593,0.134637673,-0.395738271,0.253845221,7.677866946,0.042955496,1.318649067,0.042705399,8.781853073,0.133678858,24.92019081,0.013889075,0,0.125463531,2.286925784,0.717331097,186.2042418,0.113515903,926.1337007,0.106225455,0.017083925,0.009482274,1939877.569,-0.66621942,0.000467653,,a-Mg£¬IÏàÓëWÏà¹²´æ,,,,,,,,,,,,,,,,,,,,,,,ÖýÌ¬,ÊÒÎÂ,130.129,ÖýÌ¬,ÊÒÎÂ,210.04,ÖýÌ¬,ÊÒÎÂ,5.4435
MM00624,Mg-7Zn-8.75Er,84.5,,6.9,0,0,0,0,0,0,0,0,0,0,0,0,8.6,0,0,0,0,0,0,0,0,0,0,0,0.159721011,0.024713893,3.666985264,0.039858249,15.07646997,0.041152003,0.14112737,0.046503256,3.763963592,0.034540475,27.52088021,0.657913694,13.31522645,0.541861267,1382.844234,0.153934105,-0.392790568,0.291242107,7.674919043,0.045445006,1.318884661,0.04387161,8.819274157,0.152705229,24.93245879,0.015842524,0,0.132169361,2.304597131,0.729421629,185.4905531,0.127045002,928.8942747,0.12008674,0.01709497,0.009494379,1978925.294,-0.766388029,0.000483403,,a-Mg£¬W-phase,,,,,,,,,,,,,,,,,,,,,,,ÖýÌ¬,ÊÒÎÂ,127.548,ÖýÌ¬,ÊÒÎÂ,175.989,ÖýÌ¬,ÊÒÎÂ,3.4161
MM00625,Mg-13Gd-5Er-1Zn-0.3Zr,81.33,,1.03,0,0.25,0,0,0,0,0,12.5,0,0,0,0,4.89,0,0,0,0,0,0,0,0,0,0,0,0.160594896,0.022326672,3.68922409,0.063110763,14.95449527,0.037265326,0.142603362,0.066006455,3.739002035,0.024584779,28.7898465,0.827502533,13.76512391,0.678583244,1429.186512,0.259780684,-0.371457214,0.437409354,7.605895647,0.038184215,1.308451289,0.022155507,8.827602703,0.124395344,25.17778634,0.073019397,0,0.037645406,2.07823604,0.334026554,183.9812899,0.171798287,945.6040821,0.139557459,0.017372693,0.009335411,2036752.952,-0.760159154,0.000501732,a-Mg£¬(Mg£¬Zn)5(Gd£¬Er),,,,,,,,,,16.7,,,,,,,,,,,,,"78.9 (0.3 kg, 10 s)",ÖýÌ¬,ÊÒÎÂ,171.8,ÖýÌ¬,ÊÒÎÂ,190.5,ÖýÌ¬,ÊÒÎÂ,0.4
MM00626,Mg-13Gd-5Er-1Zn-0.3Zr,81.33,,1.03,0,0.25,0,0,0,0,0,12.5,0,0,0,0,4.89,0,0,0,0,0,0,0,0,0,0,0,0.160594896,0.022326672,3.68922409,0.063110763,14.95449527,0.037265326,0.142603362,0.066006455,3.739002035,0.024584779,28.7898465,0.827502533,13.76512391,0.678583244,1429.186512,0.259780684,-0.371457214,0.437409354,7.605895647,0.038184215,1.308451289,0.022155507,8.827602703,0.124395344,25.17778634,0.073019397,0,0.037645406,2.07823604,0.334026554,183.9812899,0.171798287,945.6040821,0.139557459,0.017372693,0.009335411,2036752.952,-0.760159154,0.000501732,a-Mg£¬(Mg£¬Zn)5(Gd£¬Er),,6,,,,,400,10,1.5,16.7,,460,6,,,,,,,1,,¼·Ñ¹,"102.8 (0.3 kg, 10 s)",¼·Ñ¹,#N/A,278.2,¼·Ñ¹,#N/A,347.8,¼·Ñ¹,#N/A,6.2
MM00627,Mg-13Gd-5Er-1Zn-0.3Zr,81.33,,1.03,0,0.25,0,0,0,0,0,12.5,0,0,0,0,4.89,0,0,0,0,0,0,0,0,0,0,0,0.160594896,0.022326672,3.68922409,0.063110763,14.95449527,0.037265326,0.142603362,0.066006455,3.739002035,0.024584779,28.7898465,0.827502533,13.76512391,0.678583244,1429.186512,0.259780684,-0.371457214,0.437409354,7.605895647,0.038184215,1.308451289,0.022155507,8.827602703,0.124395344,25.17778634,0.073019397,0,0.037645406,2.07823604,0.334026554,183.9812899,0.171798287,945.6040821,0.139557459,0.017372693,0.009335411,2036752.952,-0.760159154,0.000501732,a-Mg£¬(Mg£¬Zn)5(Gd£¬Er),,8,,,,,400,10,1.5,16.7,,460,6,,,,,200,100,1,,¼·Ñ¹,"125.6 (0.3 kg, 10 s)",¼·Ñ¹,#N/A,338.8,¼·Ñ¹,#N/A,410.9,¼·Ñ¹,#N/A,2
MM00628,Mg-11.6Gd-1.8Er-0.9Zn-0.7Zr,85,,0.9,0,0.7,0,0,0,0,0,11.6,0,0,0,0,1.8,0,0,0,0,0,0,0,0,0,0,0,0.160477478,0.020081713,3.69020105,0.057714613,14.97383208,0.03263021,0.142269192,0.059244383,3.741883193,0.021682235,27.75317409,0.744541321,13.36024482,0.607071837,1418.900963,0.249595082,-0.37742215,0.383520244,7.615283328,0.033697435,1.308880441,0.020265696,8.781102699,0.09742158,25.1310228,0.068835124,0,0.031909708,2.065922999,0.309816692,185.1895963,0.152961694,941.0140962,0.126882129,0.017329565,0.009331532,1968291.89,-0.554908184,0.000442414,,,,,,,,,,,1,,,,,,,,,,,,,,ÖýÌ¬,ÊÒÎÂ,143,ÖýÌ¬,ÊÒÎÂ,203,ÖýÌ¬,ÊÒÎÂ,3.2
MM00629,Mg-11.6Gd-1.8Er-0.9Zn-0.7Zr,85,,0.9,0,0.7,0,0,0,0,0,11.6,0,0,0,0,1.8,0,0,0,0,0,0,0,0,0,0,0,0.160477478,0.020081713,3.69020105,0.057714613,14.97383208,0.03263021,0.142269192,0.059244383,3.741883193,0.021682235,27.75317409,0.744541321,13.36024482,0.607071837,1418.900963,0.249595082,-0.37742215,0.383520244,7.615283328,0.033697435,1.308880441,0.020265696,8.781102699,0.09742158,25.1310228,0.068835124,0,0.031909708,2.065922999,0.309816692,185.1895963,0.152961694,941.0140962,0.126882129,0.017329565,0.009331532,1968291.89,-0.554908184,0.000442414,,,,,,,,400,10,,1,,,,,,520,24,,,1,,,,¼·Ñ¹,ÊÒÎÂ,243,¼·Ñ¹,ÊÒÎÂ,344,¼·Ñ¹,ÊÒÎÂ,13.4
MM00630,Mg-11.6Gd-1.8Er-0.9Zn-0.7Zr,85,,0.9,0,0.7,0,0,0,0,0,11.6,0,0,0,0,1.8,0,0,0,0,0,0,0,0,0,0,0,0.160477478,0.020081713,3.69020105,0.057714613,14.97383208,0.03263021,0.142269192,0.059244383,3.741883193,0.021682235,27.75317409,0.744541321,13.36024482,0.607071837,1418.900963,0.249595082,-0.37742215,0.383520244,7.615283328,0.033697435,1.308880441,0.020265696,8.781102699,0.09742158,25.1310228,0.068835124,0,0.031909708,2.065922999,0.309816692,185.1895963,0.152961694,941.0140962,0.126882129,0.017329565,0.009331532,1968291.89,-0.554908184,0.000442414,,,,,,,,400,10,,1,,,,,,520,24,225,0.25~192,1,,,,¼·Ñ¹,ÊÒÎÂ,374,¼·Ñ¹,ÊÒÎÂ,415,¼·Ñ¹,ÊÒÎÂ,3.6
MM00631,Mg-Gd-Er-Zn,97.69,,0.2,0,0,0,0,0,0,0,1.6,0,0,0,0,0.27,0,0,0,0,0,0,0,0,0,0,0,0.160141025,0.007454528,3.663789098,0.020778092,15.02913626,0.011846319,0.141143519,0.021022984,3.749215757,0.008275746,24.72865802,0.296764617,12.16720963,0.236674749,1369.020566,0.083352947,-0.397463132,0.125730816,7.642934412,0.012347795,1.309952367,0.008367138,8.706736744,0.027129051,24.90142864,0.024639493,0,0.005225105,2.010505101,0.139481381,189.4254279,0.051846386,924.9966385,0.041185761,0.017202377,0.009412723,1766704.339,-0.080645162,0.000383537,,,,,,,,400,10,,1,,,,,,500,12,,,,,¼·Ñ¹,81 HV,¼·Ñ¹,ÊÒÎÂ,234,¼·Ñ¹,ÊÒÎÂ,306,¼·Ñ¹,ÊÒÎÂ,10.6
MM00632,Mg-Gd-Er-Zn,97.69,,0.2,0,0,0,0,0,0,0,1.6,0,0,0,0,0.27,0,0,0,0,0,0,0,0,0,0,0,0.160141025,0.007454528,3.663789098,0.020778092,15.02913626,0.011846319,0.141143519,0.021022984,3.749215757,0.008275746,24.72865802,0.296764617,12.16720963,0.236674749,1369.020566,0.083352947,-0.397463132,0.125730816,7.642934412,0.012347795,1.309952367,0.008367138,8.706736744,0.027129051,24.90142864,0.024639493,0,0.005225105,2.010505101,0.139481381,189.4254279,0.051846386,924.9966385,0.041185761,0.017202377,0.009412723,1766704.339,-0.080645162,0.000383537,,,,,,,,400,10,,1,,,,,,500,12,225,48,,,¼·Ñ¹,104 HV,¼·Ñ¹,ÊÒÎÂ,359,¼·Ñ¹,ÊÒÎÂ,397.5,¼·Ñ¹,ÊÒÎÂ,6
MM00633,Mg-1Zn-0.3Zr-2Gd-0.1Sr,96.6,,1,0,0.3,0,0,0,0,0,2,0,0,0,0,0,0,0,0.1,0,0,0,0,0,0,0,0,0.160100707,0.012102384,3.66703647,0.02502532,15.03476786,0.017224124,0.141145337,0.025286231,3.75065493,0.015534998,24.95673411,0.327819309,12.26415091,0.265293152,1371.964785,0.11273425,-0.397036527,0.147909575,7.646537629,0.018811897,1.310862562,0.017331648,8.708868785,0.042431106,24.91073398,0.027518747,0.000278836,0.021041453,2.042987423,0.304236991,188.9834146,0.064613577,925.3966917,0.057028278,0.017194178,0.009410957,1783912.012,-0.122882484,0.000286562,¦Á-Mg£¬Mg3Gd£¬Mg17Sr2£¬SrZn5£¬Mgl7Sr2,,63.865,,,,,,,,2,,,,,,,,,,,,#N/A,"50.942 ( HBW,250 N, 30 s )",,,,#N/A,#N/A,161.271,#N/A,#N/A,12.415
MM00634,Mg-1Zn-0.3Zr-2Gd-0.3Sr,96.4,,1,0,0.3,0,0,0,0,0,2,0,0,0,0,0,0,0,0.3,0,0,0,0,0,0,0,0,0.160132143,0.014633334,3.666533473,0.025734353,15.03248143,0.018375945,0.14117636,0.026889249,3.749657519,0.019134044,24.99382422,0.332999255,12.27937662,0.269840498,1372.144695,0.112910276,-0.396774198,0.150562961,7.645425373,0.019790575,1.310658462,0.018551248,8.708482612,0.042508945,24.91166945,0.027575018,0.000837725,0.021072065,2.04305131,0.304452379,188.8934755,0.067556882,925.4724849,0.057156558,0.017208196,0.009409769,1785154.768,-0.13201518,0.000285534,¦Á-Mg£¬Mg3Gd£¬Mg17Sr2£¬SrZn5£¬Mgl7Sr2,,58.33,,,,,,,,2,,,,,,,,,,,,ÖýÌ¬,"49.881 ( HBW,250 N, 30 s )",,,,ÖýÌ¬,#N/A,173.5,ÖýÌ¬,#N/A,13.4
MM00635,Mg-1Zn-0.3Zr-2Gd-0.5Sr,96.2,,1,0,0.3,0,0,0,0,0,2,0,0,0,0,0,0,0,0.5,0,0,0,0,0,0,0,0,0.160163673,0.01678904,3.666028979,0.026426055,15.0301882,0.019462293,0.141207476,0.028403312,3.74865714,0.022164154,25.03102475,0.338077579,12.29464765,0.274297609,1372.325142,0.113086304,-0.396511087,0.153182026,7.644309806,0.020725304,1.310453754,0.019698236,8.70809529,0.042586841,24.9126077,0.027631283,0.001398242,0.021102767,2.043115387,0.304668225,188.8032687,0.070387466,925.5485036,0.057284772,0.017222257,0.009408578,1786399.256,-0.141164086,0.000286475,¦Á-Mg£¬Mg3Gd£¬Mg17Sr2£¬SrZn5£¬Mgl7Sr2,,77.921,,,,,,,,2,,,,,,,,,,,,#N/A,"51.469 ( HBW,250 N, 30 s )",,,,#N/A,#N/A,142.462,#N/A,#N/A,9.133
MM00636,Mg-1Zn-0.3Zr-2Gd-0.7Sr,96,,1,0,0.3,0,0,0,0,0,2,0,0,0,0,0,0,0,0.7,0,0,0,0,0,0,0,0,0.160195296,0.018699728,3.66552298,0.027101757,15.02788814,0.020493592,0.141238684,0.029841957,3.747653778,0.02483449,25.06833618,0.343058793,12.3099642,0.278668789,1372.506126,0.113262334,-0.396247192,0.155768577,7.643190913,0.021621793,1.310248437,0.020784646,8.707706813,0.042664792,24.91354875,0.02768754,0.001960396,0.021133558,2.043179655,0.30488453,188.7127929,0.073118476,925.624749,0.05741292,0.017236359,0.009407383,1787645.48,-0.150329224,0.000288292,¦Á-Mg£¬Mg3Gd£¬Mg17Sr2£¬SrZn5£¬Mgl7Sr2,,87.854,,,,,,,,2,,,,,,,,,,,,#N/A,"49.263 ( HBW,250 N, 30 s )",,,,#N/A,#N/A,132.335,#N/A,#N/A,7.848
MM00637,Mg-1Zn-0.3Zr-2Gd-1Sr,95.7,,1,0,0.3,0,0,0,0,0,2,0,0,0,0,0,0,0,1,0,0,0,0,0,0,0,0,0.160242908,0.021249088,3.664761148,0.028087842,15.02442516,0.021954203,0.141285672,0.031880707,3.746143114,0.028384699,25.12451235,0.350357572,12.33302484,0.285073019,1372.778616,0.113526383,-0.395849872,0.159591061,7.641506305,0.02290461,1.30993931,0.022319916,8.707121921,0.042781827,24.9149656,0.027771914,0.002806708,0.021179913,2.043276417,0.305209852,188.5765724,0.077051462,925.7395442,0.05760502,0.017257592,0.009405585,1789518.08,-0.164107417,0.000291844,¦Á-Mg£¬Mg3Gd£¬Mg17Sr2£¬SrZn5£¬Mgl7Sr2,,100.413,,,,,,,,2,,,,,,,,,,,,#N/A,"52.579 ( HBW,250 N, 30 s )",,,,#N/A,#N/A,105.388,#N/A,#N/A,6.908
MM00638,Mg-2Gd-1Zn-0.18Zr,96.82,,1,0,0.18,0,0,0,0,0,2,0,0,0,0,0,0,0,0,0,0,0,0,0,0,0,0,0.160084972,0.010609368,3.667169397,0.0245988,15.03652198,0.016457385,0.141118599,0.024047328,3.751187538,0.013365299,24.91572602,0.321751617,12.24714642,0.259851001,1370.779211,0.103856842,-0.39744068,0.141517892,7.64742322,0.0181369,1.310956959,0.016680188,8.705021913,0.033816194,24.91006913,0.027476536,0,0.020693377,2.042261283,0.303600996,189.0838956,0.06101034,924.9619447,0.051868803,0.017187162,0.009411222,1781683.211,-0.125952916,0.000323366,¦Á-Mg£¬(Mg£¬Zn)3GdºÍXÏà,,,,,,,,,,,,,,,,,,,,,,#N/A,86£¨ 9.8N£¬20s£©,#N/A,#N/A,153,#N/A,#N/A,372,#N/A,#N/A,12.9
MM00639,Mg-2Gd-1Zn-0.18Zr,96.82,,1,0,0.18,0,0,0,0,0,2,0,0,0,0,0,0,0,0,0,0,0,0,0,0,0,0,0.160084972,0.010609368,3.667169397,0.0245988,15.03652198,0.016457385,0.141118599,0.024047328,3.751187538,0.013365299,24.91572602,0.321751617,12.24714642,0.259851001,1370.779211,0.103856842,-0.39744068,0.141517892,7.64742322,0.0181369,1.310956959,0.016680188,8.705021913,0.033816194,24.91006913,0.027476536,0,0.020693377,2.042261283,0.303600996,189.0838956,0.06101034,924.9619447,0.051868803,0.017187162,0.009411222,1781683.211,-0.125952916,0.000323366,¦Á-Mg£¬(Mg£¬Zn)3GdºÍXÏà,,,,,,,,,,,,,,,,,,,,,,#N/A,87£¨ 9.8N£¬20s£©,#N/A,#N/A,174,#N/A,#N/A,405,#N/A,#N/A,15
MM00640,Mg-12Gd-1Zn-0.6Zr,86.93,,1.09,0,0.42,0,0,0,0,0,11.56,0,0,0,0,0,0,0,0,0,0,0,0,0,0,0,0,0.160407171,0.019557677,3.692165968,0.055829538,14.98819902,0.030617402,0.142057634,0.055669336,3.744030295,0.021131171,27.23742025,0.695223,13.15805555,0.564934507,1409.581192,0.230118627,-0.381451037,0.348193132,7.622713838,0.031980869,1.309366456,0.021155622,8.735324352,0.054971801,25.11584679,0.067829492,0,0.032854335,2.067940821,0.333110858,185.8885607,0.140476056,936.8698934,0.110147003,0.017305645,0.009323946,1934389.059,-0.520640545,0.000489092,¦Á-Mg£¬Mg3Gd,,18.2,,,,,480,10,6,3,,480,8,,,,,,,,,,,¼·Ñ¹,ÊÒÎÂ,175.8,¼·Ñ¹,ÊÒÎÂ,268.7,¼·Ñ¹,ÊÒÎÂ,10.1
MM00641,Mg-15Gd-2Zn-0.6Zr,82.4,,2,0,0.6,0,0,0,0,0,15,0,0,0,0,0,0,0,0,0,0,0,0,0,0,0,0,0.160463047,0.023635745,3.70518415,0.064930978,14.97866089,0.036990522,0.142387766,0.064855056,3.743688129,0.026336251,28.38646207,0.775765165,13.61662137,0.635505035,1426.095462,0.265361939,-0.375283042,0.412194031,7.61878112,0.039003633,1.310011194,0.027861867,8.746442832,0.066852026,25.2044275,0.078308707,0,0.05555557,2.117647092,0.445257748,184.2334479,0.165436253,941.3239303,0.128838665,0.017332936,0.00929164,2012880.508,-0.745214146,0.000507622,¦Á-Mg£¬(Mg£¬Zn)3Gd,,,,,,,,,,,£µ¡Á£±£°£­4/s,,,,,,,,,,,,,ÖýÌ¬,ÊÒÎÂ,185,ÖýÌ¬,ÊÒÎÂ,243,ÖýÌ¬,ÊÒÎÂ,5
MM00642,Mg-15Gd-2Zn-0.6Zr,82.4,,2,0,0.6,0,0,0,0,0,15,0,0,0,0,0,0,0,0,0,0,0,0,0,0,0,0,0.160463047,0.023635745,3.70518415,0.064930978,14.97866089,0.036990522,0.142387766,0.064855056,3.743688129,0.026336251,28.38646207,0.775765165,13.61662137,0.635505035,1426.095462,0.265361939,-0.375283042,0.412194031,7.61878112,0.039003633,1.310011194,0.027861867,8.746442832,0.066852026,25.2044275,0.078308707,0,0.05555557,2.117647092,0.445257748,184.2334479,0.165436253,941.3239303,0.128838665,0.017332936,0.00929164,2012880.508,-0.745214146,0.000507622,¦Á-Mg£¬(Mg£¬Zn)3Gd,,,,,,,,,,,£µ¡Á£±£°£­4/s,,,,,510,20,,,,,,,ÖýÔì,ÊÒÎÂ,176,ÖýÔì,ÊÒÎÂ,277,ÖýÔì,ÊÒÎÂ,12.8
MM00643,Mg-1Zn-0.3Zr-2Gd,96.7,,1,0,0.3,0,0,0,0,0,2,0,0,0,0,0,0,0,0,0,0,0,0,0,0,0,0,0.160085024,0.010614183,3.667287409,0.024663837,15.03590852,0.016619436,0.14112986,0.024445934,3.751152525,0.013382224,24.9382303,0.325189714,12.256555,0.262984188,1371.875029,0.112646237,-0.3971674,0.146569404,7.647092521,0.018303884,1.310964385,0.016689678,8.709061442,0.042392208,24.91026729,0.027490608,0,0.02102618,2.042955551,0.304129468,189.0282841,0.063094727,925.3588795,0.056964112,0.017187184,0.00941155,1783291.283,-0.118322206,0.000289666,¦Á-Mg£¬Mg3Gd,,175,,,,,,,,2,,,,,,,,,,,,ÖýÌ¬,"45. 64 ( HBW,250 N, 30 s )",,,,ÖýÌ¬,#N/A,155.9,ÖýÌ¬,#N/A,8.15
MM00644,Mg-2Gd-1Zn,97,,1,0,0,0,0,0,0,0,2,0,0,0,0,0,0,0,0,0,0,0,0,0,0,0,0,0.160084894,0.010602159,3.666992778,0.024501048,15.03744009,0.016211688,0.141101746,0.02343735,3.751239939,0.013339918,24.88204565,0.316507229,12.23306534,0.255066824,1369.139186,0.089019465,-0.397849675,0.133622538,7.647918151,0.017883934,1.310945846,0.016665972,8.698976269,0.012740534,24.90977255,0.027455458,0,0.020194875,2.041222228,0.302806223,189.1671249,0.057752534,924.367884,0.043104169,0.017187129,0.00941073,1779276.534,-0.137383268,0.000385568,¦Á-Mg£¬(Mg£¬Zn)3GdºÍXÏà,,,,,,,,,,,,,,,,,,,,,,#N/A,78£¨ 9.8N£¬20s£©,#N/A,#N/A,106,#N/A,#N/A,274,#N/A,#N/A,11
MM00645,Mg-2Gd-1Zn,97,,1,0,0,0,0,0,0,0,2,0,0,0,0,0,0,0,0,0,0,0,0,0,0,0,0,0.160084894,0.010602159,3.666992778,0.024501048,15.03744009,0.016211688,0.141101746,0.02343735,3.751239939,0.013339918,24.88204565,0.316507229,12.23306534,0.255066824,1369.139186,0.089019465,-0.397849675,0.133622538,7.647918151,0.017883934,1.310945846,0.016665972,8.698976269,0.012740534,24.90977255,0.027455458,0,0.020194875,2.041222228,0.302806223,189.1671249,0.057752534,924.367884,0.043104169,0.017187129,0.00941073,1779276.534,-0.137383268,0.000385568,¦Á-Mg£¬(Mg£¬Zn)3GdºÍXÏà,,,,,,,,,,,,,,,,,,,,,,#N/A,79£¨ 9.8N£¬20s£©,#N/A,#N/A,117,#N/A,#N/A,298,#N/A,#N/A,13.2
MM00646,Mg-2Gd-1Zn,97,,1,0,0,0,0,0,0,0,2,0,0,0,0,0,0,0,0,0,0,0,0,0,0,0,0,0.160084894,0.010602159,3.666992778,0.024501048,15.03744009,0.016211688,0.141101746,0.02343735,3.751239939,0.013339918,24.88204565,0.316507229,12.23306534,0.255066824,1369.139186,0.089019465,-0.397849675,0.133622538,7.647918151,0.017883934,1.310945846,0.016665972,8.698976269,0.012740534,24.90977255,0.027455458,0,0.020194875,2.041222228,0.302806223,189.1671249,0.057752534,924.367884,0.043104169,0.017187129,0.00941073,1779276.534,-0.137383268,0.000385568,¦Á-Mg£¬(Mg£¬Zn)3GdºÍXÏà,,,,,,,,,,,,,,,,,,,,,,#N/A,83£¨ 9.8N£¬20s£©,#N/A,#N/A,129,#N/A,#N/A,326,#N/A,#N/A,13.8
MM00647,Mg-2Gd-1Zn,97,,1,0,0,0,0,0,0,0,2,0,0,0,0,0,0,0,0,0,0,0,0,0,0,0,0,0.160084894,0.010602159,3.666992778,0.024501048,15.03744009,0.016211688,0.141101746,0.02343735,3.751239939,0.013339918,24.88204565,0.316507229,12.23306534,0.255066824,1369.139186,0.089019465,-0.397849675,0.133622538,7.647918151,0.017883934,1.310945846,0.016665972,8.698976269,0.012740534,24.90977255,0.027455458,0,0.020194875,2.041222228,0.302806223,189.1671249,0.057752534,924.367884,0.043104169,0.017187129,0.00941073,1779276.534,-0.137383268,0.000385568,¦Á-Mg£¬(Mg£¬Zn)3GdºÍXÏà,,,,,,,,,,,,,,,,,,,,,,#N/A,79£¨ 9.8N£¬20s£©,#N/A,#N/A,116,#N/A,#N/A,299,#N/A,#N/A,12.9
MM00648,Mg-4Zn-4Gd,91.92,,3.7428,0,0,0,0,0,0,0,3.9718,0,0,0,0,0,0,0,0,0,0,0,0,0,0,0,0,0.159925556,0.018623088,3.678892589,0.037727101,15.05987389,0.028312981,0.141078017,0.035521373,3.757428436,0.02457591,25.78239869,0.456177743,12.60651768,0.372949954,1374.406774,0.127815646,-0.396949659,0.197003079,7.662116618,0.031870466,1.314317717,0.032036359,8.688498202,0.022409956,24.95738696,0.039343358,0,0.071785083,2.15467341,0.561548263,187.7930998,0.088647549,924.0626866,0.065383312,0.017147634,0.009402499,1848044.242,-0.397479773,0.000444488,"Mg,(Mg,Zn)3Gd",,78,,,,,,,,,,,,,,400,24,,,,ÊÇ,ÖýÔì,"48.00 ¡À 4.73 £¨HV 5 g , 15 s£©",ÖýÔì,#N/A,101.63,ÖýÔì,#N/A,161.41,ÖýÔì,#N/A,6.7
MM00649,Mg-4Ho-2Zn,94,,2,0,0,0,0,0,0,0,0,0,0,0,0,0,0,0,0,0,0,0,0,0,0,4,0,0.160041364,0.013957145,3.660292126,0.022472079,15.03843179,0.024068916,0.141167162,0.030771711,3.752676851,0.018967485,25.49485491,0.454076004,12.48045664,0.367181511,1371.527712,0.092846547,-0.395871267,0.187820988,7.649591122,0.026185775,1.312156997,0.023321892,8.740791799,0.075759752,24.88779103,0.007477729,0,0.04038674,2.08417295,0.423480868,188.3781978,0.079234455,926.3671311,0.072178069,0.017177223,0.009435559,1824208.876,-0.275147068,0.000429461,¦Á-Mg£¬Mg3Ho2Zn3,,67.6,,,,,,,,,,,,,,,,,,,,,,ÖýÌ¬,25,61.9,ÖýÌ¬,25,149.8,ÖýÌ¬,25,10.4
MM00650,Mg-6Ho-2Zn,92,,2,0,0,0,0,0,0,0,0,0,0,0,0,0,0,0,0,0,0,0,0,0,0,6,0,0.160092236,0.015224871,3.657905043,0.025503537,15.02834835,0.027110868,0.141330749,0.036983385,3.751309051,0.020304679,25.9592004,0.541251042,12.66234181,0.437587525,1376.751148,0.113820915,-0.392900002,0.231322518,7.64454434,0.029006207,1.311944452,0.023796159,8.767662318,0.092692152,24.89531363,0.009098882,0,0.042537162,2.088853917,0.427024901,187.8009249,0.095251575,928.9786722,0.08744562,0.017195569,0.009437959,1855460.403,-0.356555163,0.000463206,¦Á-Mg£¬Mg3Ho2Zn3,,48.2,,,,,,,,,,,,,,,,,,,,,,ÖýÌ¬,25,71.4,ÖýÌ¬,25,155.1,ÖýÌ¬,25,11.8
MM00651,Mg-8Ho-2Zn,90,,2,0,0,0,0,0,0,0,0,0,0,0,0,0,0,0,0,0,0,0,0,0,0,8,0,0.160144996,0.01642867,3.655429394,0.028297748,15.0178908,0.029932437,0.141500406,0.042419071,3.749890502,0.0215996,26.44077422,0.613003902,12.85097535,0.496388728,1382.168385,0.131724075,-0.389818495,0.269967546,7.63931031,0.031659324,1.31172402,0.02427741,8.795529797,0.107207114,24.90311534,0.010508704,0,0.044757212,2.093708559,0.430622138,187.2022339,0.109487789,931.6871076,0.100641503,0.017214595,0.009440433,1887801.368,-0.440522248,0.000492265,¦Á-Mg£¬Mg3Ho2Zn3£¬Mg12HoZn,,46.9,,,,,,,,,,,,,,,,,,,,,,ÖýÌ¬,25,82.7,ÖýÌ¬,25,168.9,ÖýÌ¬,25,12.5
MM00652,Mg-4Ho-2Zn,94,,2,0,0,0,0,0,0,0,0,0,0,0,0,0,0,0,0,0,0,0,0,0,0,4,0,0.160041364,0.013957145,3.660292126,0.022472079,15.03843179,0.024068916,0.141167162,0.030771711,3.752676851,0.018967485,25.49485491,0.454076004,12.48045664,0.367181511,1371.527712,0.092846547,-0.395871267,0.187820988,7.649591122,0.026185775,1.312156997,0.023321892,8.740791799,0.075759752,24.88779103,0.007477729,0,0.04038674,2.08417295,0.423480868,188.3781978,0.079234455,926.3671311,0.072178069,0.017177223,0.009435559,1824208.876,-0.275147068,0.000429461,¦Á-Mg£¬Mg3Ho2Zn3,,,,,,,,,,,,,,,,,,,,,,,,ÖýÌ¬,300,44.2,ÖýÌ¬,300,82.3,ÖýÌ¬,300,13.1
MM00653,Mg-6Ho-2Zn,92,,2,0,0,0,0,0,0,0,0,0,0,0,0,0,0,0,0,0,0,0,0,0,0,6,0,0.160092236,0.015224871,3.657905043,0.025503537,15.02834835,0.027110868,0.141330749,0.036983385,3.751309051,0.020304679,25.9592004,0.541251042,12.66234181,0.437587525,1376.751148,0.113820915,-0.392900002,0.231322518,7.64454434,0.029006207,1.311944452,0.023796159,8.767662318,0.092692152,24.89531363,0.009098882,0,0.042537162,2.088853917,0.427024901,187.8009249,0.095251575,928.9786722,0.08744562,0.017195569,0.009437959,1855460.403,-0.356555163,0.000463206,¦Á-Mg£¬Mg3Ho2Zn3,,,,,,,,,,,,,,,,,,,,,,,,ÖýÌ¬,300,51.7,ÖýÌ¬,300,111.6,ÖýÌ¬,300,13
MM00654,Mg-8Ho-2Zn,90,,2,0,0,0,0,0,0,0,0,0,0,0,0,0,0,0,0,0,0,0,0,0,0,8,0,0.160144996,0.01642867,3.655429394,0.028297748,15.0178908,0.029932437,0.141500406,0.042419071,3.749890502,0.0215996,26.44077422,0.613003902,12.85097535,0.496388728,1382.168385,0.131724075,-0.389818495,0.269967546,7.63931031,0.031659324,1.31172402,0.02427741,8.795529797,0.107207114,24.90311534,0.010508704,0,0.044757212,2.093708559,0.430622138,187.2022339,0.109487789,931.6871076,0.100641503,0.017214595,0.009440433,1887801.368,-0.440522248,0.000492265,¦Á-Mg£¬Mg3Ho2Zn3£¬Mg12HoZn,,,,,,,,,,,,,,,,,,,,,,,,ÖýÌ¬,300,70.8,ÖýÌ¬,300,124.6,ÖýÌ¬,300,11.9
MM00655,Mg-6Zn-3La,91,,6,0,0,0,0,0,0,0,0,3,0,0,0,0,0,0,0,0,0,0,0,0,0,0,0,0.159765557,0.023678231,3.673770331,0.027129315,15.08291667,0.03572761,0.140917492,0.040746611,3.763014276,0.03127833,25.92383823,0.406504669,12.68017245,0.339962834,1371.937627,0.130938656,-0.399719294,0.185307173,7.676002286,0.040313862,1.316913082,0.0412385,8.653885927,0.031903181,24.89584484,0.007620124,0,0.108537689,2.24350483,0.679702075,187.3436875,0.090099445,919.1786258,0.044272721,0.017107172,0.009414803,1862691.722,-0.53813551,0.00047928,¦Á-Mg£¬MgZn2£¬,,9,,,,,350,25,2,,,400,24,,,,,,,70,,,,¼·Ñ¹,25,225,¼·Ñ¹,25,260,,,
MM00656,LZ71(Mg-7Li-1Zn),92,,1.1,0,0,0,0,6.9,0,0,0,0,0,0,0,0,0,0,0,0,0,0,0,0,0,0,0,0.158327937,0.022139156,3.546161081,0.065216223,27.60859497,0.889662085,0.138238545,0.038735465,3.599058854,0.084481671,20.84944646,0.360473008,10.19750658,0.375702051,1414.595839,0.07284753,-0.189677535,2.178389421,7.184686549,0.128472812,1.242786059,0.109330852,7.513695614,0.30737858,24.86924259,0.001440727,0,0.019191857,1.827785836,0.397708398,167.9887092,0.25382133,825.0258808,0.230754006,0.01664598,0.009107224,1515565.85,-0.064654734,1.77E-05,¦Á-Mg£¬¦Â-LiMg,,,,250,,83,,,,,,,,,,,,,,,,ÔþÖÆ,"69.5 HVN  (50 grf,10 s)",,,,ÔþÖÆ,#N/A,196.65,ÔþÖÆ,#N/A,9.06
MM00657,LZ71(Mg-7Li-1Zn),92,,1.1,0,0,0,0,6.9,0,0,0,0,0,0,0,0,0,0,0,0,0,0,0,0,0,0,0,0.158327937,0.022139156,3.546161081,0.065216223,27.60859497,0.889662085,0.138238545,0.038735465,3.599058854,0.084481671,20.84944646,0.360473008,10.19750658,0.375702051,1414.595839,0.07284753,-0.189677535,2.178389421,7.184686549,0.128472812,1.242786059,0.109330852,7.513695614,0.30737858,24.86924259,0.001440727,0,0.019191857,1.827785836,0.397708398,167.9887092,0.25382133,825.0258808,0.230754006,0.01664598,0.009107224,1515565.85,-0.064654734,1.77E-05,¦Á-Mg£¬¦Â-LiMg,,,,250,,83,,,,,,,,,,,,,,,,,,,,,ÔþÖÆ,#N/A,192.51,ÔþÖÆ,#N/A,8.32
MM00658,LZ71(Mg-7Li-1Zn),92,,1.1,0,0,0,0,6.9,0,0,0,0,0,0,0,0,0,0,0,0,0,0,0,0,0,0,0,0.158327937,0.022139156,3.546161081,0.065216223,27.60859497,0.889662085,0.138238545,0.038735465,3.599058854,0.084481671,20.84944646,0.360473008,10.19750658,0.375702051,1414.595839,0.07284753,-0.189677535,2.178389421,7.184686549,0.128472812,1.242786059,0.109330852,7.513695614,0.30737858,24.86924259,0.001440727,0,0.019191857,1.827785836,0.397708398,167.9887092,0.25382133,825.0258808,0.230754006,0.01664598,0.009107224,1515565.85,-0.064654734,1.77E-05,¦Á-Mg£¬¦Â-LiMg,,,,250,,83,,,,,,,,,,,,,,,,,,,,,ÔþÖÆ,#N/A,188.48,ÔþÖÆ,#N/A,8.47
MM00659,LZ91(Mg-9Li-1Zn),90,,1.1,0,0,0,0,8.9,0,0,0,0,0,0,0,0,0,0,0,0,0,0,0,0,0,0,0,0.157928462,0.023649927,3.518584302,0.070639454,30.58258166,0.865079448,0.137603258,0.041749327,3.56263915,0.091787743,19.99125483,0.401341114,9.753194497,0.420347104,1426.990229,0.077715158,-0.139685998,3.18596283,7.073760489,0.140408418,1.22654082,0.119107343,7.234138913,0.343834908,24.8687141,0.001413452,0,0.018925013,1.777262721,0.414659093,162.845497,0.281782331,802.0184215,0.255554345,0.01652374,0.009019916,1458385.007,-0.063982147,1.62E-05,¦Á-Mg£¬¦Â-LiMg,,,,,,,,,,,,,,,,,,,,,,ÔþÖÆ,"65.6 HVN (50 grf,10 s)",,,,ÔþÖÆ,#N/A,176.98,ÔþÖÆ,#N/A,8.41
MM00660,LZ91(Mg-9Li-1Zn),90,,1.1,0,0,0,0,8.9,0,0,0,0,0,0,0,0,0,0,0,0,0,0,0,0,0,0,0,0.157928462,0.023649927,3.518584302,0.070639454,30.58258166,0.865079448,0.137603258,0.041749327,3.56263915,0.091787743,19.99125483,0.401341114,9.753194497,0.420347104,1426.990229,0.077715158,-0.139685998,3.18596283,7.073760489,0.140408418,1.22654082,0.119107343,7.234138913,0.343834908,24.8687141,0.001413452,0,0.018925013,1.777262721,0.414659093,162.845497,0.281782331,802.0184215,0.255554345,0.01652374,0.009019916,1458385.007,-0.063982147,1.62E-05,¦Á-Mg£¬¦Â-LiMg,,,,,,,,,,,,,,,,,,,,,,,,,,,ÔþÖÆ,#N/A,174.39,ÔþÖÆ,#N/A,8.85
MM00661,LZ91(Mg-9Li-1Zn),90,,1.1,0,0,0,0,8.9,0,0,0,0,0,0,0,0,0,0,0,0,0,0,0,0,0,0,0,0.157928462,0.023649927,3.518584302,0.070639454,30.58258166,0.865079448,0.137603258,0.041749327,3.56263915,0.091787743,19.99125483,0.401341114,9.753194497,0.420347104,1426.990229,0.077715158,-0.139685998,3.18596283,7.073760489,0.140408418,1.22654082,0.119107343,7.234138913,0.343834908,24.8687141,0.001413452,0,0.018925013,1.777262721,0.414659093,162.845497,0.281782331,802.0184215,0.255554345,0.01652374,0.009019916,1458385.007,-0.063982147,1.62E-05,¦Á-Mg£¬¦Â-LiMg,,,,,,,,,,,,,,,,,,,,,,,,,,,ÔþÖÆ,#N/A,181.91,ÔþÖÆ,#N/A,9.26
MM00662,Mg-7Li-3Zn,90.44,,2.89,0,0,0,0,6.67,0,0,0,0,0,0,0,0,0,0,0,0,0,0,0,0,0,0,0,0.15823988,0.023798624,3.552110405,0.066597085,27.38667796,0.890227221,0.138178771,0.039494956,3.606068814,0.085571778,21.15800614,0.38742736,10.33820794,0.395759218,1412.53233,0.073480819,-0.194861665,2.109852481,7.203797164,0.129260117,1.246074825,0.111024749,7.528287332,0.304384049,24.87279071,0.002337485,0,0.049479502,1.890176428,0.561526727,167.9937262,0.25279081,825.5305144,0.229144669,0.016621873,0.009119333,1540707.049,-0.171062281,4.48E-05,¦Á-Mg£¬¦Â-Li£¬Mg17Al12,,,,,,,,,,1,,,,,,,,,,,,,,ÖýÌ¬,ÊÒÎÂ,90.013,ÖýÌ¬,ÊÒÎÂ,125.69,ÖýÌ¬,ÊÒÎÂ,8
MM00663,Mg-7Li-3Zn,90.44,,2.89,0,0,0,0,6.67,0,0,0,0,0,0,0,0,0,0,0,0,0,0,0,0,0,0,0,0.15823988,0.023798624,3.552110405,0.066597085,27.38667796,0.890227221,0.138178771,0.039494956,3.606068814,0.085571778,21.15800614,0.38742736,10.33820794,0.395759218,1412.53233,0.073480819,-0.194861665,2.109852481,7.203797164,0.129260117,1.246074825,0.111024749,7.528287332,0.304384049,24.87279071,0.002337485,0,0.049479502,1.890176428,0.561526727,167.9937262,0.25279081,825.5305144,0.229144669,0.016621873,0.009119333,1540707.049,-0.171062281,4.48E-05,¦Á-Mg£¬¦Â-Li£¬Mg17Al12,,,,,,,300,,10,1,,,,,,,,,,,,,,¼·Ñ¹,ÊÒÎÂ,153.14,#N/A,ÊÒÎÂ,220.377,#N/A,ÊÒÎÂ,16.9758
MM00664,Mg-9Al-Zn,89.7,,1.45,0,0,0,0,8.85,0,0,0,0,0,0,0,0,0,0,0,0,0,0,0,0,0,0,0,0.157912018,0.023938676,3.519677606,0.070918291,30.54243157,0.865368905,0.137591977,0.041874861,3.563926092,0.092020094,20.04814435,0.406674215,9.779118575,0.424299855,1426.611937,0.07785936,-0.140630256,3.162918484,7.077265182,0.140599867,1.22714487,0.119460195,7.236751634,0.343332838,24.8693713,0.001621705,0,0.024856164,1.788805675,0.452672034,162.844757,0.281608556,802.1044487,0.255285963,0.016519233,0.009022206,1463015.645,-0.084464939,2.13E-05,Mg£¬MgLiZn£¨½ðÊô¼ä»¯ºÏÎï£©,,,ÀäÔþ,,,60,200,10,,2,,,,,,,,,,,,ÔþÖÆ,65 HV(500 g£¬20 s),ÔþÖÆ,ÊÒÎÂ,219,ÔþÖÆ,ÊÒÎÂ,221,ÔþÖÆ,ÊÒÎÂ,12.8
MM00665,Mg-9Al-Zn,89.7,,1.45,0,0,0,0,8.85,0,0,0,0,0,0,0,0,0,0,0,0,0,0,0,0,0,0,0,0.157912018,0.023938676,3.519677606,0.070918291,30.54243157,0.865368905,0.137591977,0.041874861,3.563926092,0.092020094,20.04814435,0.406674215,9.779118575,0.424299855,1426.611937,0.07785936,-0.140630256,3.162918484,7.077265182,0.140599867,1.22714487,0.119460195,7.236751634,0.343332838,24.8693713,0.001621705,0,0.024856164,1.788805675,0.452672034,162.844757,0.281608556,802.1044487,0.255285963,0.016519233,0.009022206,1463015.645,-0.084464939,2.13E-05,Mg£¬MgLiZn£¨½ðÊô¼ä»¯ºÏÎï£©,,,ÀäÔþ,,,60,200,10,,2,,320,24,150,1,,,,,,,#N/A,61.2(500 g£¬20 s),,,,,,,#N/A,#N/A,22
MM00666,Mg-9Al-Zn,89.7,,1.45,0,0,0,0,8.85,0,0,0,0,0,0,0,0,0,0,0,0,0,0,0,0,0,0,0,0.157912018,0.023938676,3.519677606,0.070918291,30.54243157,0.865368905,0.137591977,0.041874861,3.563926092,0.092020094,20.04814435,0.406674215,9.779118575,0.424299855,1426.611937,0.07785936,-0.140630256,3.162918484,7.077265182,0.140599867,1.22714487,0.119460195,7.236751634,0.343332838,24.8693713,0.001621705,0,0.024856164,1.788805675,0.452672034,162.844757,0.281608556,802.1044487,0.255285963,0.016519233,0.009022206,1463015.645,-0.084464939,2.13E-05,Mg£¬MgLiZn£¨½ðÊô¼ä»¯ºÏÎï£©,,,ÀäÔþ,,,60,200,10,,2,,320,24,200,1,,,,,,,ÔþÖÆ,56.4(500 g£¬20 s),,,,ÔþÖÆ,ÊÒÎÂ,185,ÔþÖÆ,ÊÒÎÂ,29.4
MM00667,Mg-9Al-Zn,89.7,,1.45,0,0,0,0,8.85,0,0,0,0,0,0,0,0,0,0,0,0,0,0,0,0,0,0,0,0.157912018,0.023938676,3.519677606,0.070918291,30.54243157,0.865368905,0.137591977,0.041874861,3.563926092,0.092020094,20.04814435,0.406674215,9.779118575,0.424299855,1426.611937,0.07785936,-0.140630256,3.162918484,7.077265182,0.140599867,1.22714487,0.119460195,7.236751634,0.343332838,24.8693713,0.001621705,0,0.024856164,1.788805675,0.452672034,162.844757,0.281608556,802.1044487,0.255285963,0.016519233,0.009022206,1463015.645,-0.084464939,2.13E-05,Mg£¬MgLiZn£¨½ðÊô¼ä»¯ºÏÎï£©,,,ÀäÔþ,,,60,200,10,,2,,320,24,250,1,,,,,,,ÔþÖÆ,49.4(500 g£¬20 s),,,,ÔþÖÆ,ÊÒÎÂ,162,ÔþÖÆ,ÊÒÎÂ,33.4
MM00668,Mg-9Al-Zn,89.7,,1.45,0,0,0,0,8.85,0,0,0,0,0,0,0,0,0,0,0,0,0,0,0,0,0,0,0,0.157912018,0.023938676,3.519677606,0.070918291,30.54243157,0.865368905,0.137591977,0.041874861,3.563926092,0.092020094,20.04814435,0.406674215,9.779118575,0.424299855,1426.611937,0.07785936,-0.140630256,3.162918484,7.077265182,0.140599867,1.22714487,0.119460195,7.236751634,0.343332838,24.8693713,0.001621705,0,0.024856164,1.788805675,0.452672034,162.844757,0.281608556,802.1044487,0.255285963,0.016519233,0.009022206,1463015.645,-0.084464939,2.13E-05,Mg£¬MgLiZn£¨½ðÊô¼ä»¯ºÏÎï£©,,,ÀäÔþ,,,60,200,10,,2,,320,24,300,1,,,,,,,ÔþÖÆ,45(500 g£¬20 s),,,,ÔþÖÆ,ÊÒÎÂ,156,,,
MM00669,LZ91(Mg-Zn-Li),89.85,,1.03,0,0,0,0,9.12,0,0,0,0,0,0,0,0,0,0,0,0,0,0,0,0,0,0,0,0.157891703,0.023724717,3.515604455,0.071065105,30.88850828,0.861984175,0.137541849,0.041989626,3.558734917,0.092393909,19.89398376,0.404210485,9.703534727,0.423876715,1428.307077,0.078094611,-0.134490038,3.32988223,7.061951459,0.141451392,1.224793358,0.119917366,7.205612106,0.347406988,24.86853072,0.001365414,0,0.017707729,1.769910062,0.408171492,162.3303547,0.284443753,799.6962726,0.25792277,0.016512387,0.009010436,1451714.993,-0.059820818,1.51E-05,Mg£¬Mg7Zn3£¬Mg2Zn3,,,,,,,,,,2,,,,,,,,,,,,,,,,,ÖýÌ¬,ÊÒÎÂ,114,ÖýÌ¬,ÊÒÎÂ,16.9
MM00670,Mg-9Li-1Zn,90.23,,0.92,0,0,0,0,8.85,0,0,0,0,0,0,0,0,0,0,0,0,0,0,0,0,0,0,0,0.157951398,0.023451171,3.519024677,0.070318526,30.49521063,0.86601156,0.137632106,0.041586886,3.563301233,0.091428144,19.99323199,0.397109733,9.756028263,0.416708404,1426.734298,0.077489836,-0.141016527,3.149541797,7.075989903,0.139913111,1.22682076,0.118602026,7.242947509,0.342826988,24.86839622,0.001294589,0,0.015866235,1.773176718,0.39268944,163.0325878,0.280912321,802.8095279,0.25484611,0.016530488,0.009022,1458094.164,-0.053494622,1.37E-05,¦Á-Mg£¬¦Â-Li,,,,,,,,,,,,,,,,,,,,,,,,,,,#N/A,#N/A,41.8,,,
MM00671,Mg-6Zn-Mn-0.2Nd,93.12,,5.79,0,0,0,0.95,0,0,0.14,0,0,0,0,0,0,0,0,0,0,0,0,0,0,0,0,0,0.159527503,0.021701358,3.675307884,0.026248626,15.10296919,0.029195897,0.140578741,0.021156269,3.765424752,0.027756762,25.39274688,0.262477468,12.47368979,0.231956977,1363.643786,0.056272654,-0.404709873,0.083054701,7.683854712,0.03408259,1.318657721,0.040017832,8.689006729,0.041561066,24.88952247,0.005477712,0,0.109955005,2.247077408,0.674577561,187.5831951,0.085543505,920.676473,0.057294788,0.017025518,0.009437633,1833680.445,-0.183239828,0.000173505,¦Á-Mg£¬MgZn2£¬Mg7Zn3,,,,,,,360,25,,3,,330,16,,,,,,,,,,,¼·Ñ¹,ÊÒÎÂ,249.5,¼·Ñ¹,ÊÒÎÂ,315.3,¼·Ñ¹,ÊÒÎÂ,7.4
MM00672,Mg-6Zn-Mn-0.4Nd,92.41,,6.27,0,0,0,0.94,0,0,0.38,0,0,0,0,0,0,0,0,0,0,0,0,0,0,0,0,0,0.159488743,0.022411152,3.676337896,0.027501186,15.10697315,0.030953738,0.140566519,0.023688002,3.76649966,0.029210217,25.52489457,0.286778197,12.52966817,0.251598736,1364.112749,0.064130745,-0.404713799,0.097896882,7.686436441,0.035955635,1.319256573,0.041621426,8.685531066,0.042234464,24.89178427,0.005958372,0,0.117891676,2.267295235,0.695450202,187.3744314,0.089009598,920.3628584,0.058892043,0.017014647,0.009437073,1844108.154,-0.225696801,0.000198576,¦Á-Mg£¬MgZn2£¬Mg7Zn3,,,,,,,360,25,,3,,330,16,,,,,,,,,,,¼·Ñ¹,ÊÒÎÂ,248,¼·Ñ¹,ÊÒÎÂ,312.2,¼·Ñ¹,ÊÒÎÂ,7.38
MM00673,Mg-6Zn-Mn-0.6Nd,92.31,,6.09,0,0,0,1.02,0,0,0.58,0,0,0,0,0,0,0,0,0,0,0,0,0,0,0,0,0,0.159494648,0.022376956,3.675795381,0.027333329,15.10370302,0.031045784,0.140599952,0.024791104,3.76574733,0.02908532,25.55114361,0.297629427,12.53939332,0.259511553,1365.316024,0.071069867,-0.404289219,0.106407578,7.68441806,0.035894498,1.319055985,0.041331323,8.68757332,0.043362824,24.89283922,0.00633404,0,0.116119838,2.262750184,0.689004192,187.2918903,0.092095771,920.8763762,0.060342954,0.017016458,0.009434028,1845588.826,-0.209650257,0.000181887,¦Á-Mg£¬Mn£¬MgZn,,,,,,,360,25,,3,,330,16,,,,,,,,,,,¼·Ñ¹,ÊÒÎÂ,219.3,¼·Ñ¹,ÊÒÎÂ,303.3,¼·Ñ¹,ÊÒÎÂ,7.24
MM00674,Mg-6Zn-Mn-1.0Nd,92.1,,5.87,0,0,0,0.98,0,0,1.05,0,0,0,0,0,0,0,0,0,0,0,0,0,0,0,0,0,0.159518869,0.022010539,3.674769988,0.027279146,15.09767893,0.031686774,0.140665805,0.027460152,3.764561887,0.029230728,25.61315083,0.322411933,12.56282485,0.278053398,1366.97582,0.082098877,-0.403340779,0.124767944,7.681274109,0.036269071,1.318598289,0.040850538,8.686532141,0.04292375,24.89426258,0.006923701,0,0.112952739,2.254671299,0.680031984,187.2352423,0.094416516,921.2704848,0.060452355,0.017023417,0.009428862,1848657.549,-0.225958292,0.000193979,¦Á-Mg£¬Mn£¬MgZn,,,,,,,360,25,,3,,330,16,,,,,,,,,,,¼·Ñ¹,ÊÒÎÂ,215.8,¼·Ñ¹,ÊÒÎÂ,299.5,¼·Ñ¹,ÊÒÎÂ,6.95
MM00675,Mg-8Zn-4Al-0.3Mn-0.1Sb,87.6,4,8,0,0,0,0.3,0,0,0,0,0,0,0,0,0,0,0,0,0,0,0,0,0,0.1,0,0,0.158768168,0.030475906,3.700950709,0.040276243,15.27390656,0.057236133,0.13963378,0.035664834,3.752396996,0.042995056,25.76595925,0.286941859,12.63223923,0.255451863,1413.286622,0.197496652,-0.374048914,0.447444601,7.812232276,1.539654812,1.332673042,0.061718973,8.742492751,0.058608974,24.86450531,0.0071322,0.01644658,0.136506429,2.361144094,0.745403257,189.2204882,0.089025276,917.0547,0.050672932,0.016805969,0.009533229,1884742.128,-2.5087841,0.001049698,"Mg,Al2Mg5Zn2,Mg32(Zn,Al)49",,85,,,,,,,,,,,,,,,,,,,,#N/A,"64(100 g,20 s)",,,,,,,,,
MM00676,Mg-8Zn-4Al-0.3Mn-0.3Sb,87.4,4,8,0,0,0,0.3,0,0,0,0,0,0,0,0,0,0,0,0,0,0,0,0,0,0.3,0,0,0.158762894,0.030509515,3.70140187,0.040584455,15.27494542,0.057301329,0.139630609,0.035693212,3.75286741,0.043445371,25.80975824,0.296733397,12.64984781,0.262826077,1413.582804,0.197723205,-0.373381601,0.455622831,8.162843316,2.552656875,1.333025302,0.062735708,8.747228376,0.0640472,24.864638,0.007143619,0.016999612,0.136629354,2.363029829,0.745762033,189.1487883,0.090930079,916.9203264,0.051128444,0.016804396,0.009539791,1887773.776,-2.497531505,0.001032993,"Mg,Mg32(Zn,Al)49,MgZn2,Mg3Sb2",,55,,,,,,,,,,,,,,,,,,,,#N/A,"68(100 g,20 s)",,,,,,,,,
MM00677,Mg-8Zn-4Al-0.3Mn-0.5Sb,87.2,4,8,0,0,0,0.3,0,0,0,0,0,0,0,0,0,0,0,0,0,0,0,0,0,0.5,0,0,0.158757602,0.03054317,3.701854568,0.040890866,15.27598782,0.057366573,0.139627428,0.035721651,3.753339426,0.043891992,25.85370639,0.306170072,12.66751635,0.269975875,1413.879994,0.197949847,-0.372712016,0.46373299,8.514648378,3.161026078,1.333378762,0.063737447,8.751980129,0.069060163,24.86477113,0.007155054,0.017553641,0.1367525,2.364921986,0.746119376,189.0768442,0.092803327,916.7854952,0.051581309,0.016802817,0.009546377,1890815.192,-2.48625993,0.001017611,"Mg,Mg32(Zn,Al)49,MgZn2,Mg3Sb2",,75,,,,,,,,,,,,,,,,,,,,#N/A,"70(100 g,20 s)",,,,,,,,,
MM00678,Mg?6Zn?1Mn?4Sn?1.5Nd,87.44,,6.03,0,0,0,0.94,0,4,1.59,0,0,0,0,0,0,0,0,0,0,0,0,0,0,0,0,0,0.159507626,0.022631908,3.681379946,0.03334904,15.0941322,0.034028862,0.140682119,0.031312904,3.769807914,0.03358247,26.65477696,0.478312772,12.98412702,0.403927535,1382.415446,0.139425116,-0.389089642,0.397575645,7.679061062,0.03868883,1.324791485,0.062086667,8.667365367,0.04751039,24.91812139,0.011409494,0.007845654,0.11861708,2.289541705,0.694368434,185.835148,0.11768946,917.5463716,0.07609726,0.017021182,0.009446242,1921103.165,-0.591842134,0.00036027,¦Á(Mg)¡¢Mn¡¢Mg7Zn3¡¢Mg2SnºÍMgSnNdÏà,,7.2,,,,,420,25,,,1¡Á10?3/s,420,12,,,,,,,,,,,¼·Ñ¹,ÊÒÎÂ,246,¼·Ñ¹,ÊÒÎÂ,331,¼·Ñ¹,ÊÒÎÂ,11.36
MM00679,Mg?6Zn?1Mn?4Sn?1.5Nd,87.44,,6.03,0,0,0,0.94,0,4,1.59,0,0,0,0,0,0,0,0,0,0,0,0,0,0,0,0,0,0.159507626,0.022631908,3.681379946,0.03334904,15.0941322,0.034028862,0.140682119,0.031312904,3.769807914,0.03358247,26.65477696,0.478312772,12.98412702,0.403927535,1382.415446,0.139425116,-0.389089642,0.397575645,7.679061062,0.03868883,1.324791485,0.062086667,8.667365367,0.04751039,24.91812139,0.011409494,0.007845654,0.11861708,2.289541705,0.694368434,185.835148,0.11768946,917.5463716,0.07609726,0.017021182,0.009446242,1921103.165,-0.591842134,0.00036027,¦Á(Mg)¡¢Mn¡¢Mg7Zn3¡¢Mg2SnºÍMgSnNdÏà,,,,,,,420,25,,,1¡Á10?3/s,420,12,,,,,180,ÊýÐ¡Ê±,,,¼·Ñ¹,81.5 HV,¼·Ñ¹,ÊÒÎÂ,338,¼·Ñ¹,ÊÒÎÂ,364,¼·Ñ¹,ÊÒÎÂ,10.12
MM00680,Mg-6.01Zn-0.88Mn-4.20Sn,88.91,,6.01,0,0,0,0.88,0,4.2,0,0,0,0,0,0,0,0,0,0,0,0,0,0,0,0,0,0,0.15951378,0.022258484,3.682909404,0.032188832,15.10512025,0.030022159,0.140513509,0.020805943,3.771919597,0.031578639,26.30597625,0.42278921,12.84371733,0.359120233,1376.738684,0.116831064,-0.391185278,0.380963755,7.684565272,0.035264714,1.325282656,0.061932476,8.670494436,0.045469181,24.91052311,0.010052481,0.0081588,0.115224252,2.281498212,0.690455366,186.3947769,0.105429435,916.1972093,0.072066622,0.01702233,0.009463568,1897933.091,-0.530301108,0.000359662,,,6,,,,,360,25,,,,,,,,,,,,,,,,¼·Ñ¹,ÊÒÎÂ,254,¼·Ñ¹,ÊÒÎÂ,338,¼·Ñ¹,ÊÒÎÂ,15.7
MM00681,Mg-6.01Zn-0.88Mn-4.20Sn,88.91,,6.01,0,0,0,0.88,0,4.2,0,0,0,0,0,0,0,0,0,0,0,0,0,0,0,0,0,0,0.15951378,0.022258484,3.682909404,0.032188832,15.10512025,0.030022159,0.140513509,0.020805943,3.771919597,0.031578639,26.30597625,0.42278921,12.84371733,0.359120233,1376.738684,0.116831064,-0.391185278,0.380963755,7.684565272,0.035264714,1.325282656,0.061932476,8.670494436,0.045469181,24.91052311,0.010052481,0.0081588,0.115224252,2.281498212,0.690455366,186.3947769,0.105429435,916.1972093,0.072066622,0.01702233,0.009463568,1897933.091,-0.530301108,0.000359662,,,,,,,,360,25,,,,,,,,440,2,180,12,,ÊÇ,,,¼·Ñ¹,ÊÒÎÂ,353,¼·Ñ¹,ÊÒÎÂ,367,¼·Ñ¹,ÊÒÎÂ,5.27
MM00682,ZM61-2Sn,91.11,,6.15,0,0,0,0.96,0,1.78,0,0,0,0,0,0,0,0,0,0,0,0,0,0,0,0,0,0,0.159494123,0.022421721,3.679287516,0.029364332,15.10776214,0.029990828,0.140522036,0.020830284,3.768984728,0.029910341,25.80548191,0.34096759,12.6425914,0.293849501,1368.786935,0.086062141,-0.399455193,0.248604905,7.686306498,0.035175655,1.321850526,0.051086941,8.680943931,0.04407199,24.89881079,0.007708724,0.003404633,0.116710951,2.273025824,0.692971387,187.0032834,0.095389204,918.6254246,0.064832061,0.017016391,0.009449928,1863795.693,-0.333456287,0.000259539,¦Á-Mg¡¢¦Á-Mn¡¢Mg2Sn¡¢MgZn2ºÍMg7Zn3,,11,,,,,350,25,25,3,,330+420,15+2,,,,,,,,ÊÇ,,,¼·Ñ¹,180,158,¼·Ñ¹,180,181.631,¼·Ñ¹,180,70.7
MM00683,ZM61-4Sn,88.82,,6.17,0,0,0,0.85,0,4.16,0,0,0,0,0,0,0,0,0,0,0,0,0,0,0,0,0,0,0.15950362,0.022416283,3.683238853,0.032421366,15.10699498,0.030403715,0.140501462,0.021079446,3.77233836,0.031883411,26.32078472,0.422848182,12.85054795,0.359411072,1376.354882,0.116203112,-0.391428867,0.379338603,7.685770177,0.035712718,1.32541812,0.062056888,8.669112238,0.045184597,24.91052613,0.010013922,0.008065482,0.117503645,2.287201954,0.696826889,186.3847546,0.105051555,915.996258,0.071811623,0.017019425,0.009464135,1899333.939,-0.542688324,0.00036577,¦Á-Mg¡¢¦Á-Mn¡¢Mg2Sn¡¢MgZn2ºÍMg7Zn3,,8,,,,,350,25,25,3,,330+420,15+2,,,,,,,,ÊÇ,,,¼·Ñ¹,180,173,¼·Ñ¹,180,216.137,¼·Ñ¹,180,59.5
MM00684,ZM61-8Sn,85.13,,5.88,0,0,0,0.94,0,8.05,0,0,0,0,0,0,0,0,0,0,0,0,0,0,0,0,0,0,0.159514455,0.022632132,3.689492291,0.036560063,15.1025077,0.030343809,0.140489147,0.020946812,3.777121796,0.034346642,27.19290563,0.522184045,13.20142174,0.441003801,1390.923841,0.155170756,-0.377475015,0.547261054,7.682194038,0.035721669,1.331417841,0.076696032,8.656573366,0.050379563,24.93181052,0.013148152,0.016002165,0.11620801,2.304705519,0.69190236,185.1722006,0.124321961,912.5773653,0.085324494,0.017023366,0.009485851,1959610.758,-0.825578943,0.000461508,¦Á-Mg¡¢¦Á-Mn¡¢Mg2Sn¡¢MgZn2ºÍMg7Zn3,,4,,,,,350,25,25,3,,330+420,15+2,,,,,,,,ÊÇ,,,¼·Ñ¹,180,147,¼·Ñ¹,180,199.914,¼·Ñ¹,180,80.9
