Repository: qixinke/Magweb

File: 镁合金储氢数据库.csv (part 11 of 20)
ID,Name,Mg,Ni,Cu,Ce,La,Nd,Pr,Sm,Y,Ag,Al,Ca,Co,Fe,In,Li,Mn,Nb,Ti,V,Zn,Cr,Pd,Si,Zr,Gd,B,C,ÃÜ(XM),¦ÄÃÜ(XM),×åGp,¦Ä×åGp,I2(ev),¦ÄI2(ev),Ô­¾¶(Rm),¦ÄÔ­¾¶(Rm),¹²¾¶(Rc),¦Ä¹²¾¶(Rc,×ÔÄÜ(W),¦Ä×ÔÄÜ(W),¾§Ìå(LP),¦Ä¾§Ìå(LP),¹¦º¯Êý,¦Ä¹¦º¯Êý,¾ø¶Ôµç¸ºÐÔ,¦Ä¾ø¶Ôµç¸ºÐÔ,AW,¦ÄAW,AN,¦ÄAN,Tb,¦ÄTb,Eea(ev),¦ÄEea(ev),I1,¦ÄI1,XP,¦ÄXP,Hf,¦ÄHf,Cm,¦ÄCm,VEC,fs,fp,fd,¦ÄVEC,K,¦ÄK,Tm,¦ÄTm,Vm,B,ÈÛ»¯ìÊSf,ÃÜ¶È,»ìºÏìÊHmix,¼ª²¼Ë¹×ÔÓÉÄÜGmix,oumigaµÄµ¹Êý,ìØSmix,¼Ó¹¤·½Ê½,ÇòÄ¥»úH2Ñ¹Á¦£¨MPa£©,ÇòÄ¥»úAr2Ñ¹Á¦£¨MPa£©,Çò·ÛÖÊÁ¿±È,ÇòÄ¥»ú×ªËÙ(Ô²ÅÌ×ªËÙ)£¨rpm£©,Ä¥·ÛÊ±¼ä£¨h£©,¡æ/min²îÊ¾É¨ÃèÁ¿ÈÈ·¨ (DSC) ºÍÈÈÖØ·¨ (TG) ¼ÓÈÈËÙÂÊ,ë²ÆøMPa,ÉÕ½áÎÂ¶È¡æ,ÉÕ½áÊ±¼äh,m/sÈÛÌå·ÄË¿ËÙÂÊ£¨Í­¹õÏßËÙ¶È½üËÆ±íÊ¾£©,ÑùÆ·µÄ¼ÓÈÈËÙÂÊ,ÎüÇâ±¥ºÍ±È£¨Ra(t))t min%,ÍÑÇâ±È£¨R d ( t )£©%,ÎÂ¶ÈC?a?(t)£¨tµÄÇâ»¯ÄÜÁ¦£©ÇâÈÝÁ¿,C?d?(t)£¨tµÄÇâ»¯ÄÜÁ¦£©Çâ½âÎüÈÝÁ¿,ÎüÇâËÙÂÊ,³õÊ¼ÎüÇâÎÂ¶È¡æ,ÇâÎüÊÕÎÂ¶È,ÇâÎüÊÕÑ¹Á¦,ÇâÎüÊÕÊ±¼ämin,ÎüHÁ¿,´¢ÇâÁ¿,¿ÉÄæ´¢ÇâÄÜÁ¦wt%,Çâ½âÎüÐ§ÂÊ,½âÎü¶¯Á¦Ñ§ÎÂ¶È,½âÎü¶¯Á¦Ñ§H2Ñ¹Á¦(MPa),½âÎü¶¯Á¦Ñ§H2Ñ¹Á¦Ê±¼ämin,½âÎüH2º¬Á¿,ÍÑÇâÁ¿,¿ªÊ¼½âÎüÎÂ¶È¡æ,·åÖµ½âÎüÎÂ¶È£¨´ÓµÚ70¸öÅ²¶¯£©¡æ,×îÖÕÍÑÇâÎÂ¶È¡æ,ÍêÈ«ÍÑÇâÊ±¼ä,ÎüÇâ»î»¯ÄÜE?ae(k)kJ/mol,Çâ½âÎü¹ý³ÌµÄ»î»¯ÄÜ (E de(a)),ÍÑÇâ»î»¯ÄÜE?de(k),ìÊ±ä¦¤H £¨ÐÎ³ÉìÊ£©?(kJ/mol)£¨ÎüÇâ,ìØ±ä¦¤S J/mol/K)£¨ÎüÇâ,ìÊ±ä¦¤H (kJ/mol)£¨·Ö½âìÊ£©Çâ½âÎü,ìØ±ä¦¤S J/mol/K)£¨Çâ½âÎü,ÎüÊÕPCTÆ½ºâÑ¹Á¦MPa,½âÎüPCTÆ½ºâÑ¹Á¦MPa,»î»¯ÎÂ¶È¡æ,H2»î»¯Ñ¹Á¦MPa,»î»¯Ñ­»·´ÎÊý
MHS0523,Mg68V8Ti12Ni12,0.494981126,0.210936461,,,,,,,,,,,,,,,,,0.172028957,0.122053456,,,,,,,,,1.651599862,0.058142562,3.439994635,0.758402967,15.20619358,0.078255512,0.151892022,0.086349313,0.142200015,0.065999177,3.953999022,0.126928589,147.753752,0.567060489,3.970399035,0.127607987,3.779999493,0.066084504,33.38998731,0.40486952,15.99999019,0.377077354,2030.759055,0.482877548,-0.081401015,6.573949536,7.475119865,0.045543064,1.435199612,0.142904912,11.89599566,0.397522845,25.03771916,0.015418702,3.439994635,0.581396256,0,0.418603744,0.758402967,145.2400444,0.466060498,1242.697603,0.383386369,0.014992882,78.19991675,0.00957272,2727652.082,6.560035199,-10048.03722,0.000652441,8.090944435,ÑÐÄ¥,,,20,300,20,,,,,,,,,,,,,350,,,,3.32,,,,,,,,,,,,,,,,,,,,,,,
MHS0524,Mg64V12Ti12Ni12,0.451458463,0.204413585,,,,,,,,,,,,,,,,,0.166709234,0.177418718,,,,,,,,,1.645999858,0.060044421,3.559994733,0.732838832,15.19117357,0.078623933,0.150752021,0.09010205,0.142680015,0.067391895,3.985199047,0.127182894,140.0997857,0.620350229,3.995999056,0.12675002,3.773999488,0.066835582,34.45546818,0.400725583,16.43999055,0.372620233,2123.439131,0.48117538,-0.044440985,12.23388136,7.439119836,0.049335797,1.447999622,0.14286049,12.38399606,0.403415249,25.03855916,0.015404393,3.559994733,0.561798584,0,0.438201416,0.732838832,138.8800392,0.508306892,1293.091644,0.391077475,0.014687231,82.79992051,0.009577044,2867602.13,8.217638302,-11268.44939,0.000728729,8.720702112,ÑÐÄ¥,,,20,300,20,,,,,,,,,,,,,350,,,,2.67,,,,,,,,,,,,,,,,,,,,,,,
MHS0525,Mg60V16Ti12Ni12,0.410546799,0.198282026,,,,,,,,,,,,,,,,,0.161708649,0.229462525,,,,,,,,,1.640399853,0.061723537,3.679994831,0.707440452,15.17615355,0.078979606,0.14961202,0.093187062,0.143160016,0.068573862,4.016399073,0.12694675,132.4458195,0.674042865,4.021599077,0.125580707,3.767999483,0.067545327,35.52094905,0.394389048,16.87999091,0.366464288,2216.119207,0.475230403,-0.007480955,73.47094847,7.403119806,0.052473761,1.460799633,0.142267971,12.87199646,0.40426764,25.03939916,0.015389999,3.679994831,0.543479024,0,0.456520976,0.707440452,132.520034,0.549567108,1343.485685,0.393438082,0.01438158,87.39992427,0.009581045,3012914.497,9.580840925,-12372.86709,0.000773744,9.216657879,ÑÐÄ¥,,,20,300,20,,,,,,,,,,,,,350,,,,2.19,,,,,,,,,,,,,,,,,,,,,,,
MHS0526,Mg20Ni10,0.453016225,0.546983775,,,,,,,,,,,,,,,,,,,,,,,,,,,1.719999773,0.041110818,4.666654551,0.808123216,16.07987192,0.091852098,0.14826672,0.112869843,0.135333359,0.05921576,4.15666441,0.168979708,140.0966271,0.652629274,4.15666441,0.168979708,3.966665682,0.077246891,35.76774792,0.453224756,17.3333091,0.435142749,1970.663906,0.436081192,0.119997637,6.128372465,7.644000009,0.000370019,1.509999091,0.187312955,11.53332046,0.3474224,25.26933151,0.022404874,4.666654551,0.428572541,0,0.571427459,0.808123216,157.0001499,0.297254458,1191.482114,0.318494255,0.014157973,89.99979555,0.00967981,3105123.722,-3.555547478,-6308.843232,0.000563899,5.291970068,ÖýÌ¬,,,,,,10,,,,,,,,,,,,200,1.5,10,1.39,,,,200,0.0001,20,0.19,,,,,,,,,,,,,,,,,
MHS0527,Mg20Ni10,0.453016225,0.546983775,,,,,,,,,,,,,,,,,,,,,,,,,,,1.719999773,0.041110818,4.666654551,0.808123216,16.07987192,0.091852098,0.14826672,0.112869843,0.135333359,0.05921576,4.15666441,0.168979708,140.0966271,0.652629274,4.15666441,0.168979708,3.966665682,0.077246891,35.76774792,0.453224756,17.3333091,0.435142749,1970.663906,0.436081192,0.119997637,6.128372465,7.644000009,0.000370019,1.509999091,0.187312955,11.53332046,0.3474224,25.26933151,0.022404874,4.666654551,0.428572541,0,0.571427459,0.808123216,157.0001499,0.297254458,1191.482114,0.318494255,0.014157973,89.99979555,0.00967981,3105123.722,-3.555547478,-6308.843232,0.000563899,5.291970068,ÈÛÈÚ·ÄË¿,,,,,,10,,,,30,,,,,,,,200,1.5,10,3.12,,,,200,0.0001,20,0.89,,,,,,,,,,,,,,,,,
MHS0528,Mg20Ni10-3Co3,0.388933206,0.469608242,,,,,,,,,,,0.141458552,,,,,,,,,,,,,,,,1.724545243,0.039972957,5.060594645,0.751969184,16.17082711,0.088882819,0.146160657,0.118295751,0.134484873,0.060217433,4.206058504,0.163497157,129.3464901,0.723405783,4.233331204,0.16824514,3.996968771,0.076925116,37.87369596,0.444373483,18.21209829,0.423329549,2082.421619,0.428512197,0.169088711,4.247159248,7.665545441,0.00889513,1.543635503,0.187802508,11.95756362,0.338628087,25.22757415,0.022028477,5.060594645,0.395210472,0,0.604789528,0.751969184,151.8183234,0.312336795,1243.906414,0.319952652,0.013616279,98.18162397,0.009612913,3420183.364,-2.27731167,-9137.059686,0.000249301,7.343625109,ÖýÌ¬,,,,,,10,,,,,,,,,,,,200,1.5,10,2.71,,,,200,0.0001,20,1.24,,,,,,,,,,,,,,,,,
MHS0529,Mg20Ni10-3Co3,0.388933206,0.469608242,,,,,,,,,,,0.141458552,,,,,,,,,,,,,,,,1.724545243,0.039972957,5.060594645,0.751969184,16.17082711,0.088882819,0.146160657,0.118295751,0.134484873,0.060217433,4.206058504,0.163497157,129.3464901,0.723405783,4.233331204,0.16824514,3.996968771,0.076925116,37.87369596,0.444373483,18.21209829,0.423329549,2082.421619,0.428512197,0.169088711,4.247159248,7.665545441,0.00889513,1.543635503,0.187802508,11.95756362,0.338628087,25.22757415,0.022028477,5.060594645,0.395210472,0,0.604789528,0.751969184,151.8183234,0.312336795,1243.906414,0.319952652,0.013616279,98.18162397,0.009612913,3420183.364,-2.27731167,-9137.059686,0.000249301,7.343625109,ÈÛÈÚ·ÄË¿,,,,,,10,,,,30,,,,,,,,200,1.5,10,3.23,,,,200,0.0001,20,1.87,,,,,,,,,,,,,,,,,
MHS0530,LaMg8.40Ni2.34,0.424971299,0.285882028,,,0.289146673,,,,,,,,,,,,,,,,,,,,,,,,1.670084975,0.073136167,3.679718842,0.860241011,15.32124862,0.117157866,0.155392205,0.110503477,0.143233416,0.14370155,3.934836509,0.15515621,161.3065775,0.475352234,3.943354409,0.15308081,3.824190019,0.088559247,40.92114758,0.802485652,19.02213431,0.693853489,1928.570694,0.47027835,-0.012403637,51.2326143,7.468568762,0.077283466,1.411702901,0.180830318,10.18125111,0.350562695,25.29926641,0.028779836,3.679718842,0.543519787,0,0.456480213,0.860241011,155.1908879,0.376302421,1106.5989,0.288210829,0.016278134,70.45981713,0.009200489,3089788.875,-5.821869599,-7097.334921,0.000820963,6.408386138,ÈÛÁ¶ºó£¬ÔÚ0.08 MPaµÄë²ÆøÆø·ÕÏÂ£¬723KÍË»ð10 h,,,,,,,,,,,,,,,,,,285,5,,,,3.01,,,0.01,,,,,,,,52.4,59.2,,,,,,,,,,
MHS0531,LaMg8.40Ni2.14Al0.20,0.43065663,0.264945354,,,0.293014922,,,,,,0.011383095,,,,,,,,,,,,,,,,,,1.662418799,0.076116012,3.730829657,0.881544132,15.332497,0.118361078,0.155709064,0.107682228,0.1431823,0.144111514,3.918482365,0.150636403,161.4032643,0.473911546,3.928533508,0.148709727,3.804258037,0.089011274,40.38090896,0.812330379,18.76659674,0.701642882,1921.858989,0.467806405,-0.024669139,25.11113442,7.440374116,0.081682329,1.406592279,0.176422963,10.07051944,0.342433607,25.26740926,0.029071854,3.560468839,0.561723776,0.004784786,0.433491438,0.858040305,157.6440576,0.372196555,1093.060919,0.282668337,0.016349624,68.68810916,0.009213136,3035716.873,-6.061479617,-7539.614213,0.000804598,6.892161818,ÈÛÁ¶ºó£¬ÔÚ0.08 MPaµÄë²ÆøÆø·ÕÏÂ£¬723KÍË»ð10 h,,,,,,,,,,,,,,,,,,285,5,,,,3.22,,,,,,,,,,,50.3,57.3,,,,,,,,,,
MHS0532,Mg 3 LaNi 0.1,0.334942164,0.026961202,,,0.638096634,,,,,,,,,,,,,,,,,,,,,,,,1.588292644,0.097030448,2.439023133,0.520575381,14.14196836,0.128420945,0.166014641,0.081763593,0.156682932,0.183155078,3.632926577,0.072776655,186.3222975,0.196978127,3.657316825,0.067189653,3.607316941,0.084536809,53.09617956,0.923314821,23.36585289,0.824297742,1986.487605,0.51997301,-0.142439241,3.064841795,7.141219429,0.124406976,1.273414528,0.105935717,8.297559496,0.213033508,25.44487794,0.037868423,2.439023133,0.820000423,0,0.179999577,0.520575381,144.414643,0.527456603,1008.637685,0.160715856,0.019549353,44.14631888,0.008226502,3338261.602,-5.925040262,-5568.104698,0.001065237,5.514546738,25¡æÏÂÔÚë²Æø·ÕÏÂ¶ÔÈÛ·Ä´ø½øÐÐÀÏ»¯´¦Àí 14 Ìì,,,,,,10,,,,23.55,,,,,,,,25,,3,2.7,,,,,,,,,,,,,,,,,,,,,,,,
MHS0533,Mg 3 LaNi 0.1,0.334942164,0.026961202,,,0.638096634,,,,,,,,,,,,,,,,,,,,,,,,1.588292644,0.097030448,2.439023133,0.520575381,14.14196836,0.128420945,0.166014641,0.081763593,0.156682932,0.183155078,3.632926577,0.072776655,186.3222975,0.196978127,3.657316825,0.067189653,3.607316941,0.084536809,53.09617956,0.923314821,23.36585289,0.824297742,1986.487605,0.51997301,-0.142439241,3.064841795,7.141219429,0.124406976,1.273414528,0.105935717,8.297559496,0.213033508,25.44487794,0.037868423,2.439023133,0.820000423,0,0.179999577,0.520575381,144.414643,0.527456603,1008.637685,0.160715856,0.019549353,44.14631888,0.008226502,3338261.602,-5.925040262,-5568.104698,0.001065237,5.514546738,25¡æÏÂÔÚë²Æø·ÕÏÂ¶ÔÈÛ·Ä´ø½øÐÐÀÏ»¯´¦Àí 14 Ìì,,,,,,,,,,,,,,,,,,300,,1.67,2.9,,,,,,,,,,,,,,,,,,,,,,,,
MHS0534,Mg 3 LaNi 0.1,0.334942164,0.026961202,,,0.638096634,,,,,,,,,,,,,,,,,,,,,,,,1.588292644,0.097030448,2.439023133,0.520575381,14.14196836,0.128420945,0.166014641,0.081763593,0.156682932,0.183155078,3.632926577,0.072776655,186.3222975,0.196978127,3.657316825,0.067189653,3.607316941,0.084536809,53.09617956,0.923314821,23.36585289,0.824297742,1986.487605,0.51997301,-0.142439241,3.064841795,7.141219429,0.124406976,1.273414528,0.105935717,8.297559496,0.213033508,25.44487794,0.037868423,2.439023133,0.820000423,0,0.179999577,0.520575381,144.414643,0.527456603,1008.637685,0.160715856,0.019549353,44.14631888,0.008226502,3338261.602,-5.925040262,-5568.104698,0.001065237,5.514546738,25¡æÏÂÔÚë²Æø·ÕÏÂ¶ÔÈÛ·Ä´ø½øÐÐÀÏ»¯´¦Àí 14 Ìì,,,,,,,,,,,,,,,,,,300,,,,3,,,,,,,,,,,,,,,,,,,,,,,
MHS0535,Mg 3 LaNi 0.1,0.334942164,0.026961202,,,0.638096634,,,,,,,,,,,,,,,,,,,,,,,,1.588292644,0.097030448,2.439023133,0.520575381,14.14196836,0.128420945,0.166014641,0.081763593,0.156682932,0.183155078,3.632926577,0.072776655,186.3222975,0.196978127,3.657316825,0.067189653,3.607316941,0.084536809,53.09617956,0.923314821,23.36585289,0.824297742,1986.487605,0.51997301,-0.142439241,3.064841795,7.141219429,0.124406976,1.273414528,0.105935717,8.297559496,0.213033508,25.44487794,0.037868423,2.439023133,0.820000423,0,0.179999577,0.520575381,144.414643,0.527456603,1008.637685,0.160715856,0.019549353,44.14631888,0.008226502,3338261.602,-5.925040262,-5568.104698,0.001065237,5.514546738,25¡æÏÂÔÚë²Æø·ÕÏÂ¶ÔÈÛ·Ä´ø½øÐÐÀÏ»¯´¦Àí 14 Ìì,,,,,,,,,,,,,,,,,,270,,,,3.1,,,,,,,,,,,,,,,,,,,,,,,
MHS0536,Mg 3 LaNi 0.1,0.334942164,0.026961202,,,0.638096634,,,,,,,,,,,,,,,,,,,,,,,,1.588292644,0.097030448,2.439023133,0.520575381,14.14196836,0.128420945,0.166014641,0.081763593,0.156682932,0.183155078,3.632926577,0.072776655,186.3222975,0.196978127,3.657316825,0.067189653,3.607316941,0.084536809,53.09617956,0.923314821,23.36585289,0.824297742,1986.487605,0.51997301,-0.142439241,3.064841795,7.141219429,0.124406976,1.273414528,0.105935717,8.297559496,0.213033508,25.44487794,0.037868423,2.439023133,0.820000423,0,0.179999577,0.520575381,144.414643,0.527456603,1008.637685,0.160715856,0.019549353,44.14631888,0.008226502,3338261.602,-5.925040262,-5568.104698,0.001065237,5.514546738,25¡æÏÂÔÚë²Æø·ÕÏÂ¶ÔÈÛ·Ä´ø½øÐÐÀÏ»¯´¦Àí 14 Ìì,,,,,,,,,,,,,,,,,,250,,,,3,,,,,,,,,,,,,,,,,,,,,,,
MHS0537,Mg 3 LaNi 0.1,0.334942164,0.026961202,,,0.638096634,,,,,,,,,,,,,,,,,,,,,,,,1.588292644,0.097030448,2.439023133,0.520575381,14.14196836,0.128420945,0.166014641,0.081763593,0.156682932,0.183155078,3.632926577,0.072776655,186.3222975,0.196978127,3.657316825,0.067189653,3.607316941,0.084536809,53.09617956,0.923314821,23.36585289,0.824297742,1986.487605,0.51997301,-0.142439241,3.064841795,7.141219429,0.124406976,1.273414528,0.105935717,8.297559496,0.213033508,25.44487794,0.037868423,2.439023133,0.820000423,0,0.179999577,0.520575381,144.414643,0.527456603,1008.637685,0.160715856,0.019549353,44.14631888,0.008226502,3338261.602,-5.925040262,-5568.104698,0.001065237,5.514546738,25¡æÏÂÔÚë²Æø·ÕÏÂ¶ÔÈÛ·Ä´ø½øÐÐÀÏ»¯´¦Àí 14 Ìì,,,,,,,,,,,,,,,,,,241,,,,3,,,,,,,,,,,,,,,,,,,,,,,
MHS0538,Mg 90 Ce 5 Ni 5,0.687549799,0.092240646,,0.220209554,,,,,,,,,,,,,,,,,,,,,,,,,1.659499446,0.052168221,2.449998212,0.712532208,14.98450056,0.077557195,0.159445045,0.058724422,0.143300093,0.100550166,3.69149823,0.103859365,186.1274816,0.300412422,3.696498368,0.100697134,3.744998713,0.059243922,31.81511543,0.815620421,15.10005684,0.691384484,1567.652397,0.394225521,-0.275999353,1.396807208,7.540347109,0.060892291,1.330499502,0.104644059,8.964992248,0.224598126,25.03260237,0.020362136,2.449998212,0.816327126,0,0.183672874,0.712532208,176.0997933,0.247454291,970.649881,0.181964676,0.017145509,50.59991508,0.009236072,2278627.584,-2.260032237,-3185.065552,0.000710076,3.279045908,ÈÛÈÚ·ÄË¿£¨ÈÛ·Ä£©,,,,,,,,,,30,,,,,,,,300,2.5,5,5£¨ÎöÇâËÙÂÊ1 -H/min£©,,5.3,,,,,,,,,,,,109.2,,,,77.9£¨MgH2£©,139.7£¨MgH2£©,,¡«557 K£¨1 atm £©,,,
MHS0539,Mg 90 Ce 5 Ni 5,0.687549799,0.092240646,,0.220209554,,,,,,,,,,,,,,,,,,,,,,,,,1.659499446,0.052168221,2.449998212,0.712532208,14.98450056,0.077557195,0.159445045,0.058724422,0.143300093,0.100550166,3.69149823,0.103859365,186.1274816,0.300412422,3.696498368,0.100697134,3.744998713,0.059243922,31.81511543,0.815620421,15.10005684,0.691384484,1567.652397,0.394225521,-0.275999353,1.396807208,7.540347109,0.060892291,1.330499502,0.104644059,8.964992248,0.224598126,25.03260237,0.020362136,2.449998212,0.816327126,0,0.183672874,0.712532208,176.0997933,0.247454291,970.649881,0.181964676,0.017145509,50.59991508,0.009236072,2278627.584,-2.260032237,-3185.065552,0.000710076,3.279045908,ÈÛÈÚ·ÄË¿£¨ÈÛ·Ä£©,,,,,,,,,,30,,,,,,,,240,2.5,10,4.1,,,,,,,,,,,,,,,,,,,,,,,,
MHS0540,Mg 90 Ce 5 Ni 5,0.687549799,0.092240646,,0.220209554,,,,,,,,,,,,,,,,,,,,,,,,,1.659499446,0.052168221,2.449998212,0.712532208,14.98450056,0.077557195,0.159445045,0.058724422,0.143300093,0.100550166,3.69149823,0.103859365,186.1274816,0.300412422,3.696498368,0.100697134,3.744998713,0.059243922,31.81511543,0.815620421,15.10005684,0.691384484,1567.652397,0.394225521,-0.275999353,1.396807208,7.540347109,0.060892291,1.330499502,0.104644059,8.964992248,0.224598126,25.03260237,0.020362136,2.449998212,0.816327126,0,0.183672874,0.712532208,176.0997933,0.247454291,970.649881,0.181964676,0.017145509,50.59991508,0.009236072,2278627.584,-2.260032237,-3185.065552,0.000710076,3.279045908,¸ÐÓ¦ÈÛÈÚ,,,,,,,,,,,,,,,,,,,,,,,5.3,,,,,,,,,,,,124.6,,,,74.5£¨MgH2£©,133.8£¨MgH2£©,,¡«557 K£¨1 atm £©,,,
MHS0541,Mg?85?Ni?10Y 1 Pd 4£¨ mol%,0.652237879,0.185301005,,,,,,,0.028068715,,,,,,,,,,,,,,0.134392401,,,,,,1.688599905,0.036081045,3.129995316,0.886147951,15.49458492,0.081763723,0.155847022,0.073834075,0.139710012,0.051319045,3.856999106,0.131733119,176.390031,0.383855554,3.861799109,0.134474326,3.837399606,0.062404885,31.67443105,0.611695581,16.66999266,0.863246616,1642.768982,0.406180007,-0.198650917,2.488880435,7.658779989,0.025875861,1.404699653,0.172620862,9.896995048,0.293280478,25.05014933,0.017326639,3.129995316,0.613419431,0,0.386580569,0.886147951,172.1700527,0.254667257,1048.60555,0.285283384,0.01609899,63.85992046,0.009438244,2418236.905,-7.26240032,-4742.983239,0.001533536,4.516208064,ÈÛÈÚ·ÄË¿,,,,,0.5£¨Ìá¹©ÐÂÏÊµÄÎ´Ñõ»¯±íÃæ£©,10,,,,,,,,,,,,200£¨×î´óÈÝÁ¿ºÍÎüÊÕºÍ½âÎüÊ±¼ä£¨Ê±¼äÊÇ×î´óÈÝÁ¿µÄ 95% ÎüÊÕ/½âÎüÊ±¼ä£©£©,2,66,,4.4,4.5£¨473 K£©,,,<0.001,123,,,,,,,,,,?67.7,121.4,?77.2,134,,,,,
MHS0542,Mg?85?Ni?10La 1 Pd 4£¨ mol%,0.642101108,0.182421145,,,0.043174009,,,,,,,,,,,,,,,,,,0.132303738,,,,,,1.68789991,0.038297262,3.129995318,0.886147958,15.48287327,0.084089655,0.155924021,0.074996588,0.139880011,0.060393254,3.859999121,0.130696633,177.2190734,0.377216345,3.865799125,0.133207092,3.836499616,0.063093719,32.17447193,0.664706008,16.8499924,0.876909097,1643.958949,0.408086693,-0.196720925,2.525199677,7.652350008,0.032504675,1.403499655,0.173627036,9.844994988,0.29677205,25.05594931,0.018240661,3.129995318,0.613419431,0,0.386580569,0.886147958,172.1300553,0.255557941,1042.545533,0.278048846,0.016131766,63.72992076,0.009443228,2451322.884,-7.277199914,-4715.629148,0.001545594,4.516207494,ÈÛÈÚ·ÄË¿,,,,,0.5£¨Ìá¹©ÐÂÏÊµÄÎ´Ñõ»¯±íÃæ£©,10,,,,,,,,,,,,200,2,62,,4.2,4.5£¨473 K£©,,,<0.001,149,,,,,,,,,,?72.4,130.6,?77.6,135.5,,,,,
MHS0543,Mg?85?Ni?10Y 2.5 Pd 2.5£¨ mol%,0.657692834,0.186850759,,,,,,,0.070758666,,,,,,,,,,,,,,0.08469774,,,,,,1.681999894,0.040784928,3.024995245,0.873025758,15.38731422,0.080302296,0.156487523,0.074480011,0.140475013,0.067063082,3.828499069,0.129641744,177.1437337,0.373565788,3.831499071,0.131466289,3.818499577,0.062877862,31.41172008,0.587577266,16.02499281,0.764588555,1648.499035,0.413943693,-0.202400907,2.418948521,7.627024932,0.032756565,1.389999638,0.160231308,9.817495036,0.283717236,25.05839937,0.018208966,3.024995245,0.644629102,0,0.355370898,0.873025758,171.9000486,0.260246084,1048.172068,0.284341505,0.016303272,61.77491855,0.009366301,2368265.956,-5.78999776,-4823.537492,0.001201806,4.596332644,ÈÛÈÚ·ÄË¿,,,,,0.5£¨Ìá¹©ÐÂÏÊµÄÎ´Ñõ»¯±íÃæ£©,10,,,,,,,,,,,,200,2,32,,4.6,4.5£¨473 K£©,,,<0.001,63,,,,,,,,,,?65.7,117.3,?77.4,135.3,,,,,
MHS0544,Mg?85?Ni?10La 2.5 Pd 2.5£¨ mol%,0.632520253,0.17969922,,,0.106324514,,,,,,,,,,,,,,,,,,0.081456013,,,,,,1.680249905,0.045510182,3.024995246,0.873025776,15.35803508,0.086015704,0.156680022,0.077229569,0.140900012,0.083340327,3.835999104,0.127073967,179.2163398,0.356615543,3.841499108,0.12832152,3.816249602,0.064544887,32.66182226,0.714984749,16.47499215,0.811402495,1651.473954,0.418516148,-0.197575925,2.50794264,7.61094998,0.045082394,1.386999644,0.162781813,9.68749488,0.2920774,25.07289932,0.020300546,3.024995246,0.644629101,0,0.355370899,0.873025776,171.8000551,0.262430366,1033.022026,0.26514907,0.016385211,61.44991921,0.00937782,2449956.157,-5.829996838,-4753.941722,0.001227856,4.596331544,ÈÛÈÚ·ÄË¿,,,,,0.5£¨Ìá¹©ÐÂÏÊµÄÎ´Ñõ»¯±íÃæ£©,10,,,,,,,,,,,,200,2,39,,4.5,4.5£¨473 K£©,,,<0.001,94,,,,,,,,,,?69.4,124.4,?81.3,140.8,,,,,
MHS0545,Mg?85?Ni?10Y 1 Pd 4£¨ mol%,0.652237879,0.185301005,,,,,,,0.028068715,,,,,,,,,,,,,,0.134392401,,,,,,1.688599905,0.036081045,3.129995316,0.886147951,15.49458492,0.081763723,0.155847022,0.073834075,0.139710012,0.051319045,3.856999106,0.131733119,176.390031,0.383855554,3.861799109,0.134474326,3.837399606,0.062404885,31.67443105,0.611695581,16.66999266,0.863246616,1642.768982,0.406180007,-0.198650917,2.488880435,7.658779989,0.025875861,1.404699653,0.172620862,9.896995048,0.293280478,25.05014933,0.017326639,3.129995316,0.613419431,0,0.386580569,0.886147951,172.1700527,0.254667257,1048.60555,0.285283384,0.01609899,63.85992046,0.009438244,2418236.905,-7.26240032,-4742.983239,0.001533536,4.516208064,ÈÛÈÚ·ÄË¿,,,,,0.5£¨Ìá¹©ÐÂÏÊµÄÎ´Ñõ»¯±íÃæ£©,10,,,,,,,,,,,,300,2,5,,4.4,,,,<0.001,3,,,,,,,,,,,,,,,,,,
MHS0546,Mg?85?Ni?10La 1 Pd 4£¨ mol%,0.642101108,0.182421145,,,0.043174009,,,,,,,,,,,,,,,,,,0.132303738,,,,,,1.68789991,0.038297262,3.129995318,0.886147958,15.48287327,0.084089655,0.155924021,0.074996588,0.139880011,0.060393254,3.859999121,0.130696633,177.2190734,0.377216345,3.865799125,0.133207092,3.836499616,0.063093719,32.17447193,0.664706008,16.8499924,0.876909097,1643.958949,0.408086693,-0.196720925,2.525199677,7.652350008,0.032504675,1.403499655,0.173627036,9.844994988,0.29677205,25.05594931,0.018240661,3.129995318,0.613419431,0,0.386580569,0.886147958,172.1300553,0.255557941,1042.545533,0.278048846,0.016131766,63.72992076,0.009443228,2451322.884,-7.277199914,-4715.629148,0.001545594,4.516207494,ÈÛÈÚ·ÄË¿,,,,,0.5£¨Ìá¹©ÐÂÏÊµÄÎ´Ñõ»¯±íÃæ£©,10,,,,,,,,,,,,300,2,4,,3.9,,,,<0.001,2,,,,,,,,,,,,,,,,,,
MHS0547,Mg?85?Ni?10Y 2.5 Pd 2.5£¨ mol%,0.657692834,0.186850759,,,,,,,0.070758666,,,,,,,,,,,,,,0.08469774,,,,,,1.681999894,0.040784928,3.024995245,0.873025758,15.38731422,0.080302296,0.156487523,0.074480011,0.140475013,0.067063082,3.828499069,0.129641744,177.1437337,0.373565788,3.831499071,0.131466289,3.818499577,0.062877862,31.41172008,0.587577266,16.02499281,0.764588555,1648.499035,0.413943693,-0.202400907,2.418948521,7.627024932,0.032756565,1.389999638,0.160231308,9.817495036,0.283717236,25.05839937,0.018208966,3.024995245,0.644629102,0,0.355370898,0.873025758,171.9000486,0.260246084,1048.172068,0.284341505,0.016303272,61.77491855,0.009366301,2368265.956,-5.78999776,-4823.537492,0.001201806,4.596332644,ÈÛÈÚ·ÄË¿,,,,,0.5£¨Ìá¹©ÐÂÏÊµÄÎ´Ñõ»¯±íÃæ£©,10,,,,,,,,,,,,300,2,10,,4.3,,,,<0.001,2,,,,,,,,,,,,,,,,,,
MHS0548,Mg?85?Ni?10La 2.5 Pd 2.5£¨ mol%,0.632520253,0.17969922,,,0.106324514,,,,,,,,,,,,,,,,,,0.081456013,,,,,,1.680249905,0.045510182,3.024995246,0.873025776,15.35803508,0.086015704,0.156680022,0.077229569,0.140900012,0.083340327,3.835999104,0.127073967,179.2163398,0.356615543,3.841499108,0.12832152,3.816249602,0.064544887,32.66182226,0.714984749,16.47499215,0.811402495,1651.473954,0.418516148,-0.197575925,2.50794264,7.61094998,0.045082394,1.386999644,0.162781813,9.68749488,0.2920774,25.07289932,0.020300546,3.024995246,0.644629101,0,0.355370899,0.873025776,171.8000551,0.262430366,1033.022026,0.26514907,0.016385211,61.44991921,0.00937782,2449956.157,-5.829996838,-4753.941722,0.001227856,4.596331544,ÈÛÈÚ·ÄË¿,,,,,0.5£¨Ìá¹©ÐÂÏÊµÄÎ´Ñõ»¯±íÃæ£©,10,,,,,,,,,,,,300,2,12,,4.2,,,,<0.001,2,,,,,,,,,,,,,,,,,,
MHS0549,Mg?10?NiLa,0.551567787,0.133195508,,,0.315236706,,,,,,,,,,,,,,,,,,,,,,,,1.653333239,0.065717745,2.749995883,0.801168907,14.96519318,0.097545972,0.159458353,0.081528844,0.145083345,0.132654994,3.762499212,0.112803336,183.906015,0.295995415,3.77083255,0.110892925,3.749999631,0.070762944,36.72110419,0.877755979,17.08332713,0.750189678,1712.749163,0.461311228,-0.19500077,2.450146101,7.473083239,0.076500308,1.342499678,0.134529762,9.199995457,0.272642847,25.15583281,0.026856533,2.749995883,0.727273816,0,0.272726184,0.801168907,167.0000432,0.322381377,1012.732927,0.225279832,0.017312275,54.83326225,0.009084325,2606955.206,-3.805547194,-4770.159922,0.000798419,4.706427774,ÈÛÈÚ·ÄË¿,,,,,,,,,,40,,,,,,,,150,3,30,4.24,,,,250,0.101325,30,4.09,,,,,,,,,,,,,,,,,
MHS0550,Mg?10?NiNd,0.54497593,0.131603671,,,,0.323420399,,,,,,,,,,,,,,,,,,,,,,,1.67333325,0.032027702,2.749995883,0.801168907,14.941874,0.101920491,0.157466685,0.063299828,0.144583345,0.122020141,3.737499198,0.121182007,183.3357647,0.299104715,3.837499255,0.112877685,3.741666293,0.076538179,37.16527111,0.905230507,17.33332728,0.7844649,1682.415813,0.425136254,-0.193334102,2.483940879,7.468749903,0.078468976,1.345833013,0.131086365,9.274995499,0.261963884,25.18416616,0.030135866,2.749995883,0.727273816,0,0.272726184,0.801168907,167.3333767,0.316058764,1021.399599,0.231695775,0.016536402,55.16659577,0.009080673,2670464.858,-3.611101961,-4810.754541,0.000751195,4.706427774,ÈÛÈÚ·ÄË¿,,,,,,,,,,,,,,,,,,150,3,30,4.13,,,,250,0.101325,30,3.98,,,,,,,,,,,,,,,,,
MHS0551,Mg?10?NiSm,0.537598733,0.129822187,,,,,,0.33257908,,,,,,,,,,,,,,,,,,,,,1.648333236,0.075320117,2.749995883,0.801168907,14.96778485,0.097066317,0.158883353,0.074454985,0.144333345,0.116702442,3.724999191,0.126713325,182.8177644,0.302239187,3.704165846,0.137618384,3.749999631,0.070762944,37.6752714,0.936144715,17.49999404,0.806943041,1574.332418,0.332881351,-0.193334102,2.483940879,7.478583242,0.0740049,1.348333014,0.12880874,9.39999557,0.250206806,25.35833293,0.051400622,2.583329121,0.70967854,0,0.29032146,0.872160653,167.0000432,0.322381377,1025.399601,0.235648855,0.017066462,55.66659605,0.009167154,2709186.732,-3.638879581,-4829.60804,0.00075402,4.706427774,ÈÛÈÚ·ÄË¿,,,,,,,,,,,,,,,,,,150,3,30,3.96,,,,250,0.101325,30,3.83,,,,,,,,,,,,,,,,,
MHS0553,Mg 90 Ni 10,0.788446428,0.211553572,,,,,,,,,,,,,,,,,,,,,,,,,,,1.684999908,0.02670616,2.799995093,0.857142023,15.34881108,0.061238387,0.156550022,0.068029189,0.13930001,0.036611527,3.808999086,0.117353344,185.352619,0.313922413,3.808999086,0.117353344,3.814999601,0.05111389,27.74381891,0.371848299,13.59999019,0.352940469,1545.298882,0.353911153,-0.244000957,1.918020037,7.645400004,0.000235435,1.369999632,0.131386538,9.549994786,0.267015125,24.98909926,0.014418247,2.799995093,0.714286966,0,0.285713034,0.857142023,180.1000607,0.164907879,1003.649506,0.240621193,0.016277756,58.4999172,0.009515269,2094745.087,-1.439992149,-2714.032253,0.000530855,2.702728636,HCS + MM,,,30,200,10,,,,,,,,,,,,,100,3,1.67,4.3,,,,,,,,,,,,,,,,75.8£¨Mg£¨MgH 2£©£©/60.2£¨Mg2Ni£¨Mg 2 NiH 4£©£©,142.6£¨Mg£¨MgH 2£©£©/123£¨Mg2Ni£¨Mg 2 NiH 4£©£©,79.1£¨Mg£¨MgH 2£©£©/66.2£¨Mg2Ni£¨Mg 2 NiH 4£©£©,146.3£¨Mg£¨MgH 2£©£©/127.6£¨Mg2Ni£¨Mg 2 NiH 4£©£©,,,,,
MHS0554,Mg 90 Ni 2 Fe 8,0.794974989,0.042661059,,,,,,,,,,,,0.162363952,,,,,,,,,,,,,,,1.67379998,0.012582624,2.639998997,0.7335583,15.19036299,0.034747942,0.156510004,0.068814642,0.139940002,0.023846788,3.768999812,0.088368189,185.4132438,0.312838427,3.75699981,0.080487551,3.787799917,0.032018883,27.51596375,0.350328761,13.43999802,0.321979067,1541.139776,0.346795389,-0.323760202,0.806718217,7.666440004,0.009099763,1.363599926,0.118156341,9.27799892,0.192556086,24.91149984,0.007103051,2.639998997,0.757576045,0,0.242423955,0.7335583,179.220012,0.180615455,1010.289902,0.258965883,0.01626998,57.69998333,0.009183502,2071242.677,4.883203381,-3145.979047,0.001549799,3.118770408,HCS + MM,,,30,200,10,,,,,,,,,,,,,100,3,0.5,4.8,,,,,,,,,,,,,,,,76.4£¨Mg£¨MgH 2£©£©/59.5£¨Mg2Ni£¨Mg 2 NiH 4£©£©,143.8£¨Mg£¨MgH 2£©£©/122.4£¨Mg2Ni£¨Mg 2 NiH 4£©£©,79.8£¨Mg£¨MgH 2£©£©/65.3£¨Mg2Ni£¨Mg 2 NiH 4£©£©,147.6£¨Mg£¨MgH 2£©£©/124.2£¨Mg2Ni£¨Mg 2 NiH 4£©£©,,,,,
MHS0555,Mg?90?Ni?2?Fe?8,0.794974989,0.042661059,,,,,,,,,,,,0.162363952,,,,,,,,,,,,,,,1.67379998,0.012582624,2.639998997,0.7335583,15.19036299,0.034747942,0.156510004,0.068814642,0.139940002,0.023846788,3.768999812,0.088368189,185.4132438,0.312838427,3.75699981,0.080487551,3.787799917,0.032018883,27.51596375,0.350328761,13.43999802,0.321979067,1541.139776,0.346795389,-0.323760202,0.806718217,7.666440004,0.009099763,1.363599926,0.118156341,9.27799892,0.192556086,24.91149984,0.007103051,2.639998997,0.757576045,0,0.242423955,0.7335583,179.220012,0.180615455,1010.289902,0.258965883,0.01626998,57.69998333,0.009183502,2071242.677,4.883203381,-3145.979047,0.001549799,3.118770408,HCS + MM,,,30,200,10,,,,,,,,,,,,,220,3,,,5.04,,,,,,,,,,,,,,,,,,,,,,,
MHS0556,Mg90Ni10,0.788446428,0.211553572,,,,,,,,,,,,,,,,,,,,,,,,,,,1.684999908,0.02670616,2.799995093,0.857142023,15.34881108,0.061238387,0.156550022,0.068029189,0.13930001,0.036611527,3.808999086,0.117353344,185.352619,0.313922413,3.808999086,0.117353344,3.814999601,0.05111389,27.74381891,0.371848299,13.59999019,0.352940469,1545.298882,0.353911153,-0.244000957,1.918020037,7.645400004,0.000235435,1.369999632,0.131386538,9.549994786,0.267015125,24.98909926,0.014418247,2.799995093,0.714286966,0,0.285713034,0.857142023,180.1000607,0.164907879,1003.649506,0.240621193,0.016277756,58.4999172,0.009515269,2094745.087,-1.439992149,-2714.032253,0.000530855,2.702728636,HCS + MM,,,30,200,10,,,,,,,,,,,,,,,,,,,,220,0.005,30,1.79,,,,,,,,,,,,,,,,,
MHS0557,Mg90Ni8Fe2,0.790068495,0.16959104,,,,,,,,,,,,0.040340465,,,,,,,,,,,,,,,1.682199925,0.024170108,2.759996053,0.831155736,15.30919904,0.056075399,0.156540017,0.068226415,0.139460008,0.033913033,3.798999263,0.111020772,185.3677752,0.31365167,3.795999262,0.109641957,3.808199677,0.047218691,27.6868551,0.366671782,13.55999213,0.345636024,1544.259105,0.352155007,-0.263940776,1.618607923,7.650660006,0.004716619,1.368399705,0.128245852,9.481995792,0.251538647,24.9696994,0.013058416,2.759996053,0.724638718,0,0.275361282,0.831155736,179.8800485,0.168955952,1005.309606,0.245400007,0.016275812,58.29993365,0.009431916,2088856.091,0.131208081,-3135.192871,4.18E-05,3.118764667,HCS + MM,,,30,200,10,,,,,,,,,,,,,,,,,,,,220,0.005,30,2.02,,,,,,,,,,,,,,,,,
MHS0558,Mg90Ni6Fe4,0.791697249,0.127455494,,,,,,,,,,,,0.080847257,,,,,,,,,,,,,,,1.679399943,0.021183595,2.719997023,0.802245199,15.26958701,0.050189219,0.156530013,0.068423062,0.139620006,0.030951989,3.788999443,0.104163366,185.3829314,0.313380758,3.782999441,0.101108187,3.801399755,0.042865145,27.6298913,0.36136408,13.51999408,0.338055307,1543.219328,0.350383832,-0.28388059,1.342340616,7.655920007,0.006590335,1.366799778,0.124999868,9.413996816,0.234311344,24.95029954,0.011481854,2.719997023,0.735294922,0,0.264705078,0.802245199,179.6600363,0.172919524,1006.969705,0.250045424,0.016273868,58.09995015,0.009348838,2082976.038,1.708807417,-3283.301787,0.000520183,3.26227351,HCS + MM,,,30,200,10,,,,,,,,,,,,,,,,,,,,220,0.005,30,1.77,,,,,,,,,,,,,,,,,
MHS0559,Mg90Ni4Fe6,0.793332734,0.085145861,,,,,,,,,,,,0.121521406,,,,,,,,,,,,,,,1.676599961,0.017515948,2.679998005,0.769922962,15.229975,0.043282527,0.156520009,0.068619137,0.139780004,0.027644402,3.778999626,0.0966674,185.3980876,0.313109677,3.769999624,0.091517525,3.794599835,0.037894407,27.57292752,0.355918745,13.47999604,0.330177533,1542.179552,0.348597378,-0.303820399,1.077209295,7.661180006,0.007976062,1.365199851,0.121639992,9.345997859,0.214883406,24.93089969,0.00958186,2.679998005,0.746269212,0,0.253730788,0.769922962,179.4400241,0.176804317,1008.629804,0.254565079,0.016271924,57.89996672,0.009266034,2077104.906,3.292805852,-3287.135325,0.001000723,3.262275335,HCS + MM,,,30,200,10,,,,,,,,,,,,,,,,,,,,220,0.005,30,1.38,,,,,,,,,,,,,,,,,
MHS0560,Mg90Ni2Fe8,0.794974989,0.042661059,,,,,,,,,,,,0.162363952,,,,,,,,,,,,,,,1.67379998,0.012582624,2.639998997,0.7335583,15.19036299,0.034747942,0.156510004,0.068814642,0.139940002,0.023846788,3.768999812,0.088368189,185.4132438,0.312838427,3.75699981,0.080487551,3.787799917,0.032018883,27.51596375,0.350328761,13.43999802,0.321979067,1541.139776,0.346795389,-0.323760202,0.806718217,7.666440004,0.009099763,1.363599926,0.118156341,9.27799892,0.192556086,24.91149984,0.007103051,2.639998997,0.757576045,0,0.242423955,0.7335583,179.220012,0.180615455,1010.289902,0.258965883,0.01626998,57.69998333,0.009183502,2071242.677,4.883203381,-3145.979047,0.001549799,3.118770408,HCS + MM,,,30,200,10,,,,,,,,,,,,,,,,,,,,220,0.005,30,1.31,,,,,,,,,,,,,,,,,
MHS0561,Mg90Ni10,0.788446428,0.211553572,,,,,,,,,,,,,,,,,,,,,,,,,,,1.684999908,0.02670616,2.799995093,0.857142023,15.34881108,0.061238387,0.156550022,0.068029189,0.13930001,0.036611527,3.808999086,0.117353344,185.352619,0.313922413,3.808999086,0.117353344,3.814999601,0.05111389,27.74381891,0.371848299,13.59999019,0.352940469,1545.298882,0.353911153,-0.244000957,1.918020037,7.645400004,0.000235435,1.369999632,0.131386538,9.549994786,0.267015125,24.98909926,0.014418247,2.799995093,0.714286966,0,0.285713034,0.857142023,180.1000607,0.164907879,1003.649506,0.240621193,0.016277756,58.4999172,0.009515269,2094745.087,-1.439992149,-2714.032253,0.000530855,2.702728636,HCS + MM,,,30,200,10,,,,,,,,,,,,,,,,,,,,250,0.005,30,4.39,,,,,,,,,,,,,,,,,
MHS0562,Mg90Ni8Fe2,0.790068495,0.16959104,,,,,,,,,,,,0.040340465,,,,,,,,,,,,,,,1.682199925,0.024170108,2.759996053,0.831155736,15.30919904,0.056075399,0.156540017,0.068226415,0.139460008,0.033913033,3.798999263,0.111020772,185.3677752,0.31365167,3.795999262,0.109641957,3.808199677,0.047218691,27.6868551,0.366671782,13.55999213,0.345636024,1544.259105,0.352155007,-0.263940776,1.618607923,7.650660006,0.004716619,1.368399705,0.128245852,9.481995792,0.251538647,24.9696994,0.013058416,2.759996053,0.724638718,0,0.275361282,0.831155736,179.8800485,0.168955952,1005.309606,0.245400007,0.016275812,58.29993365,0.009431916,2088856.091,0.131208081,-3135.192871,4.18E-05,3.118764667,HCS + MM,,,30,200,10,,,,,,,,,,,,,,,,,,,,250,0.005,30,4.4,,,,,,,,,,,,,,,,,
MHS0563,Mg90Ni6Fe4,0.791697249,0.127455494,,,,,,,,,,,,0.080847257,,,,,,,,,,,,,,,1.679399943,0.021183595,2.719997023,0.802245199,15.26958701,0.050189219,0.156530013,0.068423062,0.139620006,0.030951989,3.788999443,0.104163366,185.3829314,0.313380758,3.782999441,0.101108187,3.801399755,0.042865145,27.6298913,0.36136408,13.51999408,0.338055307,1543.219328,0.350383832,-0.28388059,1.342340616,7.655920007,0.006590335,1.366799778,0.124999868,9.413996816,0.234311344,24.95029954,0.011481854,2.719997023,0.735294922,0,0.264705078,0.802245199,179.6600363,0.172919524,1006.969705,0.250045424,0.016273868,58.09995015,0.009348838,2082976.038,1.708807417,-3283.301787,0.000520183,3.26227351,HCS + MM,,,30,200,10,,,,,,,,,,,,,,,,,,,,250,0.005,30,4.16,,,,,,,,,,,,,,,,,
MHS0564,Mg90Ni4Fe6,0.793332734,0.085145861,,,,,,,,,,,,0.121521406,,,,,,,,,,,,,,,1.676599961,0.017515948,2.679998005,0.769922962,15.229975,0.043282527,0.156520009,0.068619137,0.139780004,0.027644402,3.778999626,0.0966674,185.3980876,0.313109677,3.769999624,0.091517525,3.794599835,0.037894407,27.57292752,0.355918745,13.47999604,0.330177533,1542.179552,0.348597378,-0.303820399,1.077209295,7.661180006,0.007976062,1.365199851,0.121639992,9.345997859,0.214883406,24.93089969,0.00958186,2.679998005,0.746269212,0,0.253730788,0.769922962,179.4400241,0.176804317,1008.629804,0.254565079,0.016271924,57.89996672,0.009266034,2077104.906,3.292805852,-3287.135325,0.001000723,3.262275335,HCS + MM,,,30,200,10,,,,,,,,,,,,,,,,,,,,250,0.005,30,4.29,,,,,,,,,,,,,,,,,
MHS0565,Mg90Ni2Fe8,0.794974989,0.042661059,,,,,,,,,,,,0.162363952,,,,,,,,,,,,,,,1.67379998,0.012582624,2.639998997,0.7335583,15.19036299,0.034747942,0.156510004,0.068814642,0.139940002,0.023846788,3.768999812,0.088368189,185.4132438,0.312838427,3.75699981,0.080487551,3.787799917,0.032018883,27.51596375,0.350328761,13.43999802,0.321979067,1541.139776,0.346795389,-0.323760202,0.806718217,7.666440004,0.009099763,1.363599926,0.118156341,9.27799892,0.192556086,24.91149984,0.007103051,2.639998997,0.757576045,0,0.242423955,0.7335583,179.220012,0.180615455,1010.289902,0.258965883,0.01626998,57.69998333,0.009183502,2071242.677,4.883203381,-3145.979047,0.001549799,3.118770408,HCS + MM,,,30,200,10,,,,,,,,,,,,,,,,,,,,250,0.005,30,4.25,,,,,,,,,,,,,,,,,
MHS0566,Mg67Ni33,0.456745063,0.543254937,,,,,,,,,,,,,,,,,,,,,,,,,,,1.719499774,0.041018805,4.639987945,0.810712749,16.06942818,0.091679421,0.148385053,0.1124947,0.135390026,0.059041328,4.151697755,0.168754129,140.7431423,0.647988957,4.151697755,0.168754129,3.964499021,0.077093704,35.65312018,0.453532376,17.27997589,0.435382249,1964.587253,0.436324113,0.114797649,6.389773606,7.644020009,0.000369082,1.507999096,0.187087184,11.50498719,0.347397472,25.26532819,0.022351771,4.639987945,0.431035603,0,0.568964397,0.810712749,157.3301492,0.295881021,1188.798787,0.318406112,0.014188256,89.54979658,0.009677825,3088562.943,-3.537591803,-6271.541377,0.000564389,5.272552305,ÖýÔì+ÈÛÌå·ÄË¿+ÇòÄ¥(ÈÛÁ¶+Ë¦´ø+ÇòÄ¥·¨),,,20,450,2,,,,,3500 r/min(ÎÞ·¨»»Ëã),,,,,,,,300,,,,3.5,1.54£¨573 K£©,,,,,,,,,,,,,,,,,,,,,,
MHS0567,Mg62Ca5Ni33,0.413512655,0.531498128,,,,,,,,,,0.054989217,,,,,,,,,,,,,,,,,1.701999735,0.065757707,4.639987945,0.810712749,15.91121682,0.108369297,0.150260058,0.131321858,0.13714003,0.086806419,4.104197648,0.185631468,132.5903239,0.696840085,4.112197666,0.18187316,3.886998846,0.126239902,36.44177196,0.438526197,17.67997679,0.421057799,1984.287297,0.427165315,0.136027697,5.325475143,7.567369837,0.044092907,1.492499061,0.201338277,11.49698717,0.348140417,25.31832831,0.022698774,4.639987945,0.431035603,0,0.568964397,0.810712749,157.8301503,0.297479339,1198.398809,0.312141729,0.014944559,88.14979343,0.009593624,3002474.41,-4.479594691,-8095.098716,0.000553678,6.751190892,ÖýÔì+ÈÛÌå·ÄË¿+ÇòÄ¥,,,20,450,2,,,,,,,,,,,,,300,,,,3.14,1.62£¨573 K£©,,,,,,,,,,,,,,,,,,,,,,
MHS0568,Mg57Ca10Ni33,0.372111831,0.520239407,,,,,,,,,,0.107648762,,,,,,,,,,,,,,,,,1.684499695,0.082823486,4.639987945,0.810712749,15.75300547,0.122531899,0.152135062,0.145956376,0.138890033,0.105182701,4.056697541,0.201096709,124.4375056,0.746239724,4.072697577,0.194071033,3.809498672,0.160991868,37.23042373,0.423035511,18.07997769,0.406116723,2003.987342,0.417900776,0.157257745,4.543792084,7.490719664,0.061309016,1.476999026,0.214658341,11.48898716,0.348882286,25.37132843,0.022847418,4.639987945,0.431035603,0,0.568964397,0.810712749,158.3301514,0.299012849,1207.99883,0.305726042,0.015700863,86.74979028,0.00951076,2924414.623,-5.301597039,-9210.23446,0.000575952,7.619984914,ÖýÔì+ÈÛÌå·ÄË¿+ÇòÄ¥,,,,,,,,,,,,,,,,,,300,,,,2.25,2.25£¨573 K£©,,,,,,,,,,,,,,,,,,,,,,
MHS0569,Mg52Ca15Ni33,0.33242861,0.509447779,,,,,,,,,,0.158123611,,,,,,,,,,,,,,,,,1.666999656,0.096338222,4.639987945,0.810712749,15.59479411,0.134941991,0.154010066,0.157680495,0.140640037,0.118764231,4.009197434,0.215442417,116.2846872,0.796397785,4.033197488,0.205503358,3.731998498,0.18937206,38.0190755,0.40704137,18.47997859,0.390547342,2023.687386,0.40852316,0.178487793,3.94370232,7.414069492,0.073720091,1.461498991,0.227203746,11.48098714,0.349623085,25.42432855,0.022804003,4.639987945,0.431035603,0,0.568964397,0.810712749,158.8301525,0.300483504,1217.598852,0.299152887,0.016457167,85.34978713,0.009429203,2853310.463,-6.003598847,-10032.62853,0.000598766,8.234752291,ÖýÔì+ÈÛÌå·ÄË¿+ÇòÄ¥,,,,,,,,,,,,,,,,,,300,,,,1.69,3.13£¨573 K£©,,,,,,,,,,,,,,,,,,,,,,
MHS0570,Mg47Ca20Ni33,0.294358276,0.499094766,,,,,,,,,,0.206546958,,,,,,,,,,,,,,,,,1.649499617,0.107605839,4.639987945,0.810712749,15.43658276,0.146024104,0.15588507,0.167204227,0.142390041,0.129199217,3.961697328,0.228867092,108.1318689,0.847431235,3.9936974,0.216282905,3.654498323,0.213857005,38.80772728,0.390513471,18.87997949,0.374323225,2043.38743,0.399024248,0.19971784,3.467115968,7.33741932,0.08343754,1.445998956,0.239088776,11.47298712,0.350362822,25.47732867,0.022569832,4.639987945,0.431035603,0,0.568964397,0.810712749,159.3301537,0.301893163,1227.198873,0.292415085,0.01721347,83.94978399,0.009348922,2788271.898,-6.585600115,-10644.23042,0.000619084,8.668232225,ÖýÔì+ÈÛÌå·ÄË¿+ÇòÄ¥,,,,,,,,,,,,,,,,,,300,,,,1.53,3.47£¨573 K£©,,,,,,,,,,,,,,,,,,,,,,
MHS0571,Mg67Ni33,0.456745063,0.543254937,,,,,,,,,,,,,,,,,,,,,,,,,,,1.719499774,0.041018805,4.639987945,0.810712749,16.06942818,0.091679421,0.148385053,0.1124947,0.135390026,0.059041328,4.151697755,0.168754129,140.7431423,0.647988957,4.151697755,0.168754129,3.964499021,0.077093704,35.65312018,0.453532376,17.27997589,0.435382249,1964.587253,0.436324113,0.114797649,6.389773606,7.644020009,0.000369082,1.507999096,0.187087184,11.50498719,0.347397472,25.26532819,0.022351771,4.639987945,0.431035603,0,0.568964397,0.810712749,157.3301492,0.295881021,1188.798787,0.318406112,0.014188256,89.54979658,0.009677825,3088562.943,-3.537591803,-6271.541377,0.000564389,5.272552305,ÖýÔì+ÇòÄ¥,,,,,,,,,,,,,,,,,,300,,,,3.47,1.27£¨573 K£©,,,,,,,,,,,,,,,,,,,,,,
MHS0572,Mg62Ca5Ni33,0.413512655,0.531498128,,,,,,,,,,0.054989217,,,,,,,,,,,,,,,,,1.701999735,0.065757707,4.639987945,0.810712749,15.91121682,0.108369297,0.150260058,0.131321858,0.13714003,0.086806419,4.104197648,0.185631468,132.5903239,0.696840085,4.112197666,0.18187316,3.886998846,0.126239902,36.44177196,0.438526197,17.67997679,0.421057799,1984.287297,0.427165315,0.136027697,5.325475143,7.567369837,0.044092907,1.492499061,0.201338277,11.49698717,0.348140417,25.31832831,0.022698774,4.639987945,0.431035603,0,0.568964397,0.810712749,157.8301503,0.297479339,1198.398809,0.312141729,0.014944559,88.14979343,0.009593624,3002474.41,-4.479594691,-8095.098716,0.000553678,6.751190892,ÖýÔì+ÇòÄ¥,,,,,,,,,,,,,,,,,,300,,,,2.74,1.48£¨573 K£©,,,,,,,,,,,,,,,,,,,,,,
MHS0573,Mg57Ca10Ni33,0.372111831,0.520239407,,,,,,,,,,0.107648762,,,,,,,,,,,,,,,,,1.684499695,0.082823486,4.639987945,0.810712749,15.75300547,0.122531899,0.152135062,0.145956376,0.138890033,0.105182701,4.056697541,0.201096709,124.4375056,0.746239724,4.072697577,0.194071033,3.809498672,0.160991868,37.23042373,0.423035511,18.07997769,0.406116723,2003.987342,0.417900776,0.157257745,4.543792084,7.490719664,0.061309016,1.476999026,0.214658341,11.48898716,0.348882286,25.37132843,0.022847418,4.639987945,0.431035603,0,0.568964397,0.810712749,158.3301514,0.299012849,1207.99883,0.305726042,0.015700863,86.74979028,0.00951076,2924414.623,-5.301597039,-9210.23446,0.000575952,7.619984914,ÖýÔì+ÇòÄ¥,,,,,,,,,,,,,,,,,,300,,,,2.03,2.01£¨573 K£©,,,,,,,,,,,,,,,,,,,,,,
MHS0574,Mg52Ca15Ni33,0.33242861,0.509447779,,,,,,,,,,0.158123611,,,,,,,,,,,,,,,,,1.666999656,0.096338222,4.639987945,0.810712749,15.59479411,0.134941991,0.154010066,0.157680495,0.140640037,0.118764231,4.009197434,0.215442417,116.2846872,0.796397785,4.033197488,0.205503358,3.731998498,0.18937206,38.0190755,0.40704137,18.47997859,0.390547342,2023.687386,0.40852316,0.178487793,3.94370232,7.414069492,0.073720091,1.461498991,0.227203746,11.48098714,0.349623085,25.42432855,0.022804003,4.639987945,0.431035603,0,0.568964397,0.810712749,158.8301525,0.300483504,1217.598852,0.299152887,0.016457167,85.34978713,0.009429203,2853310.463,-6.003598847,-10032.62853,0.000598766,8.234752291,ÖýÔì+ÇòÄ¥,,,,,,,,,,,,,,,,,,300,,,,1.49,2.74£¨573 K£©,,,,,,,,,,,,,,,,,,,,,,
