Repository: qixinke/Magweb

File: Mag力学性能.csv (part 12 of 16)
ID,Name,Mg,Al,Zn,Y,Zr,Ca,Mn,Li,Sn,Nd,Gd,La,Si,Sm,Ce,Er,Cu,Dy,Sr,Sc,Co,Yb,Te,Bi,Sb,Ho,Be,Rm,¦ÄRm,W,W,I2,¦ÄI2,Rc,¦ÄRc,ab XP,¦Äab XP,AW,¦ÄAW,AN,¦ÄAN,Tb,¦ÄTb,Eea,¦ÄEea,I1,¦ÄI1,XP,¦ÄXP,Hf,¦ÄHf,Cm,¦ÄCm,fp,fd,VEC,¦ÄVEC,K,¦ÄK,Tm,¦ÄTm,Vm,Sf,density,Hmix,1/¦¸,XRD,µÚ¶þÏà,¾§Á£³ß´ç£¨¦Ìm£©,ÔþÖÆÖÖÀà,ÔþÖÆÎÂ¶È¡æ,ÔþÖÆ´ÎÊý,ÔþÖÆ×ÜÑ¹ÏÂÁ¿ %,¼·Ñ¹ÎÂ¶È¡æ,¼·Ñ¹±È,¼·Ñ¹ËÙ¶È,À­ÉìËÙÂÊ,Ó¦±äËÙÂÊ,¾ùÔÈ»¯ÎÂ¶È¡æ,¾ùÔÈ»¯Ê±¼äh,ÍË»ðÎÂ¶È¡æ,ÍË»ðÊ±¼äh,¹ÌÈÜÎÂ¶È¡æ,¹ÌÈÜÊ±¼äh,Ê±Ð§ÎÂ¶È¡æ,Ê±Ð§Ê±¼äh,´ã»ð¡æ,ÊÇ·ñË®´ã,Ó²¶È ¼Ó¹¤·½Ê½,Ó²¶È,YS¼Ó¹¤·½Ê½,YS²âÊÔÎÂ¶È,Çü·þÇ¿¶È£¨YS£©MPa,UST¼Ó¹¤·½Ê½,UST²âÊÔÎÂ¶È,¿¹À­Ç¿¶È£¨UTS£©MPa,Éì³¤ÂÊ¼Ó¹¤·½Ê½,Éì³¤ÂÊ²âÊÔÎÂ¶È,Éì³¤ÂÊ(Elong)%
MM00685,ZM61-2Sn,91.11,,6.15,0,0,0,0.96,0,1.78,0,0,0,0,0,0,0,0,0,0,0,0,0,0,0,0,0,0,0.159494123,0.022421721,3.679287516,0.029364332,15.10776214,0.029990828,0.140522036,0.020830284,3.768984728,0.029910341,25.80548191,0.34096759,12.6425914,0.293849501,1368.786935,0.086062141,-0.399455193,0.248604905,7.686306498,0.035175655,1.321850526,0.051086941,8.680943931,0.04407199,24.89881079,0.007708724,0.003404633,0.116710951,2.273025824,0.692971387,187.0032834,0.095389204,918.6254246,0.064832061,0.017016391,0.009449928,1863795.693,-0.333456287,0.000259539,¦Á-Mg¡¢¦Á-Mn¡¢Mg2Sn¡¢MgZn2ºÍMg7Zn3,,,,,,,350,25,25,3,,330+420,15+2,,,,,,,,ÊÇ,,,¼·Ñ¹,220,102.768,¼·Ñ¹,220,122.918,¼·Ñ¹,220,77.4
MM00686,ZM61-4Sn,88.82,,6.17,0,0,0,0.85,0,4.16,0,0,0,0,0,0,0,0,0,0,0,0,0,0,0,0,0,0,0.15950362,0.022416283,3.683238853,0.032421366,15.10699498,0.030403715,0.140501462,0.021079446,3.77233836,0.031883411,26.32078472,0.422848182,12.85054795,0.359411072,1376.354882,0.116203112,-0.391428867,0.379338603,7.685770177,0.035712718,1.32541812,0.062056888,8.669112238,0.045184597,24.91052613,0.010013922,0.008065482,0.117503645,2.287201954,0.696826889,186.3847546,0.105051555,915.996258,0.071811623,0.017019425,0.009464135,1899333.939,-0.542688324,0.00036577,¦Á-Mg¡¢¦Á-Mn¡¢Mg2Sn¡¢MgZn2ºÍMg7Zn3,,,,,,,350,25,25,3,,330+420,15+2,,,,,,,,ÊÇ,,,¼·Ñ¹,220,111.228,¼·Ñ¹,220,128.841,¼·Ñ¹,220,90.46
MM00687,ZM61-8Sn,85.13,,5.88,0,0,0,0.94,0,8.05,0,0,0,0,0,0,0,0,0,0,0,0,0,0,0,0,0,0,0.159514455,0.022632132,3.689492291,0.036560063,15.1025077,0.030343809,0.140489147,0.020946812,3.777121796,0.034346642,27.19290563,0.522184045,13.20142174,0.441003801,1390.923841,0.155170756,-0.377475015,0.547261054,7.682194038,0.035721669,1.331417841,0.076696032,8.656573366,0.050379563,24.93181052,0.013148152,0.016002165,0.11620801,2.304705519,0.69190236,185.1722006,0.124321961,912.5773653,0.085324494,0.017023366,0.009485851,1959610.758,-0.825578943,0.000461508,¦Á-Mg¡¢¦Á-Mn¡¢Mg2Sn¡¢MgZn2ºÍMg7Zn3,,,,,,,350,25,25,3,,330+420,15+2,,,,,,,,ÊÇ,,,¼·Ñ¹,220,103.86,¼·Ñ¹,220,114.678,¼·Ñ¹,220,92.09
MM00688,ZM61-2Sn,91.11,,6.15,0,0,0,0.96,0,1.78,0,0,0,0,0,0,0,0,0,0,0,0,0,0,0,0,0,0,0.159494123,0.022421721,3.679287516,0.029364332,15.10776214,0.029990828,0.140522036,0.020830284,3.768984728,0.029910341,25.80548191,0.34096759,12.6425914,0.293849501,1368.786935,0.086062141,-0.399455193,0.248604905,7.686306498,0.035175655,1.321850526,0.051086941,8.680943931,0.04407199,24.89881079,0.007708724,0.003404633,0.116710951,2.273025824,0.692971387,187.0032834,0.095389204,918.6254246,0.064832061,0.017016391,0.009449928,1863795.693,-0.333456287,0.000259539,¦Á-Mg¡¢¦Á-Mn¡¢Mg2Sn¡¢MgZn2ºÍMg7Zn3,,,,,,,350,25,25,3,,330+420,15+2,,,,,,,,ÊÇ,,,¼·Ñ¹,260,84.756,¼·Ñ¹,260,93.82,¼·Ñ¹,260,115.26
MM00689,ZM61-4Sn,88.82,,6.17,0,0,0,0.85,0,4.16,0,0,0,0,0,0,0,0,0,0,0,0,0,0,0,0,0,0,0.15950362,0.022416283,3.683238853,0.032421366,15.10699498,0.030403715,0.140501462,0.021079446,3.77233836,0.031883411,26.32078472,0.422848182,12.85054795,0.359411072,1376.354882,0.116203112,-0.391428867,0.379338603,7.685770177,0.035712718,1.32541812,0.062056888,8.669112238,0.045184597,24.91052613,0.010013922,0.008065482,0.117503645,2.287201954,0.696826889,186.3847546,0.105051555,915.996258,0.071811623,0.017019425,0.009464135,1899333.939,-0.542688324,0.00036577,¦Á-Mg¡¢¦Á-Mn¡¢Mg2Sn¡¢MgZn2ºÍMg7Zn3,,,,,,,350,25,25,3,,330+420,15+2,,,,,,,,ÊÇ,,,¼·Ñ¹,260,89.123,¼·Ñ¹,260,98.97,¼·Ñ¹,260,122.19
MM00690,ZM61-8Sn,85.13,,5.88,0,0,0,0.94,0,8.05,0,0,0,0,0,0,0,0,0,0,0,0,0,0,0,0,0,0,0.159514455,0.022632132,3.689492291,0.036560063,15.1025077,0.030343809,0.140489147,0.020946812,3.777121796,0.034346642,27.19290563,0.522184045,13.20142174,0.441003801,1390.923841,0.155170756,-0.377475015,0.547261054,7.682194038,0.035721669,1.331417841,0.076696032,8.656573366,0.050379563,24.93181052,0.013148152,0.016002165,0.11620801,2.304705519,0.69190236,185.1722006,0.124321961,912.5773653,0.085324494,0.017023366,0.009485851,1959610.758,-0.825578943,0.000461508,¦Á-Mg¡¢¦Á-Mn¡¢Mg2Sn¡¢MgZn2ºÍMg7Zn3,,,,,,,350,25,25,3,,330+420,15+2,,,,,,,,ÊÇ,,,¼·Ñ¹,260,68.655,¼·Ñ¹,260,93.82,¼·Ñ¹,260,185.87
MM00691,ZM61-2Sn,91.11,,6.15,0,0,0,0.96,0,1.78,0,0,0,0,0,0,0,0,0,0,0,0,0,0,0,0,0,0,0.159494123,0.022421721,3.679287516,0.029364332,15.10776214,0.029990828,0.140522036,0.020830284,3.768984728,0.029910341,25.80548191,0.34096759,12.6425914,0.293849501,1368.786935,0.086062141,-0.399455193,0.248604905,7.686306498,0.035175655,1.321850526,0.051086941,8.680943931,0.04407199,24.89881079,0.007708724,0.003404633,0.116710951,2.273025824,0.692971387,187.0032834,0.095389204,918.6254246,0.064832061,0.017016391,0.009449928,1863795.693,-0.333456287,0.000259539,¦Á-Mg¡¢¦Á-Mn¡¢Mg2Sn¡¢MgZn2ºÍMg7Zn3,,,,,,,350,25,25,3,,330+420,15+2,,,,,,,,ÊÇ,,,¼·Ñ¹,300,47,¼·Ñ¹,300,51.845,¼·Ñ¹,300,183.8
MM00692,ZM61-4Sn,88.82,,6.17,0,0,0,0.85,0,4.16,0,0,0,0,0,0,0,0,0,0,0,0,0,0,0,0,0,0,0.15950362,0.022416283,3.683238853,0.032421366,15.10699498,0.030403715,0.140501462,0.021079446,3.77233836,0.031883411,26.32078472,0.422848182,12.85054795,0.359411072,1376.354882,0.116203112,-0.391428867,0.379338603,7.685770177,0.035712718,1.32541812,0.062056888,8.669112238,0.045184597,24.91052613,0.010013922,0.008065482,0.117503645,2.287201954,0.696826889,186.3847546,0.105051555,915.996258,0.071811623,0.017019425,0.009464135,1899333.939,-0.542688324,0.00036577,¦Á-Mg¡¢¦Á-Mn¡¢Mg2Sn¡¢MgZn2ºÍMg7Zn3,,,,,,,350,25,25,3,,330+420,15+2,,,,,,,,ÊÇ,,,¼·Ñ¹,300,63,¼·Ñ¹,300,70.901,¼·Ñ¹,300,235.8
MM00693,ZM61-8Sn,85.13,,5.88,0,0,0,0.94,0,8.05,0,0,0,0,0,0,0,0,0,0,0,0,0,0,0,0,0,0,0.159514455,0.022632132,3.689492291,0.036560063,15.1025077,0.030343809,0.140489147,0.020946812,3.777121796,0.034346642,27.19290563,0.522184045,13.20142174,0.441003801,1390.923841,0.155170756,-0.377475015,0.547261054,7.682194038,0.035721669,1.331417841,0.076696032,8.656573366,0.050379563,24.93181052,0.013148152,0.016002165,0.11620801,2.304705519,0.69190236,185.1722006,0.124321961,912.5773653,0.085324494,0.017023366,0.009485851,1959610.758,-0.825578943,0.000461508,¦Á-Mg¡¢¦Á-Mn¡¢Mg2Sn¡¢MgZn2ºÍMg7Zn3,,,,,,,350,25,25,3,,330+420,15+2,,,,,,,,ÊÇ,,,¼·Ñ¹,300,56,¼·Ñ¹,300,61.631,¼·Ñ¹,300,258.6
MM00694,Mg-6Zn-1Mn,93.49,,5.82,0,0,0,0.69,0,0,0,0,0,0,0,0,0,0,0,0,0,0,0,0,0,0,0,0,0.159555685,0.021045726,3.675193557,0.026080852,15.10346121,0.028857814,0.140565245,0.020075449,3.765687462,0.027603489,25.3285667,0.249631048,12.44720109,0.222103859,1361.962813,0.044982483,-0.404827516,0.074532022,7.684737741,0.033816975,1.318429459,0.03954729,8.683876807,0.037359287,24.88716662,0.004840411,0,0.107690907,2.241375792,0.673082429,187.8421017,0.077408521,919.8495694,0.052326341,0.017033182,0.00944054,1828239.321,-0.225776174,0.00022852,¦Á-Mg£¬Mg7Zn3,,4.9,,,,,350,25,11,3,,330+420,14+2,,,,,,,,,,,¼·Ñ¹,25,233,¼·Ñ¹,25,327,¼·Ñ¹,25,12.7
MM00695,Mg-7Zn-1Mn,92.37,,6.74,0,0,0,0.89,0,0,0,0,0,0,0,0,0,0,0,0,0,0,0,0,0,0,0,0,0.159454481,0.02291228,3.677823973,0.028116194,15.11502898,0.031088268,0.140492032,0.02165139,3.768286085,0.029736409,25.51188138,0.2681347,12.52713011,0.238705117,1362.200167,0.050737494,-0.405673315,0.080299224,7.691096398,0.03643176,1.319933941,0.042720721,8.683093096,0.041736979,24.89080326,0.005348885,0,0.124215091,2.283665748,0.713222864,187.4059708,0.085931641,919.5518481,0.058077342,0.017004799,0.009442744,1844723.566,-0.245100128,0.00021613,¦Á-Mg£¬Mn£¬Mg7Zn3,,,,,,,350,25,37.5,3,,330,24,,,,,,,,ÊÇ,,,¼·Ñ¹,#N/A,222,¼·Ñ¹,#N/A,311,¼·Ñ¹,#N/A,13.1
MM00696,Mg-7Zn-1Mn,92.37,,6.74,0,0,0,0.89,0,0,0,0,0,0,0,0,0,0,0,0,0,0,0,0,0,0,0,0,0.159454481,0.02291228,3.677823973,0.028116194,15.11502898,0.031088268,0.140492032,0.02165139,3.768286085,0.029736409,25.51188138,0.2681347,12.52713011,0.238705117,1362.200167,0.050737494,-0.405673315,0.080299224,7.691096398,0.03643176,1.319933941,0.042720721,8.683093096,0.041736979,24.89080326,0.005348885,0,0.124215091,2.283665748,0.713222864,187.4059708,0.085931641,919.5518481,0.058077342,0.017004799,0.009442744,1844723.566,-0.245100128,0.00021613,¦Á-Mg£¬Mn£¬Mg7Zn3,,,,,,,350,25,37.5,3,,330,24,,,420,2,180,16,,ÊÇ,,,¼·Ñ¹,#N/A,334,¼·Ñ¹,#N/A,363,¼·Ñ¹,#N/A,3.4
MM00697,Mg-7Zn-1Mn,92.37,,6.74,0,0,0,0.89,0,0,0,0,0,0,0,0,0,0,0,0,0,0,0,0,0,0,0,0,0.159454481,0.02291228,3.677823973,0.028116194,15.11502898,0.031088268,0.140492032,0.02165139,3.768286085,0.029736409,25.51188138,0.2681347,12.52713011,0.238705117,1362.200167,0.050737494,-0.405673315,0.080299224,7.691096398,0.03643176,1.319933941,0.042720721,8.683093096,0.041736979,24.89080326,0.005348885,0,0.124215091,2.283665748,0.713222864,187.4059708,0.085931641,919.5518481,0.058077342,0.017004799,0.009442744,1844723.566,-0.245100128,0.00021613,¦Á-Mg£¬Mn£¬Mg7Zn3,,,,,,,350,25,37.5,3,,330,24,,,420,2,180+90,16+24,,,,,¼·Ñ¹,#N/A,345,¼·Ñ¹,#N/A,371,¼·Ñ¹,#N/A,4.3
MM00698,Mg-6Zn-1Mn,93.05,,5.93,0,0,0,1.02,0,0,0,0,0,0,0,0,0,0,0,0,0,0,0,0,0,0,0,0,0.159507154,0.022070929,3.675873303,0.026451747,15.10581415,0.029186432,0.140552926,0.020291686,3.765982278,0.027894345,25.39555319,0.255486388,12.47590559,0.22718305,1363.363092,0.052977266,-0.405078283,0.075796959,7.685263668,0.034191998,1.318963133,0.04050343,8.690121879,0.04264872,24.88968488,0.005363184,0,0.112654755,2.253914146,0.681119597,187.5285483,0.086525345,920.6515362,0.058413155,0.017019793,0.0094391,1834732.398,-0.172341409,0.000161432,¦Á-Mg£¬¦Á-Mn£¬MgZn2,,,,,,,420,25,25,50,,330,24,,,,,,,,,,,¼·Ñ¹,#N/A,220.1,¼·Ñ¹,#N/A,309.4,¼·Ñ¹,#N/A,11.31
MM00699,Mg-6Zn-1Mn,93.05,,5.93,0,0,0,1.02,0,0,0,0,0,0,0,0,0,0,0,0,0,0,0,0,0,0,0,0,0.159507154,0.022070929,3.675873303,0.026451747,15.10581415,0.029186432,0.140552926,0.020291686,3.765982278,0.027894345,25.39555319,0.255486388,12.47590559,0.22718305,1363.363092,0.052977266,-0.405078283,0.075796959,7.685263668,0.034191998,1.318963133,0.04050343,8.690121879,0.04264872,24.88968488,0.005363184,0,0.112654755,2.253914146,0.681119597,187.5285483,0.086525345,920.6515362,0.058413155,0.017019793,0.0094391,1834732.398,-0.172341409,0.000161432,¦Á-Mg£¬¦Á-Mn£¬MgZn2,,,,,,,420,25,25,50,,330,24,,,420,2,,,,ÊÇ,,,¼·Ñ¹,#N/A,186.2,¼·Ñ¹,#N/A,306.7,¼·Ñ¹,#N/A,11.51
MM00700,Mg-6Zn-1Mn,93.05,,5.93,0,0,0,1.02,0,0,0,0,0,0,0,0,0,0,0,0,0,0,0,0,0,0,0,0,0.159507154,0.022070929,3.675873303,0.026451747,15.10581415,0.029186432,0.140552926,0.020291686,3.765982278,0.027894345,25.39555319,0.255486388,12.47590559,0.22718305,1363.363092,0.052977266,-0.405078283,0.075796959,7.685263668,0.034191998,1.318963133,0.04050343,8.690121879,0.04264872,24.88968488,0.005363184,0,0.112654755,2.253914146,0.681119597,187.5285483,0.086525345,920.6515362,0.058413155,0.017019793,0.0094391,1834732.398,-0.172341409,0.000161432,¦Á-Mg£¬¦Á-Mn£¬MgZn2,,,,,,,420,25,25,50,,330,24,,,,,180,18,,ÊÇ,,,¼·Ñ¹,#N/A,258.2,¼·Ñ¹,#N/A,302.6,¼·Ñ¹,#N/A,10.71
MM00701,Mg-6Zn-1Mn,93.05,,5.93,0,0,0,1.02,0,0,0,0,0,0,0,0,0,0,0,0,0,0,0,0,0,0,0,0,0.159507154,0.022070929,3.675873303,0.026451747,15.10581415,0.029186432,0.140552926,0.020291686,3.765982278,0.027894345,25.39555319,0.255486388,12.47590559,0.22718305,1363.363092,0.052977266,-0.405078283,0.075796959,7.685263668,0.034191998,1.318963133,0.04050343,8.690121879,0.04264872,24.88968488,0.005363184,0,0.112654755,2.253914146,0.681119597,187.5285483,0.086525345,920.6515362,0.058413155,0.017019793,0.0094391,1834732.398,-0.172341409,0.000161432,¦Á-Mg£¬¦Á-Mn£¬MgZn2,,,,,,,420,25,25,50,,330,24,,,,,180+90,18+24,,ÊÇ,,,¼·Ñ¹,#N/A,281.1,¼·Ñ¹,#N/A,312.3,¼·Ñ¹,#N/A,9.45
MM00702,Mg-6Zn-1Mn,93.05,,5.93,0,0,0,1.02,0,0,0,0,0,0,0,0,0,0,0,0,0,0,0,0,0,0,0,0,0.159507154,0.022070929,3.675873303,0.026451747,15.10581415,0.029186432,0.140552926,0.020291686,3.765982278,0.027894345,25.39555319,0.255486388,12.47590559,0.22718305,1363.363092,0.052977266,-0.405078283,0.075796959,7.685263668,0.034191998,1.318963133,0.04050343,8.690121879,0.04264872,24.88968488,0.005363184,0,0.112654755,2.253914146,0.681119597,187.5285483,0.086525345,920.6515362,0.058413155,0.017019793,0.0094391,1834732.398,-0.172341409,0.000161432,¦Á-Mg£¬¦Á-Mn£¬MgZn2,,,,,,,420,25,25,50,,330,24,,,,,420+180,2+18,,ÊÇ,,,¼·Ñ¹,#N/A,283.2,¼·Ñ¹,#N/A,333.3,¼·Ñ¹,#N/A,6.4
MM00703,Mg-6Zn-1Mn,93.05,,5.93,0,0,0,1.02,0,0,0,0,0,0,0,0,0,0,0,0,0,0,0,0,0,0,0,0,0.159507154,0.022070929,3.675873303,0.026451747,15.10581415,0.029186432,0.140552926,0.020291686,3.765982278,0.027894345,25.39555319,0.255486388,12.47590559,0.22718305,1363.363092,0.052977266,-0.405078283,0.075796959,7.685263668,0.034191998,1.318963133,0.04050343,8.690121879,0.04264872,24.88968488,0.005363184,0,0.112654755,2.253914146,0.681119597,187.5285483,0.086525345,920.6515362,0.058413155,0.017019793,0.0094391,1834732.398,-0.172341409,0.000161432,¦Á-Mg£¬¦Á-Mn£¬MgZn2,,,,,,,420,25,25,50,,330,24,,,,,420+180+90,2+18+24,,ÊÇ,,,¼·Ñ¹,#N/A,324.6,¼·Ñ¹,#N/A,362.2,¼·Ñ¹,#N/A,4.59
MM00704,Mg-6Zn-Mn,92.97,,6.13,0,0,0,0.9,0,0,0,0,0,0,0,0,0,0,0,0,0,0,0,0,0,0,0,0,0.159504709,0.022058001,3.676247335,0.026838372,15.10779873,0.029652135,0.140538992,0.020628813,3.766552881,0.028352285,25.41114916,0.257693083,12.48297427,0.229253271,1362.682109,0.050431451,-0.405181364,0.076779059,7.686764237,0.034743538,1.31909972,0.04090324,8.686568681,0.041112539,24.88935939,0.005231727,0,0.114679229,2.2590682,0.68854592,187.5737471,0.084134281,920.140039,0.056838027,0.017018989,0.009440485,1835880.367,-0.206301827,0.000193388,¦Á-Mg£¬MgZn2£¬Mg7Zn3,,,,,,,360,25,,3,,330+420,16+4,,,,,,,,,,,¼·Ñ¹,ÊÒÎÂ,213.8,¼·Ñ¹,ÊÒÎÂ,302.5,¼·Ñ¹,ÊÒÎÂ,7.53
MM00705,Mg-8Zn-4Al-0.3Mn,87.7,4,8,0,0,0,0.3,0,0,0,0,0,0,0,0,0,0,0,0,0,0,0,0,0,0,0,0,0.158770798,0.030459118,3.700725702,0.040121449,15.27338845,0.057203553,0.139635361,0.035650669,3.752162387,0.042768477,25.74411545,0.281901514,12.62345734,0.251674473,1413.138908,0.197383409,-0.374381722,0.443328455,7.637372617,0.058780309,1.332497359,0.06120475,8.740130961,0.055691861,24.86443914,0.007126497,0.016170437,0.136445049,2.360203624,0.745223333,189.256247,0.088060388,917.1217159,0.05044416,0.016806754,0.009529957,1883229.953,1.073223691,0.00045217,"Mg,Al2Mg5Zn2,Mg32(Zn,Al)49",,125,,,,,,,,,,,,,,,,,,,,#N/A,"62.4(100g,  20 s)",,,,,,,,,
MM00706,Mg-6Zn-1Mn,93.09,,5.96,0,0,0,0.95,0,0,0,0,0,0,0,0,0,0,0,0,0,0,0,0,0,0,0,0,0.159513,0.021936007,3.675866876,0.026489877,15.10594508,0.029247743,0.140551454,0.020338853,3.766070167,0.02795883,25.3901985,0.255222918,12.47369666,0.226988816,1363.027565,0.051433173,-0.405068162,0.075852043,7.685527624,0.034266439,1.318923212,0.040468654,8.688510875,0.041650685,24.88928113,0.005268167,0,0.112455481,2.25340809,0.68175063,187.5798581,0.084847285,920.4323988,0.05730019,0.017021377,0.009439597,1834131.885,-0.186907349,0.000176794,Mg7Zn3£¬Mg2Sn£¬Mn£¬¦Á-Mg,,,,,,,,,,,,,,,,,,,,,,,,#N/A,#N/A,378,#N/A,#N/A,390,#N/A,#N/A,4..16
MM00707,Mg-2Zn-1Mn,97.25,,1.8,0,0,0,0.95,0,0,0,0,0,0,0,0,0,0,0,0,0,0,0,0,0,0,0,0,0.159852554,0.014696236,3.665380594,0.014953937,15.05801243,0.016189238,0.140862167,0.01112215,3.754634927,0.015338272,24.71541513,0.158377678,12.17804072,0.139721898,1365.904677,0.047722421,-0.401788282,0.043942531,7.656988192,0.01886362,1.313339248,0.024337059,8.710046221,0.036095913,24.87929084,0.004282137,0,0.042793857,2.089414088,0.422501075,188.7449921,0.069816107,924.1289782,0.046901367,0.017117237,0.009425141,1775172.904,0.062091975,0.000118346,¦Á-Mg¡¢MgZn£¬MgZn2,,,,,,,,,,4,,,,,,,,,,,,,,ÖýÌ¬,ÊÒÎÂ,60,ÖýÌ¬,ÊÒÎÂ,194,ÖýÌ¬,ÊÒÎÂ,21.5
MM00708,Mg-2Zn-1Mn,97.25,,1.8,0,0,0,0.95,0,0,0,0,0,0,0,0,0,0,0,0,0,0,0,0,0,0,0,0,0.159852554,0.014696236,3.665380594,0.014953937,15.05801243,0.016189238,0.140862167,0.01112215,3.754634927,0.015338272,24.71541513,0.158377678,12.17804072,0.139721898,1365.904677,0.047722421,-0.401788282,0.043942531,7.656988192,0.01886362,1.313339248,0.024337059,8.710046221,0.036095913,24.87929084,0.004282137,0,0.042793857,2.089414088,0.422501075,188.7449921,0.069816107,924.1289782,0.046901367,0.017117237,0.009425141,1775172.904,0.062091975,0.000118346,¦Á-Mg¡¢MgZn£¬MgZn2,,26.82,,,,,400,28,,4,,,,420,12,,,,,,,,,¼·Ñ¹,ÊÒÎÂ,168,¼·Ñ¹,ÊÒÎÂ,259,¼·Ñ¹,ÊÒÎÂ,20.9
MM00709,Mg-2Zn-1Mn,97.38,,1.7,0,0,0,0.8,0,0,0,0,0,0,0,0,0,0,0,0,0,0,0,0,0,0,0,0,0.159877339,0.013907087,3.664975362,0.014474246,15.05649181,0.015715502,0.140870734,0.01080546,3.754389371,0.014906574,24.67911529,0.152022817,12.1624199,0.134180811,1365.317985,0.043959102,-0.401644752,0.042418468,7.656467645,0.01832384,1.313047942,0.02335797,8.707517859,0.033386264,24.87808204,0.00398194,0,0.039494821,2.082237601,0.409106887,188.8947031,0.06477334,923.8137327,0.043553821,0.017124097,0.009425621,1771762.292,0.041269074,8.58E-05,,,400,,,,,,,,,,,,,,,,,,,,ÖýÌ¬,40 HV,,,,ÖýÌ¬,#N/A,160,ÖýÌ¬,#N/A,9
MM00710,Mg-2Zn-1Mn,97.38,,1.7,0,0,0,0.8,0,0,0,0,0,0,0,0,0,0,0,0,0,0,0,0,0,0,0,0,0.159877339,0.013907087,3.664975362,0.014474246,15.05649181,0.015715502,0.140870734,0.01080546,3.754389371,0.014906574,24.67911529,0.152022817,12.1624199,0.134180811,1365.317985,0.043959102,-0.401644752,0.042418468,7.656467645,0.01832384,1.313047942,0.02335797,8.707517859,0.033386264,24.87808204,0.00398194,0,0.039494821,2.082237601,0.409106887,188.8947031,0.06477334,923.8137327,0.043553821,0.017124097,0.009425621,1771762.292,0.041269074,8.58E-05,,,,,,,,250,9,0.3,,,,,,,,,,,,,,,,,,¼·Ñ¹,#N/A,316,,,
MM00711,Mg-4Nd-0.3Sr-0.2Zn-0.4Zr,95.1,,0.2,0,0.4,0,0,0,0,4,0,0,0,0,0,0,0,0,0.3,0,0,0,0,0,0,0,0,0.160159389,0.010926618,3.656162717,0.015791388,15.00234436,0.025858868,0.141490904,0.038134592,3.74363982,0.022274843,25.3076497,0.413851624,12.40440941,0.339289005,1380.901009,0.145479159,-0.392389733,0.210886076,7.629654081,0.025585184,1.308780376,0.015349548,8.700768407,0.04979198,24.88945074,0.008885732,0.000859208,0.008418183,2.016979301,0.147564049,188.4120319,0.086087464,927.0436112,0.055350099,0.017212105,0.009385501,1802113.615,-0.16635782,0.000338672,,,,,,,,,,,1,,,,,,,,,,,,ÖýÌ¬,51.007 HV,ÖýÌ¬,ÊÒÎÂ,88.407,ÖýÌ¬,ÊÒÎÂ,94.932,ÖýÌ¬,ÊÒÎÂ,1.7256
MM00712,Mg-4Nd-0.3Sr-0.2Zn-0.4Zr,95.1,,0.2,0,0.4,0,0,0,0,4,0,0,0,0,0,0,0,0,0.3,0,0,0,0,0,0,0,0,0.160159389,0.010926618,3.656162717,0.015791388,15.00234436,0.025858868,0.141490904,0.038134592,3.74363982,0.022274843,25.3076497,0.413851624,12.40440941,0.339289005,1380.901009,0.145479159,-0.392389733,0.210886076,7.629654081,0.025585184,1.308780376,0.015349548,8.700768407,0.04979198,24.88945074,0.008885732,0.000859208,0.008418183,2.016979301,0.147564049,188.4120319,0.086087464,927.0436112,0.055350099,0.017212105,0.009385501,1802113.615,-0.16635782,0.000338672,,,,,,,,,,,1,,,,,,540,40,200,12,,,ÖýÔì,79.902 HV,ÖýÔì,ÊÒÎÂ,152.059,ÖýÔì,ÊÒÎÂ,233.014,ÖýÔì,ÊÒÎÂ,3.3893
MM00713,Mg-0.21Nd-0.3Zn-0.32Zr,99.17,,0.3,0,0.32,0,0,0,0,0.21,0,0,0,0,0,0,0,0,0,0,0,0,0,0,0,0,0,0.160078448,0.004332952,3.660810321,0.007069004,15.03566451,0.009187672,0.141029204,0.011602041,3.750424032,0.007351627,24.45117671,0.134610134,12.06129845,0.112842476,1366.356955,0.076454851,-0.399188415,0.076424388,7.64633813,0.010052247,1.310338102,0.009036782,8.708465617,0.041822285,24.87101423,0.002194677,0,0.006601616,2.013290974,0.169028019,189.7166398,0.033333639,924.0581025,0.039820519,0.017180219,0.009424154,1748891.803,-0.00604507,4.18E-05,,,175,,,,,,,,,,,,,,530,12,200,12,,,,,ÖýÔì,100,71.893,ÖýÔì,100,124.762,ÖýÔì,100,9.465
MM00714,Mg-0.84Nd-0.3Zn-0.32Zr,98.54,,0.3,0,0.32,0,0,0,0,0.84,0,0,0,0,0,0,0,0,0,0,0,0,0,0,0,0,0,0.160082521,0.004417748,3.660213389,0.008684986,15.0310954,0.013073841,0.141093776,0.018136908,3.749621066,0.009864685,24.58071538,0.208551253,12.11315682,0.171721933,1368.53271,0.090351021,-0.398196388,0.107775611,7.64406278,0.013573457,1.310157378,0.01001235,8.70679268,0.042375027,24.87379591,0.004045988,0,0.007165783,2.014435005,0.170135842,189.5294028,0.044831068,924.4644462,0.04203972,0.017181569,0.009418202,1757269.518,-0.031863205,0.00015626,,,124,,,,,,,,,,,,,,530,12,200,12,,,,,ÖýÔì,100,80.189,ÖýÔì,100,140.117,ÖýÔì,100,9.389
MM00715,Mg-1.62Nd-0.3Zn-0.32Zr,97.76,,0.3,0,0.32,0,0,0,0,1.62,0,0,0,0,0,0,0,0,0,0,0,0,0,0,0,0,0,0.160087623,0.004521529,3.659465509,0.010357275,15.02537089,0.016709319,0.141174676,0.023902688,3.748615051,0.012306141,24.7430108,0.272868962,12.17812873,0.223666644,1371.258653,0.105069165,-0.396953504,0.137530564,7.641212057,0.01698105,1.309930954,0.011112648,8.704696702,0.043056904,24.87728099,0.00554999,0,0.007871709,2.015868329,0.171507471,189.2948189,0.056018114,924.973543,0.044653604,0.01718326,0.009410752,1767753.793,-0.064132649,0.000238654,,,106,,,,,,,,,,,,,,530,12,200,12,,,,,ÖýÔì,100,105.143,ÖýÔì,100,179.91,ÖýÔì,100,8.937
MM00716,Mg-2.65Nd-0.3Zn-0.32Zr,96.73,,0.3,0,0.32,0,0,0,0,2.65,0,0,0,0,0,0,0,0,0,0,0,0,0,0,0,0,0,0.160094466,0.004656701,3.658462659,0.012242687,15.01769477,0.020595973,0.141283157,0.029907618,3.747266064,0.014962921,24.96063642,0.338497692,12.26525104,0.277120596,1374.913932,0.1218529,-0.395286894,0.169750231,7.637389457,0.020682746,1.309627338,0.012433441,8.701886159,0.043953575,24.88195422,0.007076779,0,0.008816727,2.017790306,0.173318957,188.9802599,0.068226219,925.6562025,0.047917351,0.017185527,0.009400776,1781791.611,-0.107268395,0.000308375,"Mg,Mg12(Nd,Zn)",,82,,,,,,,,,,,,,,530,12,200,12,,,,,ÖýÔì,100,123.915,ÖýÔì,100,209.755,ÖýÔì,100,8.656
MM00717,Mg-0.21Nd-0.3Zn-0.32Zr,99.17,,0.3,0,0.32,0,0,0,0,0.21,0,0,0,0,0,0,0,0,0,0,0,0,0,0,0,0,0,0.160078448,0.004332952,3.660810321,0.007069004,15.03566451,0.009187672,0.141029204,0.011602041,3.750424032,0.007351627,24.45117671,0.134610134,12.06129845,0.112842476,1366.356955,0.076454851,-0.399188415,0.076424388,7.64633813,0.010052247,1.310338102,0.009036782,8.708465617,0.041822285,24.87101423,0.002194677,0,0.006601616,2.013290974,0.169028019,189.7166398,0.033333639,924.0581025,0.039820519,0.017180219,0.009424154,1748891.803,-0.00604507,4.18E-05,,,175,,,,,,,,,,,,,,530,12,200,12,,,,,ÖýÔì,150,67.892,ÖýÔì,150,121.241,ÖýÔì,150,11.707
MM00718,Mg-0.84Nd-0.3Zn-0.32Zr,98.54,,0.3,0,0.32,0,0,0,0,0.84,0,0,0,0,0,0,0,0,0,0,0,0,0,0,0,0,0,0.160082521,0.004417748,3.660213389,0.008684986,15.0310954,0.013073841,0.141093776,0.018136908,3.749621066,0.009864685,24.58071538,0.208551253,12.11315682,0.171721933,1368.53271,0.090351021,-0.398196388,0.107775611,7.64406278,0.013573457,1.310157378,0.01001235,8.70679268,0.042375027,24.87379591,0.004045988,0,0.007165783,2.014435005,0.170135842,189.5294028,0.044831068,924.4644462,0.04203972,0.017181569,0.009418202,1757269.518,-0.031863205,0.00015626,,,124,,,,,,,,,,,,,,530,12,200,12,,,,,ÖýÔì,150,79.244,ÖýÔì,150,136.69,ÖýÔì,150,10.82
MM00719,Mg-1.62Nd-0.3Zn-0.32Zr,97.76,,0.3,0,0.32,0,0,0,0,1.62,0,0,0,0,0,0,0,0,0,0,0,0,0,0,0,0,0,0.160087623,0.004521529,3.659465509,0.010357275,15.02537089,0.016709319,0.141174676,0.023902688,3.748615051,0.012306141,24.7430108,0.272868962,12.17812873,0.223666644,1371.258653,0.105069165,-0.396953504,0.137530564,7.641212057,0.01698105,1.309930954,0.011112648,8.704696702,0.043056904,24.87728099,0.00554999,0,0.007871709,2.015868329,0.171507471,189.2948189,0.056018114,924.973543,0.044653604,0.01718326,0.009410752,1767753.793,-0.064132649,0.000238654,,,106,,,,,,,,,,,,,,530,12,200,12,,,,,ÖýÔì,150,104.575,ÖýÔì,150,173.938,ÖýÔì,150,10.252
MM00720,Mg-2.65Nd-0.3Zn-0.32Zr,96.73,,0.3,0,0.32,0,0,0,0,2.65,0,0,0,0,0,0,0,0,0,0,0,0,0,0,0,0,0,0.160094466,0.004656701,3.658462659,0.012242687,15.01769477,0.020595973,0.141283157,0.029907618,3.747266064,0.014962921,24.96063642,0.338497692,12.26525104,0.277120596,1374.913932,0.1218529,-0.395286894,0.169750231,7.637389457,0.020682746,1.309627338,0.012433441,8.701886159,0.043953575,24.88195422,0.007076779,0,0.008816727,2.017790306,0.173318957,188.9802599,0.068226219,925.6562025,0.047917351,0.017185527,0.009400776,1781791.611,-0.107268395,0.000308375,"Mg,Mg12(Nd,Zn)",,82,,,,,,,,,,,,,,530,12,200,12,,,,,ÖýÔì,150,119.755,ÖýÔì,150,204.492,ÖýÔì,150,9.352
MM00721,Mg-0.21Nd-0.3Zn-0.32Zr,99.17,,0.3,0,0.32,0,0,0,0,0.21,0,0,0,0,0,0,0,0,0,0,0,0,0,0,0,0,0,0.160078448,0.004332952,3.660810321,0.007069004,15.03566451,0.009187672,0.141029204,0.011602041,3.750424032,0.007351627,24.45117671,0.134610134,12.06129845,0.112842476,1366.356955,0.076454851,-0.399188415,0.076424388,7.64633813,0.010052247,1.310338102,0.009036782,8.708465617,0.041822285,24.87101423,0.002194677,0,0.006601616,2.013290974,0.169028019,189.7166398,0.033333639,924.0581025,0.039820519,0.017180219,0.009424154,1748891.803,-0.00604507,4.18E-05,,,175,,,,,,,,,,,,,,530,12,200,12,,,,,ÖýÔì,200,63.515,ÖýÔì,200,117.986,ÖýÔì,200,12.983
MM00722,Mg-0.84Nd-0.3Zn-0.32Zr,98.54,,0.3,0,0.32,0,0,0,0,0.84,0,0,0,0,0,0,0,0,0,0,0,0,0,0,0,0,0,0.160082521,0.004417748,3.660213389,0.008684986,15.0310954,0.013073841,0.141093776,0.018136908,3.749621066,0.009864685,24.58071538,0.208551253,12.11315682,0.171721933,1368.53271,0.090351021,-0.398196388,0.107775611,7.64406278,0.013573457,1.310157378,0.01001235,8.70679268,0.042375027,24.87379591,0.004045988,0,0.007165783,2.014435005,0.170135842,189.5294028,0.044831068,924.4644462,0.04203972,0.017181569,0.009418202,1757269.518,-0.031863205,0.00015626,,,124,,,,,,,,,,,,,,530,12,200,12,,,,,ÖýÔì,200,72.006,ÖýÔì,200,131.513,ÖýÔì,200,12.715
MM00723,Mg-1.62Nd-0.3Zn-0.32Zr,97.76,,0.3,0,0.32,0,0,0,0,1.62,0,0,0,0,0,0,0,0,0,0,0,0,0,0,0,0,0,0.160087623,0.004521529,3.659465509,0.010357275,15.02537089,0.016709319,0.141174676,0.023902688,3.748615051,0.012306141,24.7430108,0.272868962,12.17812873,0.223666644,1371.258653,0.105069165,-0.396953504,0.137530564,7.641212057,0.01698105,1.309930954,0.011112648,8.704696702,0.043056904,24.87728099,0.00554999,0,0.007871709,2.015868329,0.171507471,189.2948189,0.056018114,924.973543,0.044653604,0.01718326,0.009410752,1767753.793,-0.064132649,0.000238654,,,106,,,,,,,,,,,,,,530,12,200,12,,,,,ÖýÔì,200,90.426,ÖýÔì,200,168.51,ÖýÔì,200,11.722
MM00724,Mg-2.65Nd-0.3Zn-0.32Zr,96.73,,0.3,0,0.32,0,0,0,0,2.65,0,0,0,0,0,0,0,0,0,0,0,0,0,0,0,0,0,0.160094466,0.004656701,3.658462659,0.012242687,15.01769477,0.020595973,0.141283157,0.029907618,3.747266064,0.014962921,24.96063642,0.338497692,12.26525104,0.277120596,1374.913932,0.1218529,-0.395286894,0.169750231,7.637389457,0.020682746,1.309627338,0.012433441,8.701886159,0.043953575,24.88195422,0.007076779,0,0.008816727,2.017790306,0.173318957,188.9802599,0.068226219,925.6562025,0.047917351,0.017185527,0.009400776,1781791.611,-0.107268395,0.000308375,"Mg,Mg12(Nd,Zn)",,82,,,,,,,,,,,,,,530,12,200,12,,,,,ÖýÔì,200,109.997,ÖýÔì,200,198.488,ÖýÔì,200,10.551
MM00725,Mg-0.21Nd-0.3Zn-0.32Zr,99.17,,0.3,0,0.32,0,0,0,0,0.21,0,0,0,0,0,0,0,0,0,0,0,0,0,0,0,0,0,0.160078448,0.004332952,3.660810321,0.007069004,15.03566451,0.009187672,0.141029204,0.011602041,3.750424032,0.007351627,24.45117671,0.134610134,12.06129845,0.112842476,1366.356955,0.076454851,-0.399188415,0.076424388,7.64633813,0.010052247,1.310338102,0.009036782,8.708465617,0.041822285,24.87101423,0.002194677,0,0.006601616,2.013290974,0.169028019,189.7166398,0.033333639,924.0581025,0.039820519,0.017180219,0.009424154,1748891.803,-0.00604507,4.18E-05,,,175,,,,,,,,,,,,,,530,12,200,12,,,,,ÖýÔì,250,60.751,ÖýÔì,250,107.631,ÖýÔì,250,20.718
MM00726,Mg-0.84Nd-0.3Zn-0.32Zr,98.54,,0.3,0,0.32,0,0,0,0,0.84,0,0,0,0,0,0,0,0,0,0,0,0,0,0,0,0,0,0.160082521,0.004417748,3.660213389,0.008684986,15.0310954,0.013073841,0.141093776,0.018136908,3.749621066,0.009864685,24.58071538,0.208551253,12.11315682,0.171721933,1368.53271,0.090351021,-0.398196388,0.107775611,7.64406278,0.013573457,1.310157378,0.01001235,8.70679268,0.042375027,24.87379591,0.004045988,0,0.007165783,2.014435005,0.170135842,189.5294028,0.044831068,924.4644462,0.04203972,0.017181569,0.009418202,1757269.518,-0.031863205,0.00015626,,,124,,,,,,,,,,,,,,530,12,200,12,,,,,ÖýÔì,250,65.664,ÖýÔì,250,116.799,ÖýÔì,250,20.024
MM00727,Mg-1.62Nd-0.3Zn-0.32Zr,97.76,,0.3,0,0.32,0,0,0,0,1.62,0,0,0,0,0,0,0,0,0,0,0,0,0,0,0,0,0,0.160087623,0.004521529,3.659465509,0.010357275,15.02537089,0.016709319,0.141174676,0.023902688,3.748615051,0.012306141,24.7430108,0.272868962,12.17812873,0.223666644,1371.258653,0.105069165,-0.396953504,0.137530564,7.641212057,0.01698105,1.309930954,0.011112648,8.704696702,0.043056904,24.87728099,0.00554999,0,0.007871709,2.015868329,0.171507471,189.2948189,0.056018114,924.973543,0.044653604,0.01718326,0.009410752,1767753.793,-0.064132649,0.000238654,,,106,,,,,,,,,,,,,,530,12,200,12,,,,,ÖýÔì,250,77.984,ÖýÔì,250,143.441,ÖýÔì,250,19.069
MM00728,Mg-2.65Nd-0.3Zn-0.32Zr,96.73,,0.3,0,0.32,0,0,0,0,2.65,0,0,0,0,0,0,0,0,0,0,0,0,0,0,0,0,0,0.160094466,0.004656701,3.658462659,0.012242687,15.01769477,0.020595973,0.141283157,0.029907618,3.747266064,0.014962921,24.96063642,0.338497692,12.26525104,0.277120596,1374.913932,0.1218529,-0.395286894,0.169750231,7.637389457,0.020682746,1.309627338,0.012433441,8.701886159,0.043953575,24.88195422,0.007076779,0,0.008816727,2.017790306,0.173318957,188.9802599,0.068226219,925.6562025,0.047917351,0.017185527,0.009400776,1781791.611,-0.107268395,0.000308375,"Mg,Mg12(Nd,Zn)",,82,,,,,,,,,,,,,,530,12,200,12,,,,,ÖýÔì,250,100.565,ÖýÔì,250,178.325,ÖýÔì,250,16.699
MM00729,Mg-0.21Nd-0.3Zn-0.32Zr,99.17,,0.3,0,0.32,0,0,0,0,0.21,0,0,0,0,0,0,0,0,0,0,0,0,0,0,0,0,0,0.160078448,0.004332952,3.660810321,0.007069004,15.03566451,0.009187672,0.141029204,0.011602041,3.750424032,0.007351627,24.45117671,0.134610134,12.06129845,0.112842476,1366.356955,0.076454851,-0.399188415,0.076424388,7.64633813,0.010052247,1.310338102,0.009036782,8.708465617,0.041822285,24.87101423,0.002194677,0,0.006601616,2.013290974,0.169028019,189.7166398,0.033333639,924.0581025,0.039820519,0.017180219,0.009424154,1748891.803,-0.00604507,4.18E-05,,,175,,,,,,,,,,,,,,530,12,200,12,,,,,ÖýÔì,300,29.942,ÖýÔì,300,60.315,ÖýÔì,300,26.015
MM00730,Mg-0.84Nd-0.3Zn-0.32Zr,98.54,,0.3,0,0.32,0,0,0,0,0.84,0,0,0,0,0,0,0,0,0,0,0,0,0,0,0,0,0,0.160082521,0.004417748,3.660213389,0.008684986,15.0310954,0.013073841,0.141093776,0.018136908,3.749621066,0.009864685,24.58071538,0.208551253,12.11315682,0.171721933,1368.53271,0.090351021,-0.398196388,0.107775611,7.64406278,0.013573457,1.310157378,0.01001235,8.70679268,0.042375027,24.87379591,0.004045988,0,0.007165783,2.014435005,0.170135842,189.5294028,0.044831068,924.4644462,0.04203972,0.017181569,0.009418202,1757269.518,-0.031863205,0.00015626,,,124,,,,,,,,,,,,,,530,12,200,12,,,,,ÖýÔì,300,34.107,ÖýÔì,300,67.514,ÖýÔì,300,24.586
MM00731,Mg-1.62Nd-0.3Zn-0.32Zr,97.76,,0.3,0,0.32,0,0,0,0,1.62,0,0,0,0,0,0,0,0,0,0,0,0,0,0,0,0,0,0.160087623,0.004521529,3.659465509,0.010357275,15.02537089,0.016709319,0.141174676,0.023902688,3.748615051,0.012306141,24.7430108,0.272868962,12.17812873,0.223666644,1371.258653,0.105069165,-0.396953504,0.137530564,7.641212057,0.01698105,1.309930954,0.011112648,8.704696702,0.043056904,24.87728099,0.00554999,0,0.007871709,2.015868329,0.171507471,189.2948189,0.056018114,924.973543,0.044653604,0.01718326,0.009410752,1767753.793,-0.064132649,0.000238654,,,106,,,,,,,,,,,,,,530,12,200,12,,,,,ÖýÔì,300,47.961,ÖýÔì,300,86.052,ÖýÔì,300,24.095
MM00732,Mg-2.65Nd-0.3Zn-0.32Zr,96.73,,0.3,0,0.32,0,0,0,0,2.65,0,0,0,0,0,0,0,0,0,0,0,0,0,0,0,0,0,0.160094466,0.004656701,3.658462659,0.012242687,15.01769477,0.020595973,0.141283157,0.029907618,3.747266064,0.014962921,24.96063642,0.338497692,12.26525104,0.277120596,1374.913932,0.1218529,-0.395286894,0.169750231,7.637389457,0.020682746,1.309627338,0.012433441,8.701886159,0.043953575,24.88195422,0.007076779,0,0.008816727,2.017790306,0.173318957,188.9802599,0.068226219,925.6562025,0.047917351,0.017185527,0.009400776,1781791.611,-0.107268395,0.000308375,"Mg,Mg12(Nd,Zn)",,82,,,,,,,,,,,,,,530,12,200,12,,,,,ÖýÔì,300,55.89,ÖýÔì,300,112.315,ÖýÔì,300,22.229
MM00733,Mg-2Nd-0.2Zn-0.4Zr-mg¸ÄÕýÁË,97.4,,0.2,0,0.4,0,0,0,0,2,0,0,0,0,0,0,0,0,0,0,0,0,0,0,0,0,0,0.160097999,0.003822989,3.658928637,0.010637854,15.02103544,0.017923236,0.141229083,0.0263703,3.747830491,0.012842108,24.82180727,0.299849294,12.20934584,0.245511975,1373.391302,0.11698098,-0.396086454,0.152962831,7.638925898,0.017981617,1.309694838,0.010457513,8.706855343,0.048019977,24.87887387,0.006144211,0,0.006562452,2.013211604,0.143578051,189.1696669,0.06173686,925.5737209,0.049466334,0.017186314,0.009406982,1772599.354,-0.068536357,0.00023639,¦Á-MgMg12Nd,Mg12Nd,100,,,,,,,,,,,,,,,,,,,,,,ÖýÌ¬,25,116,ÖýÌ¬,25,176,ÖýÌ¬,25,5.5
MM00734,Mg-3Nd-0.4Zr-0.3Zn,96.3,,0.3,0,0.4,0,0,0,0,3,0,0,0,0,0,0,0,0,0,0,0,0,0,0,0,0,0,0.160096861,0.004703642,3.658191411,0.012904295,15.01463175,0.02185517,0.141328118,0.031906582,3.746776153,0.015782719,25.05060381,0.359821924,12.30153534,0.294749544,1376.907796,0.131922032,-0.394529219,0.18234424,7.635846839,0.021903371,1.309527053,0.012861473,8.703622505,0.048961866,24.88367766,0.007536809,0,0.009362345,2.018901653,0.174555292,188.834738,0.073157297,926.1572935,0.052627605,0.017186321,0.009397564,1787690.298,-0.116860902,0.000303014,a-Mg£¬Mg17Al12£¬Mg12Nd,,,,,,,,,,,,,,,,,,,,,,,,,,,ÖýÌ¬,25,169,,,
MM00735,Mg-2.5Nd-0.6Zn-0.5Zr-wt¸ü¸ÄÁË,96.69,,0.61,0,0.42,0,0,0,0,2.28,0,0,0,0,0,0,0,0,0,0,0,0,0,0,0,0,0,0.160067656,0.006392041,3.659671828,0.013169922,15.02337913,0.020549726,0.141231462,0.028597862,3.748545226,0.015488555,24.95050507,0.324088188,12.26337507,0.266390417,1374.313929,0.122920881,-0.395888316,0.163664216,7.640541588,0.021104653,1.310143994,0.014947786,8.704676488,0.049825577,24.88114236,0.006633724,0,0.0145455,2.029520388,0.241615967,188.9629097,0.067024499,925.4727409,0.052245615,0.01717784,0.009405654,1782332.147,-0.104824175,0.00026653,a-Mg,,58,,,,,,,,,1.0¡Á10-3s-1,,,,,,,,,,,,,É°ÐÍÖýÔì,ÊÒÎÂ,104,É°ÐÍÖýÔì,ÊÒÎÂ,141,É°ÐÍÖýÔì,ÊÒÎÂ,6.8
MM00736,Mg-2.5Nd-0.6Zn-0.5Zr-wt¸ü¸ÄÁË,96.69,,0.61,0,0.42,0,0,0,0,2.28,0,0,0,0,0,0,0,0,0,0,0,0,0,0,0,0,0,0.160067656,0.006392041,3.659671828,0.013169922,15.02337913,0.020549726,0.141231462,0.028597862,3.748545226,0.015488555,24.95050507,0.324088188,12.26337507,0.266390417,1374.313929,0.122920881,-0.395888316,0.163664216,7.640541588,0.021104653,1.310143994,0.014947786,8.704676488,0.049825577,24.88114236,0.006633724,0,0.0145455,2.029520388,0.241615967,188.9629097,0.067024499,925.4727409,0.052245615,0.01717784,0.009405654,1782332.147,-0.104824175,0.00026653,a-Mg,,,,,,,,,,,1.0¡Á10-3s-1,,,,,515,16,,,70-80,,,,É°ÐÍÖýÔì,ÊÒÎÂ,135,É°ÐÍÖýÔì,ÊÒÎÂ,220,É°ÐÍÖýÔì,ÊÒÎÂ,5.5
MM00737,Mg-6Zn-4Si,90,,6,0,0,0,0,0,0,0,0,0,4,0,0,0,0,0,0,0,0,0,0,0,0,0,0,0.157999206,0.055926944,3.717965726,0.064447335,15.15116189,0.032912835,0.139471886,0.044566987,3.803214574,0.056531635,25.39916214,0.244755064,12.49191341,0.218570294,1424.210642,0.238672755,-0.340089981,0.986694853,7.705012552,0.036005647,1.339268172,0.089695457,10.1697828,0.762832526,24.69924129,0.038688785,0.03138203,0.101104807,2.30544052,0.66949258,186.9213741,0.06822177,945.4154208,0.156378243,0.016661155,0.010756946,1840296.327,-3.949852742,0.001893611,MgZn£¬Mg2Si£¬Mg-6Zn-4Si-0.5Sr,,5.98,,,,,,,,,,,,,,,,,,,,,,,,,,,,#N/A,#N/A,4.43
MM00738,Mg-6Zn-4Si,90,,6,0,0,0,0,0,0,0,0,0,4,0,0,0,0,0,0,0,0,0,0,0,0,0,0,0.157999206,0.055926944,3.717965726,0.064447335,15.15116189,0.032912835,0.139471886,0.044566987,3.803214574,0.056531635,25.39916214,0.244755064,12.49191341,0.218570294,1424.210642,0.238672755,-0.340089981,0.986694853,7.705012552,0.036005647,1.339268172,0.089695457,10.1697828,0.762832526,24.69924129,0.038688785,0.03138203,0.101104807,2.30544052,0.66949258,186.9213741,0.06822177,945.4154208,0.156378243,0.016661155,0.010756946,1840296.327,-3.949852742,0.001893611,,,,,,,,,,,0.2,,,,,,,,,,,,,,ÖýÌ¬,25,58.79,ÖýÌ¬,25,96.544,ÖýÌ¬,25,3.09597
MM00739,Mg-6Zn-4Si,90,,6,0,0,0,0,0,0,0,0,0,4,0,0,0,0,0,0,0,0,0,0,0,0,0,0,0.157999206,0.055926944,3.717965726,0.064447335,15.15116189,0.032912835,0.139471886,0.044566987,3.803214574,0.056531635,25.39916214,0.244755064,12.49191341,0.218570294,1424.210642,0.238672755,-0.340089981,0.986694853,7.705012552,0.036005647,1.339268172,0.089695457,10.1697828,0.762832526,24.69924129,0.038688785,0.03138203,0.101104807,2.30544052,0.66949258,186.9213741,0.06822177,945.4154208,0.156378243,0.016661155,0.010756946,1840296.327,-3.949852742,0.001893611,,,,,,,,,,,0.2,,,,,,,,,,,,,,ÖýÌ¬,150,54.767,ÖýÌ¬,150,88.953,ÖýÌ¬,150,6.8021
MM00740,Mg-8Zn-1.5Sm,90.5,,8,0,0,0,0,0,0,0,0,0,0,1.5,0,0,0,0,0,0,0,0,0,0,0,0,0,0.159500353,0.023656509,3.67847281,0.032121392,15.1182388,0.036570129,0.140544527,0.03154402,3.770532085,0.033778389,25.93460997,0.369831499,12.70057455,0.31748661,1359.037389,0.035763301,-0.403966528,0.145262385,7.696288764,0.042065812,1.320427344,0.045505617,8.656900377,0.027336644,24.90015719,0.01039067,0,0.138212272,2.31475273,0.757797802,187.3206766,0.080851151,916.9280856,0.050068219,0.01702142,0.009441199,1872866.781,-0.560461332,0.000463457,¦Á-Mg£¬Mg2Zn3£¬Mg41Sm5,,,,,,,,,,,,,,,,,,,,,,ÖýÌ¬,"46 (HV,0.98N,15 s)",,,,,,,,,
MM00741,Mg-8Zn-1.5Sm,90.5,,8,0,0,0,0,0,0,0,0,0,0,1.5,0,0,0,0,0,0,0,0,0,0,0,0,0,0.159500353,0.023656509,3.67847281,0.032121392,15.1182388,0.036570129,0.140544527,0.03154402,3.770532085,0.033778389,25.93460997,0.369831499,12.70057455,0.31748661,1359.037389,0.035763301,-0.403966528,0.145262385,7.696288764,0.042065812,1.320427344,0.045505617,8.656900377,0.027336644,24.90015719,0.01039067,0,0.138212272,2.31475273,0.757797802,187.3206766,0.080851151,916.9280856,0.050068219,0.01702142,0.009441199,1872866.781,-0.560461332,0.000463457,¦Á-Mg£¬Mg2Zn3£¬Mg41Sm5,,,,,,,,,,1,,,,,,400,12,,,,,ÖýÔì,"63.1 (HV,0.98N,15 s)",,,,ÖýÔì,ÊÒÎÂ,228,ÖýÔì,ÊÒÎÂ,11.8
MM00742,Mg-8Zn-1.5Sm,90.5,,8,0,0,0,0,0,0,0,0,0,0,1.5,0,0,0,0,0,0,0,0,0,0,0,0,0,0.159500353,0.023656509,3.67847281,0.032121392,15.1182388,0.036570129,0.140544527,0.03154402,3.770532085,0.033778389,25.93460997,0.369831499,12.70057455,0.31748661,1359.037389,0.035763301,-0.403966528,0.145262385,7.696288764,0.042065812,1.320427344,0.045505617,8.656900377,0.027336644,24.90015719,0.01039067,0,0.138212272,2.31475273,0.757797802,187.3206766,0.080851151,916.9280856,0.050068219,0.01702142,0.009441199,1872866.781,-0.560461332,0.000463457,¦Á-Mg£¬Mg2Zn3£¬Mg41Sm5,,,,,,,,,,1,,,,,,400,20,,,,,ÖýÔì,"76.4 (HV,0.98N,15 s)",,,,ÖýÔì,ÊÒÎÂ,256,ÖýÔì,ÊÒÎÂ,13.6
MM00743,Mg-8Zn-1.5Sm,90.5,,8,0,0,0,0,0,0,0,0,0,0,1.5,0,0,0,0,0,0,0,0,0,0,0,0,0,0.159500353,0.023656509,3.67847281,0.032121392,15.1182388,0.036570129,0.140544527,0.03154402,3.770532085,0.033778389,25.93460997,0.369831499,12.70057455,0.31748661,1359.037389,0.035763301,-0.403966528,0.145262385,7.696288764,0.042065812,1.320427344,0.045505617,8.656900377,0.027336644,24.90015719,0.01039067,0,0.138212272,2.31475273,0.757797802,187.3206766,0.080851151,916.9280856,0.050068219,0.01702142,0.009441199,1872866.781,-0.560461332,0.000463457,¦Á-Mg£¬Mg2Zn3£¬Mg41Sm5,,,,,,,,,,1,,,,,,400,28,,,,,ÖýÔì,"72 (HV,0.98N,15 s)",,,,ÖýÔì,ÊÒÎÂ,249,ÖýÔì,ÊÒÎÂ,13.3
MM00744,Mg-8Zn-1.5Sm,90.5,,8,0,0,0,0,0,0,0,0,0,0,1.5,0,0,0,0,0,0,0,0,0,0,0,0,0,0.159500353,0.023656509,3.67847281,0.032121392,15.1182388,0.036570129,0.140544527,0.03154402,3.770532085,0.033778389,25.93460997,0.369831499,12.70057455,0.31748661,1359.037389,0.035763301,-0.403966528,0.145262385,7.696288764,0.042065812,1.320427344,0.045505617,8.656900377,0.027336644,24.90015719,0.01039067,0,0.138212272,2.31475273,0.757797802,187.3206766,0.080851151,916.9280856,0.050068219,0.01702142,0.009441199,1872866.781,-0.560461332,0.000463457,¦Á-Mg£¬Mg2Zn3£¬Mg41Sm5,,,,,,,,,,1,,,,,,400,36,,,,,ÖýÔì,"71.4 (HV,0.98N,15 s)",,,,ÖýÔì,ÊÒÎÂ,244,ÖýÔì,ÊÒÎÂ,13.2
MM00745,Mg-5Sn-4Zn-0.5Si,90.5,,4,0,0,0,0,0,5,0,0,0,0.5,0,0,0,0,0,0,0,0,0,0,0,0,0,0,0.159585547,0.02492495,3.683254283,0.036172299,15.08375893,0.025150391,0.140536816,0.022208793,3.771888113,0.032954021,26.01039311,0.4240323,12.71200838,0.356062751,1385.033959,0.144875847,-0.378352335,0.528395834,7.6728465,0.029166711,1.325263663,0.066842901,8.852064932,0.31977498,24.87961324,0.017064667,0.014231885,0.072653616,2.190305819,0.580647571,187.3533198,0.083395802,918.4401294,0.080311956,0.017050589,0.009638151,1868166.338,-1.101824891,0.000842694,,,63.614,,,,,,,,1,,,,,,,,,,,,,,,,,ÖýÌ¬,ÊÒÎÂ,203.925,ÖýÌ¬,ÊÒÎÂ,9.88056
MM00746,Mg-5Sn-4Zn-1Si,90,,4,0,0,0,0,0,5,0,0,0,1,0,0,0,0,0,0,0,0,0,0,0,0,0,0,0.159377573,0.03129462,3.688785494,0.04203083,15.08986448,0.025781165,0.140397462,0.026431461,3.77663056,0.037495834,26.02913867,0.423886582,12.72178951,0.355959509,1393.437366,0.168354997,-0.370065056,0.629883004,7.675206014,0.02947222,1.328008719,0.072908781,9.044485234,0.440927262,24.85608021,0.022032656,0.018394522,0.072395114,2.199710957,0.581028115,187.1660527,0.08459494,921.9771057,0.098039474,0.017000598,0.009809881,1870720.311,-1.569414267,0.001053818,,,55.591,,,,,,,,,,,,,,,,,,,,,,,,,ÖýÌ¬,ÊÒÎÂ,199.445,ÖýÌ¬,ÊÒÎÂ,7.8328
