Repository: qixinke/Magweb

File: 镁合金储氢数据库.csv (part 12 of 20)
ID,Name,Mg,Ni,Cu,Ce,La,Nd,Pr,Sm,Y,Ag,Al,Ca,Co,Fe,In,Li,Mn,Nb,Ti,V,Zn,Cr,Pd,Si,Zr,Gd,B,C,ÃÜ(XM),¦ÄÃÜ(XM),×åGp,¦Ä×åGp,I2(ev),¦ÄI2(ev),Ô­¾¶(Rm),¦ÄÔ­¾¶(Rm),¹²¾¶(Rc),¦Ä¹²¾¶(Rc,×ÔÄÜ(W),¦Ä×ÔÄÜ(W),¾§Ìå(LP),¦Ä¾§Ìå(LP),¹¦º¯Êý,¦Ä¹¦º¯Êý,¾ø¶Ôµç¸ºÐÔ,¦Ä¾ø¶Ôµç¸ºÐÔ,AW,¦ÄAW,AN,¦ÄAN,Tb,¦ÄTb,Eea(ev),¦ÄEea(ev),I1,¦ÄI1,XP,¦ÄXP,Hf,¦ÄHf,Cm,¦ÄCm,VEC,fs,fp,fd,¦ÄVEC,K,¦ÄK,Tm,¦ÄTm,Vm,B,ÈÛ»¯ìÊSf,ÃÜ¶È,»ìºÏìÊHmix,¼ª²¼Ë¹×ÔÓÉÄÜGmix,oumigaµÄµ¹Êý,ìØSmix,¼Ó¹¤·½Ê½,ÇòÄ¥»úH2Ñ¹Á¦£¨MPa£©,ÇòÄ¥»úAr2Ñ¹Á¦£¨MPa£©,Çò·ÛÖÊÁ¿±È,ÇòÄ¥»ú×ªËÙ(Ô²ÅÌ×ªËÙ)£¨rpm£©,Ä¥·ÛÊ±¼ä£¨h£©,¡æ/min²îÊ¾É¨ÃèÁ¿ÈÈ·¨ (DSC) ºÍÈÈÖØ·¨ (TG) ¼ÓÈÈËÙÂÊ,ë²ÆøMPa,ÉÕ½áÎÂ¶È¡æ,ÉÕ½áÊ±¼äh,m/sÈÛÌå·ÄË¿ËÙÂÊ£¨Í­¹õÏßËÙ¶È½üËÆ±íÊ¾£©,ÑùÆ·µÄ¼ÓÈÈËÙÂÊ,ÎüÇâ±¥ºÍ±È£¨Ra(t))t min%,ÍÑÇâ±È£¨R d ( t )£©%,ÎÂ¶ÈC?a?(t)£¨tµÄÇâ»¯ÄÜÁ¦£©ÇâÈÝÁ¿,C?d?(t)£¨tµÄÇâ»¯ÄÜÁ¦£©Çâ½âÎüÈÝÁ¿,ÎüÇâËÙÂÊ,³õÊ¼ÎüÇâÎÂ¶È¡æ,ÇâÎüÊÕÎÂ¶È,ÇâÎüÊÕÑ¹Á¦,ÇâÎüÊÕÊ±¼ämin,ÎüHÁ¿,´¢ÇâÁ¿,¿ÉÄæ´¢ÇâÄÜÁ¦wt%,Çâ½âÎüÐ§ÂÊ,½âÎü¶¯Á¦Ñ§ÎÂ¶È,½âÎü¶¯Á¦Ñ§H2Ñ¹Á¦(MPa),½âÎü¶¯Á¦Ñ§H2Ñ¹Á¦Ê±¼ämin,½âÎüH2º¬Á¿,ÍÑÇâÁ¿,¿ªÊ¼½âÎüÎÂ¶È¡æ,·åÖµ½âÎüÎÂ¶È£¨´ÓµÚ70¸öÅ²¶¯£©¡æ,×îÖÕÍÑÇâÎÂ¶È¡æ,ÍêÈ«ÍÑÇâÊ±¼ä,ÎüÇâ»î»¯ÄÜE?ae(k)kJ/mol,Çâ½âÎü¹ý³ÌµÄ»î»¯ÄÜ (E de(a)),ÍÑÇâ»î»¯ÄÜE?de(k),ìÊ±ä¦¤H £¨ÐÎ³ÉìÊ£©?(kJ/mol)£¨ÎüÇâ,ìØ±ä¦¤S J/mol/K)£¨ÎüÇâ,ìÊ±ä¦¤H (kJ/mol)£¨·Ö½âìÊ£©Çâ½âÎü,ìØ±ä¦¤S J/mol/K)£¨Çâ½âÎü,ÎüÊÕPCTÆ½ºâÑ¹Á¦MPa,½âÎüPCTÆ½ºâÑ¹Á¦MPa,»î»¯ÎÂ¶È¡æ,H2»î»¯Ñ¹Á¦MPa,»î»¯Ñ­»·´ÎÊý
MHS0575,Mg47Ca20Ni33,0.294358276,0.499094766,,,,,,,,,,0.206546958,,,,,,,,,,,,,,,,,1.649499617,0.107605839,4.639987945,0.810712749,15.43658276,0.146024104,0.15588507,0.167204227,0.142390041,0.129199217,3.961697328,0.228867092,108.1318689,0.847431235,3.9936974,0.216282905,3.654498323,0.213857005,38.80772728,0.390513471,18.87997949,0.374323225,2043.38743,0.399024248,0.19971784,3.467115968,7.33741932,0.08343754,1.445998956,0.239088776,11.47298712,0.350362822,25.47732867,0.022569832,4.639987945,0.431035603,0,0.568964397,0.810712749,159.3301537,0.301893163,1227.198873,0.292415085,0.01721347,83.94978399,0.009348922,2788271.898,-6.585600115,-10644.23042,0.000619084,8.668232225,ÖýÔì+ÇòÄ¥,,,,,,,,,,,,,,,,,,300,,,,1.25,3.47£¨573 K£©,,,,,,,,,,,,,,,,,,,,,,
MHS0576,Mg-5wt%Ni-2.5wt%Fe-2.5wt%Ti,0.9,0.05,,,,,,,,,,,,0.025,,,,,0.025,,,,,,,,,,1.670581203,0.019735528,2.27143639,0.590366162,15.09784818,0.033468531,0.158719925,0.041438911,0.140778959,0.024682708,3.709993303,0.066066068,196.2064627,0.197290833,3.711356821,0.066113689,3.763791519,0.028356775,25.73919726,0.254166875,12.64657648,0.234540388,1452.913583,0.280265204,-0.352867692,0.681771334,7.637833309,0.012888342,1.332239758,0.079529495,9.079574101,0.19342032,24.90056347,0.00715433,2.27143639,0.880500114,0,0.119499886,0.590366162,184.3033202,0.143686777,964.7182235,0.195301523,0.016826128,50.27424724,0.009411633,1879153.835,1.222537869,-1914.895279,0.000638029,1.98619428,·´Ó¦»úÐµÑÐÄ¥·¨,1.2,,,250,8,,,,,,,,,,,,,320,1.2,5,4.37,,,,320,0.1,5,1.69,,,,,,,,,,,,,,,,,
MHS0577,Mg-5wt%Ni-2.5wt%Fe-2.5wt%Ti,0.9,0.05,,,,,,,,,,,,0.025,,,,,0.025,,,,,,,,,,1.670581203,0.019735528,2.27143639,0.590366162,15.09784818,0.033468531,0.158719925,0.041438911,0.140778959,0.024682708,3.709993303,0.066066068,196.2064627,0.197290833,3.711356821,0.066113689,3.763791519,0.028356775,25.73919726,0.254166875,12.64657648,0.234540388,1452.913583,0.280265204,-0.352867692,0.681771334,7.637833309,0.012888342,1.332239758,0.079529495,9.079574101,0.19342032,24.90056347,0.00715433,2.27143639,0.880500114,0,0.119499886,0.590366162,184.3033202,0.143686777,964.7182235,0.195301523,0.016826128,50.27424724,0.009411633,1879153.835,1.222537869,-1914.895279,0.000638029,1.98619428,·´Ó¦»úÐµÑÐÄ¥·¨,1.2,,,250,8,,,,,,,,,,,,,320,1.2,10,4.79,,,,320,0.1,10,3.81,,,,,,,,,,,,,,,,,
MHS0578,Mg-5wt%Ni-2.5wt%Fe-2.5wt%Ti,0.9,0.05,,,,,,,,,,,,0.025,,,,,0.025,,,,,,,,,,1.670581203,0.019735528,2.27143639,0.590366162,15.09784818,0.033468531,0.158719925,0.041438911,0.140778959,0.024682708,3.709993303,0.066066068,196.2064627,0.197290833,3.711356821,0.066113689,3.763791519,0.028356775,25.73919726,0.254166875,12.64657648,0.234540388,1452.913583,0.280265204,-0.352867692,0.681771334,7.637833309,0.012888342,1.332239758,0.079529495,9.079574101,0.19342032,24.90056347,0.00715433,2.27143639,0.880500114,0,0.119499886,0.590366162,184.3033202,0.143686777,964.7182235,0.195301523,0.016826128,50.27424724,0.009411633,1879153.835,1.222537869,-1914.895279,0.000638029,1.98619428,·´Ó¦»úÐµÑÐÄ¥·¨,1.2,,,250,8,,,,,,,,,,,,,320,1.2,60,4.9,,,,320,0.1,60,4.85,,,,,,,,,,,,,,,,,
MHS0579,Mg74Ti12Ni12Mn2,0.564316369,0.220985031,,,,,,,,,,,,,,,0.034474545,,0.180224055,,,,,,,,,,1.662399871,0.053608744,3.299994521,0.800022505,15.24831841,0.07748255,0.153670024,0.078540886,0.141200014,0.06256384,3.896398975,0.12439052,165.3684264,0.470527906,3.927999001,0.127882312,3.791399502,0.064500754,31.87168706,0.409138312,15.37998968,0.382873502,1864.81892,0.462866579,-0.157321077,3.246573706,7.542879921,0.035217264,1.414399595,0.141049641,11.00999494,0.360329496,25.06505918,0.016979733,3.299994521,0.606061612,0,0.393938388,0.800022505,154.3160518,0.407459691,1153.82953,0.342324876,0.01546654,70.49991045,0.009542133,2537467.652,2.684828337,-7766.831989,0.000345559,6.733678254,ÑÐÄ¥,,,20,200,30,,,,,,,,,,,,,300,,,,3.47,,,,,,,,,,,,,,,,,-79.2,,,,,,
MHS0580,Mg72Ti12Ni12Mn4,0.538709104,0.216817208,,,,,,,,,,,,,,,0.067648695,,0.176824993,,,,,,,,,,1.661999871,0.053627586,3.399994602,0.789200086,15.26040322,0.077476977,0.153168023,0.080376238,0.141160014,0.062619408,3.901198979,0.123935522,167.6751683,0.480710431,3.936799008,0.127363067,3.790799502,0.064547262,32.48434857,0.412047122,15.63998989,0.38485712,1884.238935,0.457785115,-0.159321079,3.212979428,7.538639917,0.035238681,1.419199599,0.140796197,11.09999501,0.357193251,25.0940792,0.018305889,3.399994602,0.588236228,0,0.411763772,0.789200086,150.6720488,0.437442873,1165.74954,0.340409306,0.015328896,71.99991168,0.009521767,2613836.881,2.976029075,-8469.227131,0.00035127,7.267601546,ÑÐÄ¥,,,20,200,30,,,,,,,,,,,,,300,,,,3.32,,,,,,,,,,,,,,,,,-78,,,,,,
MHS0581,Mg70Ti12Ni12Mn6,0.514049876,0.212803687,,,,,,,,,,,,,,,0.099594667,,0.173551771,,,,,,,,,,1.66159987,0.053645357,3.499994684,0.777751548,15.27248803,0.07746329,0.152666023,0.082061519,0.141120014,0.062673703,3.905998983,0.123468675,169.9819102,0.489690163,3.945599015,0.126806487,3.790199501,0.064593376,33.09701007,0.413758666,15.8999901,0.385909192,1903.658951,0.45257723,-0.161321081,3.180154071,7.534399914,0.035251139,1.423999603,0.14046324,11.18999508,0.3539246,25.12309923,0.019468292,3.499994684,0.571429439,0,0.428570561,0.777751548,147.0280458,0.466689616,1177.66955,0.338222477,0.015191252,73.4999129,0.009501812,2691853.217,3.23522976,-9076.478737,0.000356314,7.709899579,ÑÐÄ¥,,,20,200,30,,,,,,,,,,,,,300,,,,3.6,,,,,,,,,,,,,,,,,-73.7,,0.221,0.18,,,
MHS0582,Mg68Ti12Ni12Mn8,0.490286993,0.208936054,,,,,,,,,,,,,,,0.130379425,,0.170397528,,,,,,,,,,1.66119987,0.053662056,3.599994766,0.765780225,15.28457284,0.077441524,0.152164023,0.083603566,0.141080014,0.062726725,3.910798987,0.122989924,172.2886521,0.49759971,3.954399022,0.126212568,3.789599501,0.064639097,33.70967157,0.414409239,16.15999032,0.386122567,1923.078967,0.44724594,-0.163321082,3.148069806,7.53015991,0.035254617,1.428799606,0.140051817,11.27999516,0.350526103,25.15211925,0.020495301,3.599994766,0.555556363,0,0.444443637,0.765780225,143.3840428,0.49540432,1189.58956,0.33577596,0.015053608,74.99991413,0.009482258,2771570.53,3.462430394,-9621.440596,0.000359737,8.090944435,ÑÐÄ¥,,,20,200,30,,,,,,,,,,,,,300,,,,3.11,,,,,,,,,,,,,,,,,-73.6,,,,,,
MHS0583,Mg70Ti12Ni12Mn6,0.514049876,0.212803687,,,,,,,,,,,,,,,0.099594667,,0.173551771,,,,,,,,,,1.66159987,0.053645357,3.499994684,0.777751548,15.27248803,0.07746329,0.152666023,0.082061519,0.141120014,0.062673703,3.905998983,0.123468675,169.9819102,0.489690163,3.945599015,0.126806487,3.790199501,0.064593376,33.09701007,0.413758666,15.8999901,0.385909192,1903.658951,0.45257723,-0.161321081,3.180154071,7.534399914,0.035251139,1.423999603,0.14046324,11.18999508,0.3539246,25.12309923,0.019468292,3.499994684,0.571429439,0,0.428570561,0.777751548,147.0280458,0.466689616,1177.66955,0.338222477,0.015191252,73.4999129,0.009501812,2691853.217,3.23522976,-9076.478737,0.000356314,7.709899579,ÑÐÄ¥,,,20,200,60,,,,,,,,,,,,,300,,,,3.14,,,,,,,,,,,,,,,,,,,0.28,0.228,,,
MHS0584,Mg70Ti12Ni12Mn6,0.514049876,0.212803687,,,,,,,,,,,,,,,0.099594667,,0.173551771,,,,,,,,,,1.66159987,0.053645357,3.499994684,0.777751548,15.27248803,0.07746329,0.152666023,0.082061519,0.141120014,0.062673703,3.905998983,0.123468675,169.9819102,0.489690163,3.945599015,0.126806487,3.790199501,0.064593376,33.09701007,0.413758666,15.8999901,0.385909192,1903.658951,0.45257723,-0.161321081,3.180154071,7.534399914,0.035251139,1.423999603,0.14046324,11.18999508,0.3539246,25.12309923,0.019468292,3.499994684,0.571429439,0,0.428570561,0.777751548,147.0280458,0.466689616,1177.66955,0.338222477,0.015191252,73.4999129,0.009501812,2691853.217,3.23522976,-9076.478737,0.000356314,7.709899579,ÑÐÄ¥,,,20,200,90,,,,,,,,,,,,,300,,,,2.8,,,,,,,,,,,,,,,,,,,0.229,0.199,,,
MHS0585,Mg70Ti12Ni12Mn6,0.514049876,0.212803687,,,,,,,,,,,,,,,0.099594667,,0.173551771,,,,,,,,,,1.66159987,0.053645357,3.499994684,0.777751548,15.27248803,0.07746329,0.152666023,0.082061519,0.141120014,0.062673703,3.905998983,0.123468675,169.9819102,0.489690163,3.945599015,0.126806487,3.790199501,0.064593376,33.09701007,0.413758666,15.8999901,0.385909192,1903.658951,0.45257723,-0.161321081,3.180154071,7.534399914,0.035251139,1.423999603,0.14046324,11.18999508,0.3539246,25.12309923,0.019468292,3.499994684,0.571429439,0,0.428570561,0.777751548,147.0280458,0.466689616,1177.66955,0.338222477,0.015191252,73.4999129,0.009501812,2691853.217,3.23522976,-9076.478737,0.000356314,7.709899579,ÑÐÄ¥,,,20,200,120,,,,,,,,,,,,,300,,,,2.46,,,,,,,,,,,,,,,,,,,0.186,0.13,,,
MHS0586,"Mg90Ni8RE2 (RE = Y, Nd, Gd)",0.7654,0.1632,,,,0.0161,,,0.0485,,,,,,,,,,,,,,,,0.001276299,0.005500144,,,1.676814192,0.033305392,2.656539198,0.814164234,15.22356676,0.063531668,0.157623968,0.063695738,0.140672874,0.061681256,3.769501202,0.110183783,186.758848,0.293770655,3.77135061,0.109538447,3.790049983,0.052022709,28.58862578,0.502177786,13.90936982,0.445766815,1552.988348,0.369544701,-0.260776736,1.652436336,7.614613937,0.028692736,1.355648272,0.120680112,9.41892245,0.246958486,25.01097068,0.022145178,2.656539198,0.752859209,0,0.247140791,0.814164234,178.6341176,0.198348605,1003.142272,0.241210579,0.016589612,55.63614203,0.009389418,2115315.514,-1.764004896,-3246.845385,0.000543593,3.234916394,,,,,,,,,,,40,,,,,,,,300,,20,5.5,,,,,,,,,,,,,,,,,,,,,,,,
MHS0587,"Mg90Ni8RE2 (RE = Y, Nd, Gd)",0.7654,0.1632,,,,0.0161,,,0.0485,,,,,,,,,,,,,,,,0.001276299,0.005500144,,,1.676814192,0.033305392,2.656539198,0.814164234,15.22356676,0.063531668,0.157623968,0.063695738,0.140672874,0.061681256,3.769501202,0.110183783,186.758848,0.293770655,3.77135061,0.109538447,3.790049983,0.052022709,28.58862578,0.502177786,13.90936982,0.445766815,1552.988348,0.369544701,-0.260776736,1.652436336,7.614613937,0.028692736,1.355648272,0.120680112,9.41892245,0.246958486,25.01097068,0.022145178,2.656539198,0.752859209,0,0.247140791,0.814164234,178.6341176,0.198348605,1003.142272,0.241210579,0.016589612,55.63614203,0.009389418,2115315.514,-1.764004896,-3246.845385,0.000543593,3.234916394,,,,,,,,,,,40,,,,,,,,50,,60,1.1,,,,,,,,,,,,,,,,,,,,,,,,
MHS0588,"Mg90Ni8RE2 (RE = Y, Nd, Gd)",0.7654,0.1632,,,,0.0161,,,0.0485,,,,,,,,,,,,,,,,0.001276299,0.005500144,,,1.676814192,0.033305392,2.656539198,0.814164234,15.22356676,0.063531668,0.157623968,0.063695738,0.140672874,0.061681256,3.769501202,0.110183783,186.758848,0.293770655,3.77135061,0.109538447,3.790049983,0.052022709,28.58862578,0.502177786,13.90936982,0.445766815,1552.988348,0.369544701,-0.260776736,1.652436336,7.614613937,0.028692736,1.355648272,0.120680112,9.41892245,0.246958486,25.01097068,0.022145178,2.656539198,0.752859209,0,0.247140791,0.814164234,178.6341176,0.198348605,1003.142272,0.241210579,0.016589612,55.63614203,0.009389418,2115315.514,-1.764004896,-3246.845385,0.000543593,3.234916394,,,,,,,,,,,40,,,,,,1.6 wt.%-H/min(300¡æ),,300,,240,5.6,,,,,,,,,,,,,,,,,,,,,,,,
MHS0589,Mg-10 at.% Zn,0.769890013,,,,,,,,,,,,,,,,,,,,0.230109987,,,,,,,,1.707,0.065026362,3,1,15.328395,0.057324006,0.15804,0.039104024,0.1391,0.040977714,3.724,0.051557465,187.3847,0.277983741,3.727,0.053930775,3.82,0.054973822,28.4125,0.433699956,13.8,0.391304348,1344.7,0.04082695,-0.42,0.142857143,7.8208,0.067051964,1.344,0.075892857,8.565,0.047285464,24.9291,0.007232511,3,0.666666667,0,0.333333333,1,183,0.114754098,900.103,0.076814542,0.016604527,47.5,0.009515578,2104426.981,-1.44,-2434.184239,0.000591924,2.702739841,ÇâµÈÀë×ÓÌå½ðÊô·´Ó¦ (HPMR) ·¨,,,,,,,,,,,,,,,,,,300,4,20,5,6.1(?573 K),,,,,,,,,,,,56.3,,,?74.0,,,,,,,,
MHS0590,Mg-10 at.% Zn,0.769890013,,,,,,,,,,,,,,,,,,,,0.230109987,,,,,,,,1.707,0.065026362,3,1,15.328395,0.057324006,0.15804,0.039104024,0.1391,0.040977714,3.724,0.051557465,187.3847,0.277983741,3.727,0.053930775,3.82,0.054973822,28.4125,0.433699956,13.8,0.391304348,1344.7,0.04082695,-0.42,0.142857143,7.8208,0.067051964,1.344,0.075892857,8.565,0.047285464,24.9291,0.007232511,3,0.666666667,0,0.333333333,1,183,0.114754098,900.103,0.076814542,0.016604527,47.5,0.009515578,2104426.981,-1.44,-2434.184239,0.000591924,2.702739841,ÇâµÈÀë×ÓÌå½ðÊô·´Ó¦ (HPMR) ·¨,,,,,,,,,,,,,,,,,,350,4,10,5,,,,,,,,,,,,,,,,,,,,,,,,
MHS0591,Mg-10 at.% Zn,0.769890013,,,,,,,,,,,,,,,,,,,,0.230109987,,,,,,,,1.707,0.065026362,3,1,15.328395,0.057324006,0.15804,0.039104024,0.1391,0.040977714,3.724,0.051557465,187.3847,0.277983741,3.727,0.053930775,3.82,0.054973822,28.4125,0.433699956,13.8,0.391304348,1344.7,0.04082695,-0.42,0.142857143,7.8208,0.067051964,1.344,0.075892857,8.565,0.047285464,24.9291,0.007232511,3,0.666666667,0,0.333333333,1,183,0.114754098,900.103,0.076814542,0.016604527,47.5,0.009515578,2104426.981,-1.44,-2434.184239,0.000591924,2.702739841,ÇâµÈÀë×ÓÌå½ðÊô·´Ó¦ (HPMR) ·¨,,,,,,,,,,,,,,,,,,250,4,55,5.2,,,,,,,,,,,,,,,,,,,,,,,,
MHS0592,Mg-10 at.% Zn,0.769890013,,,,,,,,,,,,,,,,,,,,0.230109987,,,,,,,,1.707,0.065026362,3,1,15.328395,0.057324006,0.15804,0.039104024,0.1391,0.040977714,3.724,0.051557465,187.3847,0.277983741,3.727,0.053930775,3.82,0.054973822,28.4125,0.433699956,13.8,0.391304348,1344.7,0.04082695,-0.42,0.142857143,7.8208,0.067051964,1.344,0.075892857,8.565,0.047285464,24.9291,0.007232511,3,0.666666667,0,0.333333333,1,183,0.114754098,900.103,0.076814542,0.016604527,47.5,0.009515578,2104426.981,-1.44,-2434.184239,0.000591924,2.702739841,ÇâµÈÀë×ÓÌå½ðÊô·´Ó¦ (HPMR) ·¨,,,,,,,,,,,,,,,,,,300,4,55,6,,,,,,,,,,,,,,,,,,,,,,,,
MHS0593,Mg-10 at.% Zn,0.769890013,,,,,,,,,,,,,,,,,,,,0.230109987,,,,,,,,1.707,0.065026362,3,1,15.328395,0.057324006,0.15804,0.039104024,0.1391,0.040977714,3.724,0.051557465,187.3847,0.277983741,3.727,0.053930775,3.82,0.054973822,28.4125,0.433699956,13.8,0.391304348,1344.7,0.04082695,-0.42,0.142857143,7.8208,0.067051964,1.344,0.075892857,8.565,0.047285464,24.9291,0.007232511,3,0.666666667,0,0.333333333,1,183,0.114754098,900.103,0.076814542,0.016604527,47.5,0.009515578,2104426.981,-1.44,-2434.184239,0.000591924,2.702739841,ÇâµÈÀë×ÓÌå½ðÊô·´Ó¦ (HPMR) ·¨,,,,,,,,,,,,,,,,,,300,4,,,5.2,4.6,,,,,,,,,,,,,,,,,,0.25,,,,
MHS0594,Mg-10 at.% Zn,0.769890013,,,,,,,,,,,,,,,,,,,,0.230109987,,,,,,,,1.707,0.065026362,3,1,15.328395,0.057324006,0.15804,0.039104024,0.1391,0.040977714,3.724,0.051557465,187.3847,0.277983741,3.727,0.053930775,3.82,0.054973822,28.4125,0.433699956,13.8,0.391304348,1344.7,0.04082695,-0.42,0.142857143,7.8208,0.067051964,1.344,0.075892857,8.565,0.047285464,24.9291,0.007232511,3,0.666666667,0,0.333333333,1,183,0.114754098,900.103,0.076814542,0.016604527,47.5,0.009515578,2104426.981,-1.44,-2434.184239,0.000591924,2.702739841,ÇâµÈÀë×ÓÌå½ðÊô·´Ó¦ (HPMR) ·¨,,,,,,,,,,,,,,,,,,325,4,,,6.1,4.9,,,,,,,,,,,,,,,,,,0.43,,,,
MHS0595,Mg-10 at.% Zn,0.769890013,,,,,,,,,,,,,,,,,,,,0.230109987,,,,,,,,1.707,0.065026362,3,1,15.328395,0.057324006,0.15804,0.039104024,0.1391,0.040977714,3.724,0.051557465,187.3847,0.277983741,3.727,0.053930775,3.82,0.054973822,28.4125,0.433699956,13.8,0.391304348,1344.7,0.04082695,-0.42,0.142857143,7.8208,0.067051964,1.344,0.075892857,8.565,0.047285464,24.9291,0.007232511,3,0.666666667,0,0.333333333,1,183,0.114754098,900.103,0.076814542,0.016604527,47.5,0.009515578,2104426.981,-1.44,-2434.184239,0.000591924,2.702739841,ÇâµÈÀë×ÓÌå½ðÊô·´Ó¦ (HPMR) ·¨,,,,,,,,,,,,,,,,,,350,4,,,6.4,5.1,,,,,,,,,,,,,,,,,,0.78,,,,
MHS0596,Mg-10 at.% Zn,0.769890013,,,,,,,,,,,,,,,,,,,,0.230109987,,,,,,,,1.707,0.065026362,3,1,15.328395,0.057324006,0.15804,0.039104024,0.1391,0.040977714,3.724,0.051557465,187.3847,0.277983741,3.727,0.053930775,3.82,0.054973822,28.4125,0.433699956,13.8,0.391304348,1344.7,0.04082695,-0.42,0.142857143,7.8208,0.067051964,1.344,0.075892857,8.565,0.047285464,24.9291,0.007232511,3,0.666666667,0,0.333333333,1,183,0.114754098,900.103,0.076814542,0.016604527,47.5,0.009515578,2104426.981,-1.44,-2434.184239,0.000591924,2.702739841,ÇâµÈÀë×ÓÌå½ðÊô·´Ó¦ (HPMR) ·¨,,,,,,,,,,,,,,,,,,375,4,,,6.5,5.2,,,,,,,,,,,,,,,,,,1.52,,,,
MHS0597,Mg90Cu2.5Ni2.5Y5,0.744644184,0.049950172,0.054080275,,,,,,0.151325369,,,,,,,,,,,,,,,,,,,,1.66424995,0.043576386,2.474998762,0.750403122,15.10496574,0.076205892,0.159410008,0.055158182,0.142800007,0.078625,3.695249702,0.084274549,188.1245449,0.269001701,3.693999702,0.083230966,3.756499843,0.052922455,29.37577753,0.539333374,14.17499974,0.475049387,1558.124896,0.381548359,-0.284975196,1.30724133,7.576574875,0.041110769,1.335249892,0.098987979,9.157498819,0.170765858,24.97134994,0.016420359,2.474998762,0.797980196,0,0.202019804,0.750403122,184.1250018,0.28787152,997.9404432,0.232206829,0.017113986,50.54997714,0.009176398,2110074.673,-1.964999166,-3561.779101,0.000551995,3.567160872,ÈÛ·Ä,,,,,,5,,,,40,,,,,,,,300,2,150,3.5,,,,,,,,,,,,,,,,,,,,,,,,
MHS0598,Mg90Cu2.5Ni2.5Y5,0.744644184,0.049950172,0.054080275,,,,,,0.151325369,,,,,,,,,,,,,,,,,,,,1.66424995,0.043576386,2.474998762,0.750403122,15.10496574,0.076205892,0.159410008,0.055158182,0.142800007,0.078625,3.695249702,0.084274549,188.1245449,0.269001701,3.693999702,0.083230966,3.756499843,0.052922455,29.37577753,0.539333374,14.17499974,0.475049387,1558.124896,0.381548359,-0.284975196,1.30724133,7.576574875,0.041110769,1.335249892,0.098987979,9.157498819,0.170765858,24.97134994,0.016420359,2.474998762,0.797980196,0,0.202019804,0.750403122,184.1250018,0.28787152,997.9404432,0.232206829,0.017113986,50.54997714,0.009176398,2110074.673,-1.964999166,-3561.779101,0.000551995,3.567160872,ÈÛ·Ä,,,,,,5,,,,40,,,,,,,,250,2,150,3.5,,,,,,,,,,,,,,,,,,,,,,,,
MHS0599,Mg90Cu2.5Ni2.5Y5,0.744644184,0.049950172,0.054080275,,,,,,0.151325369,,,,,,,,,,,,,,,,,,,,1.66424995,0.043576386,2.474998762,0.750403122,15.10496574,0.076205892,0.159410008,0.055158182,0.142800007,0.078625,3.695249702,0.084274549,188.1245449,0.269001701,3.693999702,0.083230966,3.756499843,0.052922455,29.37577753,0.539333374,14.17499974,0.475049387,1558.124896,0.381548359,-0.284975196,1.30724133,7.576574875,0.041110769,1.335249892,0.098987979,9.157498819,0.170765858,24.97134994,0.016420359,2.474998762,0.797980196,0,0.202019804,0.750403122,184.1250018,0.28787152,997.9404432,0.232206829,0.017113986,50.54997714,0.009176398,2110074.673,-1.964999166,-3561.779101,0.000551995,3.567160872,ÈÛ·Ä,,,,,,5,,,,40,,,,,,,,200,2,150,3.3,,,,,,,,,,,,,,,,,,,,,,,,
MHS0600,Mg90Cu2.5Ni2.5Y5,0.744644184,0.049950172,0.054080275,,,,,,0.151325369,,,,,,,,,,,,,,,,,,,,1.66424995,0.043576386,2.474998762,0.750403122,15.10496574,0.076205892,0.159410008,0.055158182,0.142800007,0.078625,3.695249702,0.084274549,188.1245449,0.269001701,3.693999702,0.083230966,3.756499843,0.052922455,29.37577753,0.539333374,14.17499974,0.475049387,1558.124896,0.381548359,-0.284975196,1.30724133,7.576574875,0.041110769,1.335249892,0.098987979,9.157498819,0.170765858,24.97134994,0.016420359,2.474998762,0.797980196,0,0.202019804,0.750403122,184.1250018,0.28787152,997.9404432,0.232206829,0.017113986,50.54997714,0.009176398,2110074.673,-1.964999166,-3561.779101,0.000551995,3.567160872,ÈÛ·Ä,,,,,,5,,,,40,,,,,,,,150,2,150,2.5,,,,,,,,,,,,,,,,,,,,,,,,
MHS0601,Mg90Cu2.5Ni2.5Y5,0.744644184,0.049950172,0.054080275,,,,,,0.151325369,,,,,,,,,,,,,,,,,,,,1.66424995,0.043576386,2.474998762,0.750403122,15.10496574,0.076205892,0.159410008,0.055158182,0.142800007,0.078625,3.695249702,0.084274549,188.1245449,0.269001701,3.693999702,0.083230966,3.756499843,0.052922455,29.37577753,0.539333374,14.17499974,0.475049387,1558.124896,0.381548359,-0.284975196,1.30724133,7.576574875,0.041110769,1.335249892,0.098987979,9.157498819,0.170765858,24.97134994,0.016420359,2.474998762,0.797980196,0,0.202019804,0.750403122,184.1250018,0.28787152,997.9404432,0.232206829,0.017113986,50.54997714,0.009176398,2110074.673,-1.964999166,-3561.779101,0.000551995,3.567160872,ÈÛ·Ä,,,,,,5,,,,40,,,,,,,,100,2,150,1.7,,,,,,,,,,,,,,,,,,,,,,,,
MHS0602,Mg85Cu5Ni5Y5,0.661805455,0.094009578,0.101782711,,,,,,0.142402255,,,,,,,,,,,,,,,,,,,,1.672499926,0.04878994,2.899997589,0.878464453,15.31471277,0.096588788,0.157715013,0.072206866,0.14215001,0.082408852,3.75849947,0.110043019,178.4537976,0.355133927,3.75599947,0.108629286,3.790999742,0.065558838,31.216508,0.55208409,14.99999759,0.493063091,1640.49964,0.40970671,-0.205300422,2.391811824,7.578449864,0.041189839,1.364999802,0.132649129,9.479997531,0.219667351,24.99064976,0.018094079,2.899997589,0.672414348,0,0.327585652,0.878464453,186.9000183,0.3460007,1028.930827,0.255339035,0.016675756,56.29995656,0.009213445,2301338.148,-2.699997525,-5028.48958,0.000537229,4.884477608,ÈÛ·Ä,,,,,,5,,,,40,,,,,,,,300,2,150,4.8,,,,,,,,,,,,,,,,,,,,,,,,
MHS0603,Mg85Cu5Ni5Y5,0.661805455,0.094009578,0.101782711,,,,,,0.142402255,,,,,,,,,,,,,,,,,,,,1.672499926,0.04878994,2.899997589,0.878464453,15.31471277,0.096588788,0.157715013,0.072206866,0.14215001,0.082408852,3.75849947,0.110043019,178.4537976,0.355133927,3.75599947,0.108629286,3.790999742,0.065558838,31.216508,0.55208409,14.99999759,0.493063091,1640.49964,0.40970671,-0.205300422,2.391811824,7.578449864,0.041189839,1.364999802,0.132649129,9.479997531,0.219667351,24.99064976,0.018094079,2.899997589,0.672414348,0,0.327585652,0.878464453,186.9000183,0.3460007,1028.930827,0.255339035,0.016675756,56.29995656,0.009213445,2301338.148,-2.699997525,-5028.48958,0.000537229,4.884477608,ÈÛ·Ä,,,,,,5,,,,40,,,,,,,,250,2,150,4.7,,,,,,,,,,,,,,,,,,,,,,,,
MHS0604,Mg85Cu5Ni5Y5,0.661805455,0.094009578,0.101782711,,,,,,0.142402255,,,,,,,,,,,,,,,,,,,,1.672499926,0.04878994,2.899997589,0.878464453,15.31471277,0.096588788,0.157715013,0.072206866,0.14215001,0.082408852,3.75849947,0.110043019,178.4537976,0.355133927,3.75599947,0.108629286,3.790999742,0.065558838,31.216508,0.55208409,14.99999759,0.493063091,1640.49964,0.40970671,-0.205300422,2.391811824,7.578449864,0.041189839,1.364999802,0.132649129,9.479997531,0.219667351,24.99064976,0.018094079,2.899997589,0.672414348,0,0.327585652,0.878464453,186.9000183,0.3460007,1028.930827,0.255339035,0.016675756,56.29995656,0.009213445,2301338.148,-2.699997525,-5028.48958,0.000537229,4.884477608,ÈÛ·Ä,,,,,,5,,,,40,,,,,,,,200,2,150,4.6,,,,,,,,,,,,,,,,,,,,,,,,
MHS0605,Mg85Cu5Ni5Y5,0.661805455,0.094009578,0.101782711,,,,,,0.142402255,,,,,,,,,,,,,,,,,,,,1.672499926,0.04878994,2.899997589,0.878464453,15.31471277,0.096588788,0.157715013,0.072206866,0.14215001,0.082408852,3.75849947,0.110043019,178.4537976,0.355133927,3.75599947,0.108629286,3.790999742,0.065558838,31.216508,0.55208409,14.99999759,0.493063091,1640.49964,0.40970671,-0.205300422,2.391811824,7.578449864,0.041189839,1.364999802,0.132649129,9.479997531,0.219667351,24.99064976,0.018094079,2.899997589,0.672414348,0,0.327585652,0.878464453,186.9000183,0.3460007,1028.930827,0.255339035,0.016675756,56.29995656,0.009213445,2301338.148,-2.699997525,-5028.48958,0.000537229,4.884477608,ÈÛ·Ä,,,,,,5,,,,40,,,,,,,,150,2,150,3,,,,,,,,,,,,,,,,,,,,,,,,
MHS0606,Mg85Cu5Ni5Y5,0.661805455,0.094009578,0.101782711,,,,,,0.142402255,,,,,,,,,,,,,,,,,,,,1.672499926,0.04878994,2.899997589,0.878464453,15.31471277,0.096588788,0.157715013,0.072206866,0.14215001,0.082408852,3.75849947,0.110043019,178.4537976,0.355133927,3.75599947,0.108629286,3.790999742,0.065558838,31.216508,0.55208409,14.99999759,0.493063091,1640.49964,0.40970671,-0.205300422,2.391811824,7.578449864,0.041189839,1.364999802,0.132649129,9.479997531,0.219667351,24.99064976,0.018094079,2.899997589,0.672414348,0,0.327585652,0.878464453,186.9000183,0.3460007,1028.930827,0.255339035,0.016675756,56.29995656,0.009213445,2301338.148,-2.699997525,-5028.48958,0.000537229,4.884477608,ÈÛ·Ä,,,,,,5,,,,40,,,,,,,,100,2,150,2,,,,,,,,,,,,,,,,,,,,,,,,
MHS0607,Mg80Cu5Ni5Y10,0.56446872,0.085194308,0.092238555,,,,,,0.258098416,,,,,,,,,,,,,,,,,,,,1.6584999,0.061645295,2.949997606,0.860742959,15.17443148,0.107082528,0.158720015,0.078102965,0.144600015,0.108388055,3.73049941,0.117297327,171.5010869,0.394143324,3.727999409,0.115917534,3.762999686,0.074674435,34.44655593,0.616237898,16.34999985,0.551231383,1753.249826,0.452972791,-0.169950373,2.948487937,7.507149738,0.057200989,1.360499789,0.134861695,9.614997717,0.219945042,25.07369991,0.022395046,2.949997606,0.661017483,0,0.338982517,0.860742959,178.2500025,0.417938763,1072.730899,0.289146006,0.017041741,56.09995523,0.008963103,2485437.43,-4.05999811,-6321.575228,0.000642657,5.889189203,ÈÛ·Ä,,,,,,5,,,,40,,,,,,,,300,2,150,4.4,,,,,,,,,,,,,,,,,,,,,,,,
MHS0608,Mg80Cu5Ni5Y10,0.56446872,0.085194308,0.092238555,,,,,,0.258098416,,,,,,,,,,,,,,,,,,,,1.6584999,0.061645295,2.949997606,0.860742959,15.17443148,0.107082528,0.158720015,0.078102965,0.144600015,0.108388055,3.73049941,0.117297327,171.5010869,0.394143324,3.727999409,0.115917534,3.762999686,0.074674435,34.44655593,0.616237898,16.34999985,0.551231383,1753.249826,0.452972791,-0.169950373,2.948487937,7.507149738,0.057200989,1.360499789,0.134861695,9.614997717,0.219945042,25.07369991,0.022395046,2.949997606,0.661017483,0,0.338982517,0.860742959,178.2500025,0.417938763,1072.730899,0.289146006,0.017041741,56.09995523,0.008963103,2485437.43,-4.05999811,-6321.575228,0.000642657,5.889189203,ÈÛ·Ä,,,,,,5,,,,40,,,,,,,,250,2,150,4.4,,,,,,,,,,,,,,,,,,,,,,,,
MHS0609,Mg80Cu5Ni5Y10,0.56446872,0.085194308,0.092238555,,,,,,0.258098416,,,,,,,,,,,,,,,,,,,,1.6584999,0.061645295,2.949997606,0.860742959,15.17443148,0.107082528,0.158720015,0.078102965,0.144600015,0.108388055,3.73049941,0.117297327,171.5010869,0.394143324,3.727999409,0.115917534,3.762999686,0.074674435,34.44655593,0.616237898,16.34999985,0.551231383,1753.249826,0.452972791,-0.169950373,2.948487937,7.507149738,0.057200989,1.360499789,0.134861695,9.614997717,0.219945042,25.07369991,0.022395046,2.949997606,0.661017483,0,0.338982517,0.860742959,178.2500025,0.417938763,1072.730899,0.289146006,0.017041741,56.09995523,0.008963103,2485437.43,-4.05999811,-6321.575228,0.000642657,5.889189203,ÈÛ·Ä,,,,,,5,,,,40,,,,,,,,200,2,150,4.4,,,,,,,,,,,,,,,,,,,,,,,,
MHS0610,Mg80Cu5Ni5Y10,0.56446872,0.085194308,0.092238555,,,,,,0.258098416,,,,,,,,,,,,,,,,,,,,1.6584999,0.061645295,2.949997606,0.860742959,15.17443148,0.107082528,0.158720015,0.078102965,0.144600015,0.108388055,3.73049941,0.117297327,171.5010869,0.394143324,3.727999409,0.115917534,3.762999686,0.074674435,34.44655593,0.616237898,16.34999985,0.551231383,1753.249826,0.452972791,-0.169950373,2.948487937,7.507149738,0.057200989,1.360499789,0.134861695,9.614997717,0.219945042,25.07369991,0.022395046,2.949997606,0.661017483,0,0.338982517,0.860742959,178.2500025,0.417938763,1072.730899,0.289146006,0.017041741,56.09995523,0.008963103,2485437.43,-4.05999811,-6321.575228,0.000642657,5.889189203,ÈÛ·Ä,,,,,,5,,,,40,,,,,,,,150,2,150,3.5,,,,,,,,,,,,,,,,,,,,,,,,
MHS0611,Mg80Cu5Ni5Y10,0.56446872,0.085194308,0.092238555,,,,,,0.258098416,,,,,,,,,,,,,,,,,,,,1.6584999,0.061645295,2.949997606,0.860742959,15.17443148,0.107082528,0.158720015,0.078102965,0.144600015,0.108388055,3.73049941,0.117297327,171.5010869,0.394143324,3.727999409,0.115917534,3.762999686,0.074674435,34.44655593,0.616237898,16.34999985,0.551231383,1753.249826,0.452972791,-0.169950373,2.948487937,7.507149738,0.057200989,1.360499789,0.134861695,9.614997717,0.219945042,25.07369991,0.022395046,2.949997606,0.661017483,0,0.338982517,0.860742959,178.2500025,0.417938763,1072.730899,0.289146006,0.017041741,56.09995523,0.008963103,2485437.43,-4.05999811,-6321.575228,0.000642657,5.889189203,ÈÛ·Ä,,,,,,5,,,,40,,,,,,,,100,2,150,2.8,,,,,,,,,,,,,,,,,,,,,,,,
MHS0612,Mg-23.5Ni-5Cu,0.715,0.235,0.05,,,,,,,,,,,,,,,,,,,,,,,,,,1.691696602,0.031876545,3.143351452,0.902427697,15.52312139,0.080118906,0.155202048,0.078255204,0.138803264,0.040023762,3.858314789,0.128391388,177.6106229,0.378622335,3.857164736,0.127936824,3.842868554,0.0599547,29.23249712,0.418335733,14.26370185,0.393392262,1610.226478,0.381663096,-0.179990601,3.029428189,7.647160829,0.001621601,1.39379627,0.14898457,9.796067987,0.283270465,24.99970089,0.015797555,3.143351452,0.628946199,0,0.371053801,0.902427697,183.2429889,0.251022426,1027.366129,0.256292917,0.015928688,62.98587092,0.009535128,2255606.65,-1.804711255,-3995.750186,0.000451862,3.887558058,ÖØÁ¦ÖýÔì·¨+ÈÛÈÚ·ÄË¿+½á¾§ÈÈ´¦Àí,1.2,,,250,2(·Û´â×÷ÓÃ),,,,,35,,,,,,,,300,1.2,10,2.82,,,,300,0.1,10,1.3,,,,,,,,,,,,,,,,,
MHS0613,Mg-23.5Ni-5Cu,0.715,0.235,0.05,,,,,,,,,,,,,,,,,,,,,,,,,,1.691696602,0.031876545,3.143351452,0.902427697,15.52312139,0.080118906,0.155202048,0.078255204,0.138803264,0.040023762,3.858314789,0.128391388,177.6106229,0.378622335,3.857164736,0.127936824,3.842868554,0.0599547,29.23249712,0.418335733,14.26370185,0.393392262,1610.226478,0.381663096,-0.179990601,3.029428189,7.647160829,0.001621601,1.39379627,0.14898457,9.796067987,0.283270465,24.99970089,0.015797555,3.143351452,0.628946199,0,0.371053801,0.902427697,183.2429889,0.251022426,1027.366129,0.256292917,0.015928688,62.98587092,0.009535128,2255606.65,-1.804711255,-3995.750186,0.000451862,3.887558058,ÖØÁ¦ÖýÔì·¨+ÈÛÈÚ·ÄË¿+½á¾§ÈÈ´¦Àí,1.2,,,250,2(·Û´â×÷ÓÃ),,,,,,,,,,,,,300,1.2,60,3.32,,,,300,0.1,45,3.14,,,,,,,,,,,,,,,,,
MHS0614,Mg-23.5Ni-7.5Cu,0.715,0.235,0.075,,,,,,,,,,,,,,,,,,,,,,,,,,1.693496474,0.033175991,3.232679722,0.909742149,15.5773455,0.085764581,0.154890494,0.080189993,0.138725912,0.040155803,3.867884554,0.129416614,175.7262133,0.393420798,3.866179089,0.128759715,3.850112591,0.062033511,29.62263368,0.428450772,14.43125014,0.401480533,1624.151869,0.384634548,-0.163993445,3.428839299,7.648068582,0.001955508,1.399551688,0.152428344,9.833632926,0.282831698,24.99333722,0.01588987,3.232679722,0.608130364,0,0.391869636,0.909742149,185.7074658,0.275620792,1031.122745,0.25616604,0.015846975,63.86150368,0.009536821,2297537.137,-1.858852372,-4311.977037,0.000431276,4.180024354,ÖØÁ¦ÖýÔì·¨+ÈÛÈÚ·ÄË¿+½á¾§ÈÈ´¦Àí,1.2,,,250,2(·Û´â×÷ÓÃ),,,,,,,,,,,,,300,1.2,5,1.48,,,,300,0.1,30,2.57,,,,,,,,,,,,,,,,,
MHS0615,Mg-23.5Ni-7.5Cu,0.715,0.235,0.075,,,,,,,,,,,,,,,,,,,,,,,,,,1.693496474,0.033175991,3.232679722,0.909742149,15.5773455,0.085764581,0.154890494,0.080189993,0.138725912,0.040155803,3.867884554,0.129416614,175.7262133,0.393420798,3.866179089,0.128759715,3.850112591,0.062033511,29.62263368,0.428450772,14.43125014,0.401480533,1624.151869,0.384634548,-0.163993445,3.428839299,7.648068582,0.001955508,1.399551688,0.152428344,9.833632926,0.282831698,24.99333722,0.01588987,3.232679722,0.608130364,0,0.391869636,0.909742149,185.7074658,0.275620792,1031.122745,0.25616604,0.015846975,63.86150368,0.009536821,2297537.137,-1.858852372,-4311.977037,0.000431276,4.180024354,ÖØÁ¦ÖýÔì·¨+ÈÛÈÚ·ÄË¿+½á¾§ÈÈ´¦Àí,1.2,,,250,2(·Û´â×÷ÓÃ),,,,,,,,,,,,,300,1.2,60,2.77,,,,300,0.1,60,2.72,,,,,,,,,,,,,,,,,
MHS0616,Mg-23.5Ni-2.5Cu,0.715,0.235,0.025,,,,,,,,,,,,,,,,,,,,,,,,,,1.689854848,0.030444878,3.051944635,0.892154815,15.46763555,0.073630657,0.155520853,0.076186375,0.138882415,0.039880438,3.848522348,0.127271938,179.5388802,0.363172777,3.847940631,0.127035746,3.835455959,0.057668675,28.83328261,0.406581324,14.09225494,0.384083926,1595.977063,0.378250116,-0.19635999,2.682630223,7.646231954,0.001173715,1.38790693,0.145189396,9.757628962,0.283667324,25.00621263,0.015698359,3.051944635,0.65150778,0,0.34849222,0.892154815,180.721167,0.220466326,1023.522103,0.256366655,0.016012303,62.08986337,0.009533384,2213145.037,-1.747532679,-3623.773498,0.000482474,3.538786271,ÖØÁ¦ÖýÔì·¨+ÈÛÈÚ·ÄË¿+½á¾§ÈÈ´¦Àí,1.2,,,250,2(·Û´â×÷ÓÃ),,,,,,,,,,,,,300,1.2,5,3.29,,,,300,0.1,10,1.37,,,,,,,,,,,,,,,,,
MHS0617,Mg-23.5Ni-2.5Cu,0.715,0.235,0.025,,,,,,,,,,,,,,,,,,,,,,,,,,1.689854848,0.030444878,3.051944635,0.892154815,15.46763555,0.073630657,0.155520853,0.076186375,0.138882415,0.039880438,3.848522348,0.127271938,179.5388802,0.363172777,3.847940631,0.127035746,3.835455959,0.057668675,28.83328261,0.406581324,14.09225494,0.384083926,1595.977063,0.378250116,-0.19635999,2.682630223,7.646231954,0.001173715,1.38790693,0.145189396,9.757628962,0.283667324,25.00621263,0.015698359,3.051944635,0.65150778,0,0.34849222,0.892154815,180.721167,0.220466326,1023.522103,0.256366655,0.016012303,62.08986337,0.009533384,2213145.037,-1.747532679,-3623.773498,0.000482474,3.538786271,ÖØÁ¦ÖýÔì·¨+ÈÛÈÚ·ÄË¿+½á¾§ÈÈ´¦Àí,1.2,,,250,2(·Û´â×÷ÓÃ),,,,,,,,,,,,,300,1.2,10,3.59,,,,300,0.1,60,3.96,,,,,,,,,,,,,,,,,
MHS0618,Mg-23.5Ni-2.5Cu,0.715,0.235,0.025,,,,,,,,,,,,,,,,,,,,,,,,,,1.689854848,0.030444878,3.051944635,0.892154815,15.46763555,0.073630657,0.155520853,0.076186375,0.138882415,0.039880438,3.848522348,0.127271938,179.5388802,0.363172777,3.847940631,0.127035746,3.835455959,0.057668675,28.83328261,0.406581324,14.09225494,0.384083926,1595.977063,0.378250116,-0.19635999,2.682630223,7.646231954,0.001173715,1.38790693,0.145189396,9.757628962,0.283667324,25.00621263,0.015698359,3.051944635,0.65150778,0,0.34849222,0.892154815,180.721167,0.220466326,1023.522103,0.256366655,0.016012303,62.08986337,0.009533384,2213145.037,-1.747532679,-3623.773498,0.000482474,3.538786271,ÖØÁ¦ÖýÔì·¨+ÈÛÈÚ·ÄË¿+½á¾§ÈÈ´¦Àí,1.2,,,250,2(·Û´â×÷ÓÃ),,,,,,,,,,,,,300,1.2,60,4.01,,,,,,,,,,,,,,,,,,,,,,,,
MHS0619,Mg 2 Ni0.9 Co0.1,0.452914924,0.492175315,,,,,,,,,,,0.054909762,,,,,,,,,,,,,,,,1.71833312,0.040097003,4.633321867,0.804631602,16.0435972,0.08963549,0.148283384,0.112699724,0.135400024,0.05854622,4.141664542,0.16554296,140.4650119,0.647352094,4.15166453,0.167596902,3.963332402,0.076247788,35.77574386,0.453440948,17.29997703,0.433371941,1971.13071,0.436314495,0.10333111,6.939524909,7.652033332,0.005567868,1.508999138,0.186531688,11.49998781,0.34465948,25.22733166,0.021871288,4.633321867,0.431655744,0,0.568344256,0.804631602,157.300142,0.294157383,1192.815507,0.319771814,0.014161236,89.99980581,0.009641045,3105537.642,-2.933325088,-7389.898738,0.000397095,6.192881773,ÖýÌ¬,,,,,,,,,,,,,,,,,,200,1.5,100,2.46,,,,200,0.0001,100,0.7,,,,,,,,,,,,,,,,,
MHS0620,Mg 2 Ni0.9 Co0.1,0.452914924,0.492175315,,,,,,,,,,,0.054909762,,,,,,,,,,,,,,,,1.71833312,0.040097003,4.633321867,0.804631602,16.0435972,0.08963549,0.148283384,0.112699724,0.135400024,0.05854622,4.141664542,0.16554296,140.4650119,0.647352094,4.15166453,0.167596902,3.963332402,0.076247788,35.77574386,0.453440948,17.29997703,0.433371941,1971.13071,0.436314495,0.10333111,6.939524909,7.652033332,0.005567868,1.508999138,0.186531688,11.49998781,0.34465948,25.22733166,0.021871288,4.633321867,0.431655744,0,0.568344256,0.804631602,157.300142,0.294157383,1192.815507,0.319771814,0.014161236,89.99980581,0.009641045,3105537.642,-2.933325088,-7389.898738,0.000397095,6.192881773,ÈÛÌå·ÄË¿,,,,,,,,,,15,,,,,,,,200,1.5,100,2.67,,,,200,0.0001,100,0.89,,,,,,,,,,,,,,,,,
MHS0621,Mg 2 Ni0.9 Co0.1,0.452914924,0.492175315,,,,,,,,,,,0.054909762,,,,,,,,,,,,,,,,1.71833312,0.040097003,4.633321867,0.804631602,16.0435972,0.08963549,0.148283384,0.112699724,0.135400024,0.05854622,4.141664542,0.16554296,140.4650119,0.647352094,4.15166453,0.167596902,3.963332402,0.076247788,35.77574386,0.453440948,17.29997703,0.433371941,1971.13071,0.436314495,0.10333111,6.939524909,7.652033332,0.005567868,1.508999138,0.186531688,11.49998781,0.34465948,25.22733166,0.021871288,4.633321867,0.431655744,0,0.568344256,0.804631602,157.300142,0.294157383,1192.815507,0.319771814,0.014161236,89.99980581,0.009641045,3105537.642,-2.933325088,-7389.898738,0.000397095,6.192881773,ÈÛÌå·ÄË¿,,,,,,,,,,20,,,,,,,,200,1.5,100,2.77,,,,200,0.0001,100,1.06,,,,,,,,,,,,,,,,,
MHS0622,Mg 2 Ni0.9 Co0.1,0.452914924,0.492175315,,,,,,,,,,,0.054909762,,,,,,,,,,,,,,,,1.71833312,0.040097003,4.633321867,0.804631602,16.0435972,0.08963549,0.148283384,0.112699724,0.135400024,0.05854622,4.141664542,0.16554296,140.4650119,0.647352094,4.15166453,0.167596902,3.963332402,0.076247788,35.77574386,0.453440948,17.29997703,0.433371941,1971.13071,0.436314495,0.10333111,6.939524909,7.652033332,0.005567868,1.508999138,0.186531688,11.49998781,0.34465948,25.22733166,0.021871288,4.633321867,0.431655744,0,0.568344256,0.804631602,157.300142,0.294157383,1192.815507,0.319771814,0.014161236,89.99980581,0.009641045,3105537.642,-2.933325088,-7389.898738,0.000397095,6.192881773,ÈÛÌå·ÄË¿,,,,,,,,,,25,,,,,,,,200,1.5,100,2.89,,,,200,0.0001,100,1.19,,,,,,,,,,,,,,,,,
MHS0623,Mg 2 Ni0.9 Co0.1,0.452914924,0.492175315,,,,,,,,,,,0.054909762,,,,,,,,,,,,,,,,1.71833312,0.040097003,4.633321867,0.804631602,16.0435972,0.08963549,0.148283384,0.112699724,0.135400024,0.05854622,4.141664542,0.16554296,140.4650119,0.647352094,4.15166453,0.167596902,3.963332402,0.076247788,35.77574386,0.453440948,17.29997703,0.433371941,1971.13071,0.436314495,0.10333111,6.939524909,7.652033332,0.005567868,1.508999138,0.186531688,11.49998781,0.34465948,25.22733166,0.021871288,4.633321867,0.431655744,0,0.568344256,0.804631602,157.300142,0.294157383,1192.815507,0.319771814,0.014161236,89.99980581,0.009641045,3105537.642,-2.933325088,-7389.898738,0.000397095,6.192881773,ÈÛÌå·ÄË¿,,,,,,,,,,30,,,,,,,,200,1.5,100,2.98,,,,200,0.0001,100,1.31,,,,,,,,,,,,,,,,,
MHS0624,Mg?2?Ni0.6Co0.4,0.452611291,0.327896908,,,,,,,,,,,0.219491802,,,,,,,,,,,,,,,,1.713333162,0.036708056,4.533323861,0.792755671,15.9347731,0.082115137,0.148333376,0.112187598,0.13560002,0.056472471,4.096664958,0.153910392,141.5701658,0.631502125,4.136664895,0.163281674,3.953332568,0.07308875,35.79973166,0.454086956,17.19998085,0.427869123,1972.531124,0.437011419,0.05333155,12.31019949,7.67613329,0.010472684,1.50599928,0.184140487,11.39998992,0.335862935,25.10133214,0.019310989,4.533323861,0.441177392,0,0.558822608,0.792755671,158.2001179,0.284727563,1196.815684,0.323515233,0.014171026,89.9998366,0.009525268,3106778.956,-1.066659621,-8566.802938,0.000124526,7.157105637,ÖýÌ¬,,,,,,,,,,,,,,,,,,200,1.5,100,2.59,,,,200,0.0001,100,1.69,,,,,,,,,,,,,,,,,
MHS0625,Mg?2?Ni0.6Co0.4,0.452611291,0.327896908,,,,,,,,,,,0.219491802,,,,,,,,,,,,,,,,1.713333162,0.036708056,4.533323861,0.792755671,15.9347731,0.082115137,0.148333376,0.112187598,0.13560002,0.056472471,4.096664958,0.153910392,141.5701658,0.631502125,4.136664895,0.163281674,3.953332568,0.07308875,35.79973166,0.454086956,17.19998085,0.427869123,1972.531124,0.437011419,0.05333155,12.31019949,7.67613329,0.010472684,1.50599928,0.184140487,11.39998992,0.335862935,25.10133214,0.019310989,4.533323861,0.441177392,0,0.558822608,0.792755671,158.2001179,0.284727563,1196.815684,0.323515233,0.014171026,89.9998366,0.009525268,3106778.956,-1.066659621,-8566.802938,0.000124526,7.157105637,ÈÛÌå·ÄË¿,,,,,,,,,,15,,,,,,,,200,1.5,100,2.68,,,,200,0.0001,100,1.97,,,,,,,,,,,,,,,,,
MHS0626,Mg?2?Ni0.6Co0.4,0.452611291,0.327896908,,,,,,,,,,,0.219491802,,,,,,,,,,,,,,,,1.713333162,0.036708056,4.533323861,0.792755671,15.9347731,0.082115137,0.148333376,0.112187598,0.13560002,0.056472471,4.096664958,0.153910392,141.5701658,0.631502125,4.136664895,0.163281674,3.953332568,0.07308875,35.79973166,0.454086956,17.19998085,0.427869123,1972.531124,0.437011419,0.05333155,12.31019949,7.67613329,0.010472684,1.50599928,0.184140487,11.39998992,0.335862935,25.10133214,0.019310989,4.533323861,0.441177392,0,0.558822608,0.792755671,158.2001179,0.284727563,1196.815684,0.323515233,0.014171026,89.9998366,0.009525268,3106778.956,-1.066659621,-8566.802938,0.000124526,7.157105637,ÈÛÌå·ÄË¿,,,,,,,,,,20,,,,,,,,200,1.5,100,2.86,,,,200,0.0001,100,2.07,,,,,,,,,,,,,,,,,
MHS0627,Mg?2?Ni0.6Co0.4,0.452611291,0.327896908,,,,,,,,,,,0.219491802,,,,,,,,,,,,,,,,1.713333162,0.036708056,4.533323861,0.792755671,15.9347731,0.082115137,0.148333376,0.112187598,0.13560002,0.056472471,4.096664958,0.153910392,141.5701658,0.631502125,4.136664895,0.163281674,3.953332568,0.07308875,35.79973166,0.454086956,17.19998085,0.427869123,1972.531124,0.437011419,0.05333155,12.31019949,7.67613329,0.010472684,1.50599928,0.184140487,11.39998992,0.335862935,25.10133214,0.019310989,4.533323861,0.441177392,0,0.558822608,0.792755671,158.2001179,0.284727563,1196.815684,0.323515233,0.014171026,89.9998366,0.009525268,3106778.956,-1.066659621,-8566.802938,0.000124526,7.157105637,ÈÛÌå·ÄË¿,,,,,,,,,,25,,,,,,,,200,1.5,100,3.06,,,,200,0.0001,100,2.2,,,,,,,,,,,,,,,,,
