Repository: qixinke/Magweb

File: 镁合金储氢数据库.csv (part 13 of 20)
ID,Name,Mg,Ni,Cu,Ce,La,Nd,Pr,Sm,Y,Ag,Al,Ca,Co,Fe,In,Li,Mn,Nb,Ti,V,Zn,Cr,Pd,Si,Zr,Gd,B,C,ÃÜ(XM),¦ÄÃÜ(XM),×åGp,¦Ä×åGp,I2(ev),¦ÄI2(ev),Ô­¾¶(Rm),¦ÄÔ­¾¶(Rm),¹²¾¶(Rc),¦Ä¹²¾¶(Rc,×ÔÄÜ(W),¦Ä×ÔÄÜ(W),¾§Ìå(LP),¦Ä¾§Ìå(LP),¹¦º¯Êý,¦Ä¹¦º¯Êý,¾ø¶Ôµç¸ºÐÔ,¦Ä¾ø¶Ôµç¸ºÐÔ,AW,¦ÄAW,AN,¦ÄAN,Tb,¦ÄTb,Eea(ev),¦ÄEea(ev),I1,¦ÄI1,XP,¦ÄXP,Hf,¦ÄHf,Cm,¦ÄCm,VEC,fs,fp,fd,¦ÄVEC,K,¦ÄK,Tm,¦ÄTm,Vm,B,ÈÛ»¯ìÊSf,ÃÜ¶È,»ìºÏìÊHmix,¼ª²¼Ë¹×ÔÓÉÄÜGmix,oumigaµÄµ¹Êý,ìØSmix,¼Ó¹¤·½Ê½,ÇòÄ¥»úH2Ñ¹Á¦£¨MPa£©,ÇòÄ¥»úAr2Ñ¹Á¦£¨MPa£©,Çò·ÛÖÊÁ¿±È,ÇòÄ¥»ú×ªËÙ(Ô²ÅÌ×ªËÙ)£¨rpm£©,Ä¥·ÛÊ±¼ä£¨h£©,¡æ/min²îÊ¾É¨ÃèÁ¿ÈÈ·¨ (DSC) ºÍÈÈÖØ·¨ (TG) ¼ÓÈÈËÙÂÊ,ë²ÆøMPa,ÉÕ½áÎÂ¶È¡æ,ÉÕ½áÊ±¼äh,m/sÈÛÌå·ÄË¿ËÙÂÊ£¨Í­¹õÏßËÙ¶È½üËÆ±íÊ¾£©,ÑùÆ·µÄ¼ÓÈÈËÙÂÊ,ÎüÇâ±¥ºÍ±È£¨Ra(t))t min%,ÍÑÇâ±È£¨R d ( t )£©%,ÎÂ¶ÈC?a?(t)£¨tµÄÇâ»¯ÄÜÁ¦£©ÇâÈÝÁ¿,C?d?(t)£¨tµÄÇâ»¯ÄÜÁ¦£©Çâ½âÎüÈÝÁ¿,ÎüÇâËÙÂÊ,³õÊ¼ÎüÇâÎÂ¶È¡æ,ÇâÎüÊÕÎÂ¶È,ÇâÎüÊÕÑ¹Á¦,ÇâÎüÊÕÊ±¼ämin,ÎüHÁ¿,´¢ÇâÁ¿,¿ÉÄæ´¢ÇâÄÜÁ¦wt%,Çâ½âÎüÐ§ÂÊ,½âÎü¶¯Á¦Ñ§ÎÂ¶È,½âÎü¶¯Á¦Ñ§H2Ñ¹Á¦(MPa),½âÎü¶¯Á¦Ñ§H2Ñ¹Á¦Ê±¼ämin,½âÎüH2º¬Á¿,ÍÑÇâÁ¿,¿ªÊ¼½âÎüÎÂ¶È¡æ,·åÖµ½âÎüÎÂ¶È£¨´ÓµÚ70¸öÅ²¶¯£©¡æ,×îÖÕÍÑÇâÎÂ¶È¡æ,ÍêÈ«ÍÑÇâÊ±¼ä,ÎüÇâ»î»¯ÄÜE?ae(k)kJ/mol,Çâ½âÎü¹ý³ÌµÄ»î»¯ÄÜ (E de(a)),ÍÑÇâ»î»¯ÄÜE?de(k),ìÊ±ä¦¤H £¨ÐÎ³ÉìÊ£©?(kJ/mol)£¨ÎüÇâ,ìØ±ä¦¤S J/mol/K)£¨ÎüÇâ,ìÊ±ä¦¤H (kJ/mol)£¨·Ö½âìÊ£©Çâ½âÎü,ìØ±ä¦¤S J/mol/K)£¨Çâ½âÎü,ÎüÊÕPCTÆ½ºâÑ¹Á¦MPa,½âÎüPCTÆ½ºâÑ¹Á¦MPa,»î»¯ÎÂ¶È¡æ,H2»î»¯Ñ¹Á¦MPa,»î»¯Ñ­»·´ÎÊý
MHS0628,Mg?2?Ni0.6Co0.4,0.452611291,0.327896908,,,,,,,,,,,0.219491802,,,,,,,,,,,,,,,,1.713333162,0.036708056,4.533323861,0.792755671,15.9347731,0.082115137,0.148333376,0.112187598,0.13560002,0.056472471,4.096664958,0.153910392,141.5701658,0.631502125,4.136664895,0.163281674,3.953332568,0.07308875,35.79973166,0.454086956,17.19998085,0.427869123,1972.531124,0.437011419,0.05333155,12.31019949,7.67613329,0.010472684,1.50599928,0.184140487,11.39998992,0.335862935,25.10133214,0.019310989,4.533323861,0.441177392,0,0.558822608,0.792755671,158.2001179,0.284727563,1196.815684,0.323515233,0.014171026,89.9998366,0.009525268,3106778.956,-1.066659621,-8566.802938,0.000124526,7.157105637,ÈÛÌå·ÄË¿,,,,,,,,,,30,,,,,,,,200,1.5,100,3.13,,,,200,0.0001,100,2.29,,,,,,,,,,,,,,,,,
MHS0629,Mg-5Ni-2.5Fe-2.5V,0.796049322,0.106796779,,,,,,,,,,,,0.050807303,,,,,,0.046346596,,,,,,,,,1.67424995,0.023887045,2.624997487,0.755627987,15.21158074,0.046324097,0.156712511,0.065150891,0.140225006,0.031470625,3.778749533,0.097814138,185.4366845,0.312424826,3.77149953,0.094286398,3.786499791,0.039840573,27.47883436,0.348414694,13.42499503,0.322062808,1556.349445,0.375428835,-0.284825492,1.302749151,7.629624996,0.019278541,1.360999813,0.115519834,9.557497396,0.281694051,24.93534961,0.010539142,2.624997487,0.761905491,0,0.238094509,0.755627987,178.3250298,0.201275388,1017.096008,0.283202392,0.016311413,57.74995834,0.009396849,2065955.867,2.920007204,-3625.220545,0.000804822,3.567156418,·´Ó¦ÐÔ»úÐµÄ¥Ï÷ (RMG),,,,,,,,,,,,,,,,,,300,1.2,5,5.06,,,,300£¨200 »ò250 Ã»ÓÐÇâ½âÎü·´Ó¦£©,0.1,5,0.32,,,,,,,,,,,,,,,,,
MHS0630,Mg-5Ni-2.5Fe-2.5V,0.796049322,0.106796779,,,,,,,,,,,,0.050807303,,,,,,0.046346596,,,,,,,,,1.67424995,0.023887045,2.624997487,0.755627987,15.21158074,0.046324097,0.156712511,0.065150891,0.140225006,0.031470625,3.778749533,0.097814138,185.4366845,0.312424826,3.77149953,0.094286398,3.786499791,0.039840573,27.47883436,0.348414694,13.42499503,0.322062808,1556.349445,0.375428835,-0.284825492,1.302749151,7.629624996,0.019278541,1.360999813,0.115519834,9.557497396,0.281694051,24.93534961,0.010539142,2.624997487,0.761905491,0,0.238094509,0.755627987,178.3250298,0.201275388,1017.096008,0.283202392,0.016311413,57.74995834,0.009396849,2065955.867,2.920007204,-3625.220545,0.000804822,3.567156418,·´Ó¦ÐÔ»úÐµÄ¥Ï÷ (RMG),,,,,,,,,,,,,,,,,,300,1.2,10,5.26,,,,300,0.1,10,0.79,,,,,,,,,,,,,,,,,
MHS0631,Mg-5Ni-2.5Fe-2.5V,0.796049322,0.106796779,,,,,,,,,,,,0.050807303,,,,,,0.046346596,,,,,,,,,1.67424995,0.023887045,2.624997487,0.755627987,15.21158074,0.046324097,0.156712511,0.065150891,0.140225006,0.031470625,3.778749533,0.097814138,185.4366845,0.312424826,3.77149953,0.094286398,3.786499791,0.039840573,27.47883436,0.348414694,13.42499503,0.322062808,1556.349445,0.375428835,-0.284825492,1.302749151,7.629624996,0.019278541,1.360999813,0.115519834,9.557497396,0.281694051,24.93534961,0.010539142,2.624997487,0.761905491,0,0.238094509,0.755627987,178.3250298,0.201275388,1017.096008,0.283202392,0.016311413,57.74995834,0.009396849,2065955.867,2.920007204,-3625.220545,0.000804822,3.567156418,·´Ó¦ÐÔ»úÐµÄ¥Ï÷ (RMG),,,,,,,,,,,,,,,,,,300,1.2,60,5.67,,,,300,0.1,60,4.91,,,,,,,,,,,,,,,,,
MHS0632,Mg 17 Al 12 £¨56 wt.% Mg-44 wt.% Al£©,0.56,,,,,,,,,,0.44,,,,,,,,,,,,,,,,,,1.54566745,0.095614115,6.55886015,0.826192272,16.60761463,0.112520119,0.153095933,0.054380083,0.132711163,0.074240238,3.879654171,0.067297614,126.7185497,0.73193343,3.916953936,0.077975836,3.534490247,0.072475859,25.41427014,0.051881546,12.41444183,0.03968164,1955.237378,0.360039004,-0.051868861,7.977914658,6.957612117,0.117605121,1.43433255,0.103035816,9.528883664,0.103396249,24.59173841,0.013401509,2.414441832,0.828348802,0.171651198,0,0.204032836,208.6498824,0.106245656,927.4270397,0.005481719,0.015160359,57.84769679,0.010274537,2061387.681,-1.941438399,-5233.097636,0.00037113,5.640504291,,,,10,,3,,,,,,,,,,,,,250,5.06625,,,1.72,,,,,,,,,,,,,,,,,,,,,,,
MHS0633,Mg 17 Al 12 £¨56 wt.% Mg-44 wt.% Al£©,0.56,,,,,,,,,,0.44,,,,,,,,,,,,,,,,,,1.54566745,0.095614115,6.55886015,0.826192272,16.60761463,0.112520119,0.153095933,0.054380083,0.132711163,0.074240238,3.879654171,0.067297614,126.7185497,0.73193343,3.916953936,0.077975836,3.534490247,0.072475859,25.41427014,0.051881546,12.41444183,0.03968164,1955.237378,0.360039004,-0.051868861,7.977914658,6.957612117,0.117605121,1.43433255,0.103035816,9.528883664,0.103396249,24.59173841,0.013401509,2.414441832,0.828348802,0.171651198,0,0.204032836,208.6498824,0.106245656,927.4270397,0.005481719,0.015160359,57.84769679,0.010274537,2061387.681,-1.941438399,-5233.097636,0.00037113,5.640504291,,,,10,,3,,,,,,,,,,,,,300,5.06625,,,2.49,,,,,,,,,,,,,,,,,,,,,,,
MHS0634,Mg 17 Al 12 £¨56 wt.% Mg-44 wt.% Al£©,0.56,,,,,,,,,,0.44,,,,,,,,,,,,,,,,,,1.54566745,0.095614115,6.55886015,0.826192272,16.60761463,0.112520119,0.153095933,0.054380083,0.132711163,0.074240238,3.879654171,0.067297614,126.7185497,0.73193343,3.916953936,0.077975836,3.534490247,0.072475859,25.41427014,0.051881546,12.41444183,0.03968164,1955.237378,0.360039004,-0.051868861,7.977914658,6.957612117,0.117605121,1.43433255,0.103035816,9.528883664,0.103396249,24.59173841,0.013401509,2.414441832,0.828348802,0.171651198,0,0.204032836,208.6498824,0.106245656,927.4270397,0.005481719,0.015160359,57.84769679,0.010274537,2061387.681,-1.941438399,-5233.097636,0.00037113,5.640504291,,,,10,,3,,,,,,,,,,,,,350,5.06625,,,3.45,,,,,,,,,,,,,,,,,,,,,,,
MHS0635,Mg?17?Al?12?-?10wt% Ni,0.509685926,0.090909091,,,,,,,,,0.399404983,,,,,,,,,,,,,,,,,,1.557237677,0.099306316,6.694872108,0.798885393,16.67005351,0.111305966,0.151923786,0.065403225,0.132362005,0.074034914,3.932046405,0.09153324,122.0239333,0.767781845,3.967742614,0.097576514,3.570730411,0.085241393,26.79370922,0.252371812,13.06062881,0.240857667,2005.431458,0.364770384,-0.002094968,225.1707404,6.986957632,0.116267324,1.453887523,0.118998649,9.846001352,0.183703926,24.6535,0.017724028,2.728626676,0.732969452,0.145356837,0.121673711,0.581977834,203.739578,0.156843207,960.6508799,0.166323062,0.014870431,62.89789683,0.010249302,2215641.792,-3.604397585,-6574.770562,0.000548517,6.840327013,,,,10,,3,,,,,,,,,,,,,250,5.06625,,,2.6,,,,,,,,,,,,,,,,,,,,,,,
MHS0636,Mg?17?Al?12?-?10wt% Ni,0.509685926,0.090909091,,,,,,,,,0.399404983,,,,,,,,,,,,,,,,,,1.557237677,0.099306316,6.694872108,0.798885393,16.67005351,0.111305966,0.151923786,0.065403225,0.132362005,0.074034914,3.932046405,0.09153324,122.0239333,0.767781845,3.967742614,0.097576514,3.570730411,0.085241393,26.79370922,0.252371812,13.06062881,0.240857667,2005.431458,0.364770384,-0.002094968,225.1707404,6.986957632,0.116267324,1.453887523,0.118998649,9.846001352,0.183703926,24.6535,0.017724028,2.728626676,0.732969452,0.145356837,0.121673711,0.581977834,203.739578,0.156843207,960.6508799,0.166323062,0.014870431,62.89789683,0.010249302,2215641.792,-3.604397585,-6574.770562,0.000548517,6.840327013,,,,10,,3,,,,,,,,,,,,,300,5.06625,,,3.09,,,,,,,,,,,,,,,,,,,,,,,
MHS0637,Mg?17?Al?12?-?10wt% Ni,0.509685926,0.090909091,,,,,,,,,0.399404983,,,,,,,,,,,,,,,,,,1.557237677,0.099306316,6.694872108,0.798885393,16.67005351,0.111305966,0.151923786,0.065403225,0.132362005,0.074034914,3.932046405,0.09153324,122.0239333,0.767781845,3.967742614,0.097576514,3.570730411,0.085241393,26.79370922,0.252371812,13.06062881,0.240857667,2005.431458,0.364770384,-0.002094968,225.1707404,6.986957632,0.116267324,1.453887523,0.118998649,9.846001352,0.183703926,24.6535,0.017724028,2.728626676,0.732969452,0.145356837,0.121673711,0.581977834,203.739578,0.156843207,960.6508799,0.166323062,0.014870431,62.89789683,0.010249302,2215641.792,-3.604397585,-6574.770562,0.000548517,6.840327013,,,,10,,3,,,,,,,,,,,,,350,5.06625,,,3.31,,,,,,,,,,,,,,,,,,,,,,,
MHS0638,Mg?17?Al?12?-?20wt% Ni,0.467212099,0.166666667,,,,,,,,,0.366121234,,,,,,,,,,,,,,,,,,1.567707868,0.102066316,6.826570287,0.773524081,16.72976672,0.11007985,0.150835025,0.073635046,0.132028807,0.073775512,3.980577741,0.106917373,117.5917564,0.802310491,4.014851576,0.110661928,3.603774002,0.094207587,28.06480412,0.324296968,13.65591227,0.311028723,2052.473126,0.36691185,0.04421059,11.65099505,7.012979164,0.114956724,1.472062064,0.130137576,10.13903335,0.225130777,24.70994274,0.020639098,3.018366334,0.662610094,0.126167719,0.211222187,0.698426708,199.2472868,0.192212468,991.2331266,0.21882498,0.014600708,67.56401997,0.010228707,2363619.462,-5.002169419,-7439.981454,0.000672789,7.500737299,,,,10,,3,,,,,,,,,,,,,250,5.06625,,,2.75,,,,,,,,,,,,,,,,,,,,,,,
MHS0639,Mg?17?Al?12?-?20wt% Ni,0.467212099,0.166666667,,,,,,,,,0.366121234,,,,,,,,,,,,,,,,,,1.567707868,0.102066316,6.826570287,0.773524081,16.72976672,0.11007985,0.150835025,0.073635046,0.132028807,0.073775512,3.980577741,0.106917373,117.5917564,0.802310491,4.014851576,0.110661928,3.603774002,0.094207587,28.06480412,0.324296968,13.65591227,0.311028723,2052.473126,0.36691185,0.04421059,11.65099505,7.012979164,0.114956724,1.472062064,0.130137576,10.13903335,0.225130777,24.70994274,0.020639098,3.018366334,0.662610094,0.126167719,0.211222187,0.698426708,199.2472868,0.192212468,991.2331266,0.21882498,0.014600708,67.56401997,0.010228707,2363619.462,-5.002169419,-7439.981454,0.000672789,7.500737299,,,,10,,3,,,,,,,,,,,,,300,5.06625,,,3.05,,,,,,,,,,,,,,,,,,,,,,,
MHS0640,Mg?17?Al?12?-?20wt% Ni,0.467212099,0.166666667,,,,,,,,,0.366121234,,,,,,,,,,,,,,,,,,1.567707868,0.102066316,6.826570287,0.773524081,16.72976672,0.11007985,0.150835025,0.073635046,0.132028807,0.073775512,3.980577741,0.106917373,117.5917564,0.802310491,4.014851576,0.110661928,3.603774002,0.094207587,28.06480412,0.324296968,13.65591227,0.311028723,2052.473126,0.36691185,0.04421059,11.65099505,7.012979164,0.114956724,1.472062064,0.130137576,10.13903335,0.225130777,24.70994274,0.020639098,3.018366334,0.662610094,0.126167719,0.211222187,0.698426708,199.2472868,0.192212468,991.2331266,0.21882498,0.014600708,67.56401997,0.010228707,2363619.462,-5.002169419,-7439.981454,0.000672789,7.500737299,,,,10,,3,,,,,,,,,,,,,350,5.06625,,,3.21,,,,,,,,,,,,,,,,,,,,,,,
MHS0641,LaMg3.70Ni1.18,0.301676063,0.232333491,,,0.465990447,,,,,,,,,,,,,,,,,,,,,,,,1.640577986,0.095375172,3.775501691,0.831742055,14.9879282,0.143987895,0.157703787,0.123380914,0.148812959,0.182524061,3.914794229,0.159952818,156.2759371,0.48462871,3.931801055,0.155957306,3.769897097,0.104851205,50.69670879,0.830923249,22.86393855,0.728896349,2132.580192,0.476625118,0.066120953,9.670476818,7.292924695,0.106509639,1.394693173,0.193154405,9.980602371,0.373847875,25.49113866,0.034120486,3.775501691,0.529730924,0,0.470269076,0.831742055,140.0306793,0.494659746,1130.615169,0.278856797,0.017165358,69.20052874,0.008827586,3630161.142,-8.702840207,-8610.297934,0.001011771,7.607889341,¸ÐÓ¦ÈÛÁ¶+ë²Æø·ÕºÍ 0.08 MPa Ñ¹Á¦ÏÂÔÚ 723 K ÏÂÍË»ð 10 h,,,,,,,,,,,,,,,,,,,5,,,,2.47£¨558K£©,,,0.01,,,,,,,,¨C51.5,¨C57,,?70.8£¨ 1.01 ¡Á 105Pa£¬MgH2£©¡¢?45.3£¨ 1.01 ¡Á 105Pa£¬Mg2NiH4£©,?126.0 ¡À 0.8£¨ 1.01 ¡Á 105Pa£¬MgH2£©¡¢ ?91.0 ¡À 1.1£¨ 1.01 ¡Á 105Pa£¬Mg2NiH4£©,,,,,,,
MHS0642,Mg20Ni10,0.453016225,0.546983775,,,,,,,,,,,,,,,,,,,,,,,,,,,1.719999773,0.041110818,4.666654551,0.808123216,16.07987192,0.091852098,0.14826672,0.112869843,0.135333359,0.05921576,4.15666441,0.168979708,140.0966271,0.652629274,4.15666441,0.168979708,3.966665682,0.077246891,35.76774792,0.453224756,17.3333091,0.435142749,1970.663906,0.436081192,0.119997637,6.128372465,7.644000009,0.000370019,1.509999091,0.187312955,11.53332046,0.3474224,25.26933151,0.022404874,4.666654551,0.428572541,0,0.571427459,0.808123216,157.0001499,0.297254458,1191.482114,0.318494255,0.014157973,89.99979555,0.00967981,3105123.722,-3.555547478,-6308.843232,0.000563899,5.291970068,ÖýÌ¬,,,,,,10,,,,,,,,,,,,200,1.5,200,2.64,,,,200,0.0001,200,0.5,,,,,,,,,,,,,,,,,
MHS0643,Mg18La2Ni10,0.335951898,0.450708011,,,0.213340091,,,,,,,,,,,,,,,,,,,,,,,,1.696666386,0.072078346,4.733321369,0.78848195,15.81475199,0.121945294,0.150120058,0.128480035,0.139733369,0.140443969,4.139331037,0.1733325,136.3532852,0.658900479,4.145997719,0.171494395,3.92333225,0.095012896,43.40809861,0.692986269,20.33331592,0.604116535,2128.930932,0.444833632,0.179997774,4.039970436,7.506066362,0.06868748,1.49599906,0.198681187,11.36665342,0.366862082,25.41873185,0.028188613,4.733321369,0.422536279,0,0.577463721,0.78848195,145.2001231,0.398531009,1209.482155,0.308121752,0.014864459,88.86645964,0.00939795,3589400.311,-6.719992367,-8586.545376,0.000783232,7.093800721,ÖýÌ¬,,,,,,10,,,,,,,,,,,,200,1.5,200,2.54,,,,200,0.0001,200,1.7,,,,,,,,,,,,,,,,,
MHS0644,Mg16La4Ni10,0.253929283,0.383251167,,,0.36281955,,,,,,,,,,,,,,,,,,,,,,,,1.673333,0.092237773,4.799988187,0.769049266,15.54963205,0.145467261,0.151973396,0.140679578,0.144133379,0.179226098,4.121997665,0.17754692,132.6099434,0.66411149,4.135331028,0.173958823,3.879998819,0.109427348,51.0484493,0.740830076,23.33332273,0.645550872,2287.197958,0.4383256,0.23999791,2.974451719,7.368132716,0.095349291,1.481999028,0.209389915,11.19998637,0.385758437,25.56813219,0.031813162,4.799988187,0.416667692,0,0.583332308,0.769049266,133.4000963,0.488157362,1227.482196,0.297227494,0.015570946,87.73312373,0.009124357,4029754.575,-9.635547236,-9909.942545,0.000973257,8.065540201,ÖýÌ¬,,,,,,10,,,,,,,,,,,,200,1.5,200,2.8,,,,200,0.0001,200,2.04,,,,,,,,,,,,,,,,,
MHS0645,Mg14La6Ni10,0.193262754,0.333357945,,,0.473379301,,,,,,,,,,,,,,,,,,,,,,,,1.649999614,0.107735726,4.866655005,0.749805466,15.28451211,0.165167515,0.153826733,0.150405993,0.148533389,0.20318112,4.104664292,0.181631377,128.8666016,0.668079883,4.124664337,0.176374787,3.836665387,0.121645751,58.68879999,0.730655821,26.33332955,0.640962276,2445.464984,0.421647799,0.299998046,2.317099986,7.230199069,0.11432672,1.467998996,0.219527839,11.03331932,0.404202154,25.71753253,0.034014241,4.866655005,0.410959889,0,0.589040111,0.749805466,121.6000695,0.572963817,1245.482237,0.28578041,0.016277432,86.59978782,0.008858673,4431902.711,-12.30221209,-10820.34169,0.001138246,8.677794964,ÖýÌ¬,,,,,,10,,,,,,,,,,,,200,1.5,200,2.89,,,,200,0.0001,200,2.19,,,,,,,,,,,,,,,,,
MHS0646,Mg18La2Ni10,0.335951898,0.450708011,,,0.213340091,,,,,,,,,,,,,,,,,,,,,,,,1.696666386,0.072078346,4.733321369,0.78848195,15.81475199,0.121945294,0.150120058,0.128480035,0.139733369,0.140443969,4.139331037,0.1733325,136.3532852,0.658900479,4.145997719,0.171494395,3.92333225,0.095012896,43.40809861,0.692986269,20.33331592,0.604116535,2128.930932,0.444833632,0.179997774,4.039970436,7.506066362,0.06868748,1.49599906,0.198681187,11.36665342,0.366862082,25.41873185,0.028188613,4.733321369,0.422536279,0,0.577463721,0.78848195,145.2001231,0.398531009,1209.482155,0.308121752,0.014864459,88.86645964,0.00939795,3589400.311,-6.719992367,-8586.545376,0.000783232,7.093800721,¿ì´ã15m£¯s,,,,,,10,,,,,,,,,,,,200,1.5,200,2.65,,,,200,0.0001,200,2.14,,,,,,,,,,,,,,,,,
MHS0647,Mg18La2Ni10,0.335951898,0.450708011,,,0.213340091,,,,,,,,,,,,,,,,,,,,,,,,1.696666386,0.072078346,4.733321369,0.78848195,15.81475199,0.121945294,0.150120058,0.128480035,0.139733369,0.140443969,4.139331037,0.1733325,136.3532852,0.658900479,4.145997719,0.171494395,3.92333225,0.095012896,43.40809861,0.692986269,20.33331592,0.604116535,2128.930932,0.444833632,0.179997774,4.039970436,7.506066362,0.06868748,1.49599906,0.198681187,11.36665342,0.366862082,25.41873185,0.028188613,4.733321369,0.422536279,0,0.577463721,0.78848195,145.2001231,0.398531009,1209.482155,0.308121752,0.014864459,88.86645964,0.00939795,3589400.311,-6.719992367,-8586.545376,0.000783232,7.093800721,¿ì´ã20m£¯s,,,,,,10,,,,,,,,,,,,200,1.5,200,3.05,,,,200,0.0001,200,2.26,,,,,,,,,,,,,,,,,
MHS0648,Mg18La2Ni10,0.335951898,0.450708011,,,0.213340091,,,,,,,,,,,,,,,,,,,,,,,,1.696666386,0.072078346,4.733321369,0.78848195,15.81475199,0.121945294,0.150120058,0.128480035,0.139733369,0.140443969,4.139331037,0.1733325,136.3532852,0.658900479,4.145997719,0.171494395,3.92333225,0.095012896,43.40809861,0.692986269,20.33331592,0.604116535,2128.930932,0.444833632,0.179997774,4.039970436,7.506066362,0.06868748,1.49599906,0.198681187,11.36665342,0.366862082,25.41873185,0.028188613,4.733321369,0.422536279,0,0.577463721,0.78848195,145.2001231,0.398531009,1209.482155,0.308121752,0.014864459,88.86645964,0.00939795,3589400.311,-6.719992367,-8586.545376,0.000783232,7.093800721,¿ì´ã25m£¯s,,,,,,10,,,,,,,,,,,,200,1.5,200,2.76,,,,200,0.0001,200,2.53,,,,,,,,,,,,,,,,,
MHS0649,Mg18La2Ni10,0.335951898,0.450708011,,,0.213340091,,,,,,,,,,,,,,,,,,,,,,,,1.696666386,0.072078346,4.733321369,0.78848195,15.81475199,0.121945294,0.150120058,0.128480035,0.139733369,0.140443969,4.139331037,0.1733325,136.3532852,0.658900479,4.145997719,0.171494395,3.92333225,0.095012896,43.40809861,0.692986269,20.33331592,0.604116535,2128.930932,0.444833632,0.179997774,4.039970436,7.506066362,0.06868748,1.49599906,0.198681187,11.36665342,0.366862082,25.41873185,0.028188613,4.733321369,0.422536279,0,0.577463721,0.78848195,145.2001231,0.398531009,1209.482155,0.308121752,0.014864459,88.86645964,0.00939795,3589400.311,-6.719992367,-8586.545376,0.000783232,7.093800721,¿ì´ã30m£¯s,,,,,,10,,,,,,,,,,,,200,1.5,200,3.15,,,,200,0.0001,200,2.64,,,,,,,,,,,,,,,,,
MHS0650,Mg90Ni2V8,0.806471236,0.043277987,,,,,,,,,,,,,,,,,,0.150250777,,,,,,,,,1.661799978,0.026578032,2.399998964,0.565193239,15.06812218,0.030161141,0.157110004,0.05737119,0.141620002,0.02904147,3.752199809,0.077504991,185.5610038,0.31020511,3.740999808,0.071029955,3.750999912,0.026989355,27.1237237,0.313851806,13.19999798,0.276903795,1584.819782,0.421743277,-0.294880198,1.103699229,7.573879991,0.032233142,1.347599923,0.087733333,9.845998998,0.352397829,24.89469984,0.00674826,2.399998964,0.833333693,0,0.166666307,0.565193239,175.3000115,0.255266887,1040.037906,0.341672657,0.016393235,56.89998322,0.009466962,2026522.419,6.291203983,-3237.348241,0.001939551,3.118770408,HCS+MM,,,30,200,10,,,,,,,,,,,,,100,3,,,5.15,,,,0.005,,,,177,,,,,,,,,,,,,,,
MHS0651,Mg90Ni4V6,0.80188821,0.086064092,,,,,,,,,,,,,,,,,,0.112047697,,,,,,,,,1.667599958,0.027284617,2.499997955,0.675276548,15.13829437,0.041282109,0.156970009,0.060217864,0.141040005,0.031865107,3.766399623,0.089639702,185.5089076,0.311137446,3.757999621,0.085721682,3.766999827,0.035576924,27.27874744,0.329989886,13.29999599,0.298960406,1574.939561,0.406624321,-0.282160393,1.300653371,7.591759987,0.028146408,1.353199848,0.10099492,9.771997975,0.334289965,24.91829969,0.00943651,2.499997955,0.800000654,0,0.199999346,0.675276548,176.5000233,0.235427504,1030.94081,0.321028328,0.016364365,57.29996655,0.009478719,2043444.038,4.324806741,-3358.887969,0.001285915,3.262275335,HCS+MM,,,30,200,10,,,,,,,,,,,,,100,3,0.83,5.25,5.25,,,,,,,,177,,,,,,,,,,,,,,,
MHS0652,Mg90Ni6V4,0.797356979,0.128366655,,,,,,,,,,,,,,,,,,0.074276366,,,,,,,,,1.67339994,0.027530694,2.599996974,0.753687985,15.20846659,0.049411374,0.156830013,0.062932707,0.140460007,0.034001162,3.78059944,0.100023649,185.4568114,0.312067763,3.774999438,0.097821299,3.782999748,0.041930147,27.43377122,0.344933832,13.39999403,0.318718199,1565.059337,0.390394852,-0.269440585,1.498963544,7.609639988,0.023167398,1.358799775,0.112371733,9.697996932,0.314330148,24.94189954,0.011428089,2.599996974,0.769231664,0,0.230768336,0.753687985,177.7000355,0.214140047,1021.843711,0.297845247,0.016335496,57.69994999,0.009490685,2060454.553,2.380808293,-3331.152862,0.0007142,3.26227351,HCS+MM,,,30,200,10,,,,,,,,,,,,,100,3,,,4.61,,,,,,,,177,,,,,,,,,,,,,,,
MHS0653,Mg90Ni8V2,0.792876669,0.170193825,,,,,,,,,,,,,,,,,,0.036929505,,,,,,,,,1.679199923,0.027337951,2.69999602,0.812284603,15.27863882,0.055883645,0.156690017,0.065532079,0.139880009,0.035562498,3.794799261,0.109162874,185.4047152,0.312996079,3.79199926,0.108210816,3.798999672,0.04697615,27.58879504,0.35884438,13.49999209,0.33660877,1555.179111,0.372892892,-0.256720772,1.703416424,7.627519993,0.016511522,1.364399703,0.122397038,9.62399587,0.292106002,24.9654994,0.013046468,2.69999602,0.740741833,0,0.259258167,0.812284603,178.9000479,0.190910312,1012.74661,0.271419531,0.016306626,58.09993354,0.009502867,2077554.666,0.459208657,-3158.059135,0.000145387,3.118764667,HCS+MM,,,30,200,10,,,,,,,,,,,,,100,3,,,4.71,,,,,,,,177,,,,,,,,,,,,,,,
MHS0654,Mg90Ni10,0.788446428,0.211553572,,,,,,,,,,,,,,,,,,,,,,,,,,,1.684999908,0.02670616,2.799995093,0.857142023,15.34881108,0.061238387,0.156550022,0.068029189,0.13930001,0.036611527,3.808999086,0.117353344,185.352619,0.313922413,3.808999086,0.117353344,3.814999601,0.05111389,27.74381891,0.371848299,13.59999019,0.352940469,1545.298882,0.353911153,-0.244000957,1.918020037,7.645400004,0.000235435,1.369999632,0.131386538,9.549994786,0.267015125,24.98909926,0.014418247,2.799995093,0.714286966,0,0.285713034,0.857142023,180.1000607,0.164907879,1003.649506,0.240621193,0.016277756,58.4999172,0.009515269,2094745.087,-1.439992149,-2714.032253,0.000530855,2.702728636,HCS+MM,,,30,200,10,,,,,,,,,,,,,100,3,,,4.3,,,220,0.005,30ÄÚÄÜ»ù±¾ÍêÈ«·ÅÇâ,,1.79,177,,,,,,,,,,,,,,,
MHS0655,Mg90Ni4V6,0.80188821,0.086064092,,,,,,,,,,,,,,,,,,0.112047697,,,,,,,,,1.667599958,0.027284617,2.499997955,0.675276548,15.13829437,0.041282109,0.156970009,0.060217864,0.141040005,0.031865107,3.766399623,0.089639702,185.5089076,0.311137446,3.757999621,0.085721682,3.766999827,0.035576924,27.27874744,0.329989886,13.29999599,0.298960406,1574.939561,0.406624321,-0.282160393,1.300653371,7.591759987,0.028146408,1.353199848,0.10099492,9.771997975,0.334289965,24.91829969,0.00943651,2.499997955,0.800000654,0,0.199999346,0.675276548,176.5000233,0.235427504,1030.94081,0.321028328,0.016364365,57.29996655,0.009478719,2043444.038,4.324806741,-3358.887969,0.001285915,3.262275335,HCS+MM,,,30,200,10,,,,,,,,,,,,,200,3,,,5.58,,,,,,,,,,,,,,,,,,,,,,,
MHS0656,Mg2Ni,0.453016225,0.546983775,,,,,,,,,,,,,,,,,,,,,,,,,,,1.719999773,0.041110818,4.666654551,0.808123216,16.07987192,0.091852098,0.14826672,0.112869843,0.135333359,0.05921576,4.15666441,0.168979708,140.0966271,0.652629274,4.15666441,0.168979708,3.966665682,0.077246891,35.76774792,0.453224756,17.3333091,0.435142749,1970.663906,0.436081192,0.119997637,6.128372465,7.644000009,0.000370019,1.509999091,0.187312955,11.53332046,0.3474224,25.26933151,0.022404874,4.666654551,0.428572541,0,0.571427459,0.808123216,157.0001499,0.297254458,1191.482114,0.318494255,0.014157973,89.99979555,0.00967981,3105123.722,-3.555547478,-6308.843232,0.000563899,5.291970068,¿ì´ã15m£¯s(´ãËÙÒÔÍ­¹õ±íÃæÏßËÙ¶È±íÊ¾),,,,,,10,,,,,,,,,,,,200,1.5,80,2.86,,,,200,0.0001,80,0.6,,,,,,,,,,,,,,,,,
MHS0657,Mg1.8La0.2Ni,0.335951898,0.450708011,,,0.213340091,,,,,,,,,,,,,,,,,,,,,,,,1.696666386,0.072078346,4.733321369,0.78848195,15.81475199,0.121945294,0.150120058,0.128480035,0.139733369,0.140443969,4.139331037,0.1733325,136.3532852,0.658900479,4.145997719,0.171494395,3.92333225,0.095012896,43.40809861,0.692986269,20.33331592,0.604116535,2128.930932,0.444833632,0.179997774,4.039970436,7.506066362,0.06868748,1.49599906,0.198681187,11.36665342,0.366862082,25.41873185,0.028188613,4.733321369,0.422536279,0,0.577463721,0.78848195,145.2001231,0.398531009,1209.482155,0.308121752,0.014864459,88.86645964,0.00939795,3589400.311,-6.719992367,-8586.545376,0.000783232,7.093800721,¿ì´ã15m£¯s,,,,,,10,,,,,,,,,,,,200,1.5,80,2.51,,,,200,0.0001,80,2.11,,,,,,,,,,,,,,,,,
MHS0658,Mg1.6La0.4Ni,0.253929283,0.383251167,,,0.36281955,,,,,,,,,,,,,,,,,,,,,,,,1.673333,0.092237773,4.799988187,0.769049266,15.54963205,0.145467261,0.151973396,0.140679578,0.144133379,0.179226098,4.121997665,0.17754692,132.6099434,0.66411149,4.135331028,0.173958823,3.879998819,0.109427348,51.0484493,0.740830076,23.33332273,0.645550872,2287.197958,0.4383256,0.23999791,2.974451719,7.368132716,0.095349291,1.481999028,0.209389915,11.19998637,0.385758437,25.56813219,0.031813162,4.799988187,0.416667692,0,0.583332308,0.769049266,133.4000963,0.488157362,1227.482196,0.297227494,0.015570946,87.73312373,0.009124357,4029754.575,-9.635547236,-9909.942545,0.000973257,8.065540201,¿ì´ã15m£¯s,,,,,,10,,,,,,,,,,,,200,1.5,80,2.24,,,,200,0.0001,80,1.78,,,,,,,,,,,,,,,,,
MHS0659,Mg1.4La0.6Ni,0.193262754,0.333357945,,,0.473379301,,,,,,,,,,,,,,,,,,,,,,,,1.649999614,0.107735726,4.866655005,0.749805466,15.28451211,0.165167515,0.153826733,0.150405993,0.148533389,0.20318112,4.104664292,0.181631377,128.8666016,0.668079883,4.124664337,0.176374787,3.836665387,0.121645751,58.68879999,0.730655821,26.33332955,0.640962276,2445.464984,0.421647799,0.299998046,2.317099986,7.230199069,0.11432672,1.467998996,0.219527839,11.03331932,0.404202154,25.71753253,0.034014241,4.866655005,0.410959889,0,0.589040111,0.749805466,121.6000695,0.572963817,1245.482237,0.28578041,0.016277432,86.59978782,0.008858673,4431902.711,-12.30221209,-10820.34169,0.001138246,8.677794964,¿ì´ã15m£¯s,,,,,,10,,,,,,,,,,,,200,1.5,80,1.25,,,,200,0.0001,80,1.16,,,,,,,,,,,,,,,,,
MHS0660,Mg1.8La0.2Ni,0.335951898,0.450708011,,,0.213340091,,,,,,,,,,,,,,,,,,,,,,,,1.696666386,0.072078346,4.733321369,0.78848195,15.81475199,0.121945294,0.150120058,0.128480035,0.139733369,0.140443969,4.139331037,0.1733325,136.3532852,0.658900479,4.145997719,0.171494395,3.92333225,0.095012896,43.40809861,0.692986269,20.33331592,0.604116535,2128.930932,0.444833632,0.179997774,4.039970436,7.506066362,0.06868748,1.49599906,0.198681187,11.36665342,0.366862082,25.41873185,0.028188613,4.733321369,0.422536279,0,0.577463721,0.78848195,145.2001231,0.398531009,1209.482155,0.308121752,0.014864459,88.86645964,0.00939795,3589400.311,-6.719992367,-8586.545376,0.000783232,7.093800721,ÖýÌ¬,,,,,,10,,,,,,,,,,,,200,1.5,80,2.37,,,,200,0.0001,80,1.61,,,,,,,,,,,,,,,,,
MHS0661,Mg1.8La0.2Ni,0.335951898,0.450708011,,,0.213340091,,,,,,,,,,,,,,,,,,,,,,,,1.696666386,0.072078346,4.733321369,0.78848195,15.81475199,0.121945294,0.150120058,0.128480035,0.139733369,0.140443969,4.139331037,0.1733325,136.3532852,0.658900479,4.145997719,0.171494395,3.92333225,0.095012896,43.40809861,0.692986269,20.33331592,0.604116535,2128.930932,0.444833632,0.179997774,4.039970436,7.506066362,0.06868748,1.49599906,0.198681187,11.36665342,0.366862082,25.41873185,0.028188613,4.733321369,0.422536279,0,0.577463721,0.78848195,145.2001231,0.398531009,1209.482155,0.308121752,0.014864459,88.86645964,0.00939795,3589400.311,-6.719992367,-8586.545376,0.000783232,7.093800721,¿ì´ã15m£¯s,,,,,,10,,,,,,,,,,,,200,1.5,80,2.53,,,,200,0.0001,80,2.11,,,,,,,,,,,,,,,,,
MHS0662,Mg1.8La0.2Ni,0.335951898,0.450708011,,,0.213340091,,,,,,,,,,,,,,,,,,,,,,,,1.696666386,0.072078346,4.733321369,0.78848195,15.81475199,0.121945294,0.150120058,0.128480035,0.139733369,0.140443969,4.139331037,0.1733325,136.3532852,0.658900479,4.145997719,0.171494395,3.92333225,0.095012896,43.40809861,0.692986269,20.33331592,0.604116535,2128.930932,0.444833632,0.179997774,4.039970436,7.506066362,0.06868748,1.49599906,0.198681187,11.36665342,0.366862082,25.41873185,0.028188613,4.733321369,0.422536279,0,0.577463721,0.78848195,145.2001231,0.398531009,1209.482155,0.308121752,0.014864459,88.86645964,0.00939795,3589400.311,-6.719992367,-8586.545376,0.000783232,7.093800721,¿ì´ã20m£¯s,,,,,,10,,,,,,,,,,,,200,1.5,80,2.62,,,,200,0.0001,80,2.24,,,,,,,,,,,,,,,,,
MHS0663,Mg1.8La0.2Ni,0.335951898,0.450708011,,,0.213340091,,,,,,,,,,,,,,,,,,,,,,,,1.696666386,0.072078346,4.733321369,0.78848195,15.81475199,0.121945294,0.150120058,0.128480035,0.139733369,0.140443969,4.139331037,0.1733325,136.3532852,0.658900479,4.145997719,0.171494395,3.92333225,0.095012896,43.40809861,0.692986269,20.33331592,0.604116535,2128.930932,0.444833632,0.179997774,4.039970436,7.506066362,0.06868748,1.49599906,0.198681187,11.36665342,0.366862082,25.41873185,0.028188613,4.733321369,0.422536279,0,0.577463721,0.78848195,145.2001231,0.398531009,1209.482155,0.308121752,0.014864459,88.86645964,0.00939795,3589400.311,-6.719992367,-8586.545376,0.000783232,7.093800721,¿ì´ã25m£¯s,,,,,,10,,,,,,,,,,,,200,1.5,80,2.87,,,,200,0.0001,80,2.44,,,,,,,,,,,,,,,,,
MHS0664,Mg1.8La0.2Ni,0.335951898,0.450708011,,,0.213340091,,,,,,,,,,,,,,,,,,,,,,,,1.696666386,0.072078346,4.733321369,0.78848195,15.81475199,0.121945294,0.150120058,0.128480035,0.139733369,0.140443969,4.139331037,0.1733325,136.3532852,0.658900479,4.145997719,0.171494395,3.92333225,0.095012896,43.40809861,0.692986269,20.33331592,0.604116535,2128.930932,0.444833632,0.179997774,4.039970436,7.506066362,0.06868748,1.49599906,0.198681187,11.36665342,0.366862082,25.41873185,0.028188613,4.733321369,0.422536279,0,0.577463721,0.78848195,145.2001231,0.398531009,1209.482155,0.308121752,0.014864459,88.86645964,0.00939795,3589400.311,-6.719992367,-8586.545376,0.000783232,7.093800721,¿ì´ã30m£¯s,,,,,,10,,,,,,,,,,,,200,1.5,80,2.99,,,,200,0.0001,80,2.55,,,,,,,,,,,,,,,,,
MHS0665,LaMg2Cu0.9Ni0.1,0.193989401,0.023422794,0.228235455,,0.55435235,,,,,,,,,,,,,,,,,,,,,,,,1.626749967,0.117614507,4.474999059,0.834611535,15.30240351,0.210191518,0.158895006,0.134686651,0.155050005,0.195309842,3.866249781,0.135197568,142.4645474,0.553576626,3.879999784,0.124680693,3.767999892,0.128863428,62.64518567,0.746962046,27.47499991,0.669343018,2333.274855,0.436679826,0.230074842,2.954119748,7.146824916,0.126897377,1.405249914,0.212623441,9.27749865,0.293040459,25.36274988,0.041148839,4.474999059,0.39664812,0,0.60335188,0.834611535,190.525017,0.704171138,1108.564394,0.186071644,0.017708426,65.49998049,0.008368931,4349539.645,-10.35999818,-10342.09126,0.001002736,9.319919812,¸ÐÓ¦ÈÛÁ¶,,,,,,,,,,,,,,,,,,200,3,33.33,2.67,,,,,,,,,,,,,,,,,,,,,,,,
MHS0666,LaMg2Cu0.75Ni0.25,0.194554593,0.058727591,0.190750352,,0.555967465,,,,,,,,,,,,,,,,,,,,,,,,1.625624917,0.116938186,4.437497631,0.827876947,15.22276625,0.204735861,0.158775015,0.135936045,0.154750013,0.197403006,3.88312446,0.143075923,142.4241186,0.554205747,3.898749467,0.133751159,3.76499973,0.127856093,62.46321411,0.749227539,27.43749976,0.670180352,2346.437142,0.437906995,0.227562103,2.97102658,7.143562289,0.126683974,1.405624785,0.213012272,9.431246691,0.321140817,25.42387472,0.040730036,4.437497631,0.408450904,0,0.591549096,0.827876947,178.9375375,0.719842158,1122.453492,0.207835427,0.017684416,66.99995187,0.00840235,4342596.313,-10.56249537,-11025.25075,0.000958946,9.813046448,¸ÐÓ¦ÈÛÁ¶,,,,,,,,,,,,,,,,,,200,3,33.33,2.97,,,,,,,,,,,,,,,,,,,,,,,,
MHS0667,LaMg2Cu0.5Ni0.5,0.195503932,0.11802831,0.127787419,,0.558680338,,,,,,,,,,,,,,,,,,,,,,,,1.623749833,0.115788646,4.374995208,0.815663373,15.09003738,0.194699822,0.158575029,0.137992092,0.154250026,0.20083513,3.911248945,0.154779204,142.3567371,0.555253863,3.929998961,0.146950518,3.759999455,0.12614065,62.15992795,0.753007526,27.37499947,0.671574778,2368.374303,0.439698865,0.223374202,2.999766379,7.138124572,0.126322896,1.406249571,0.213657062,9.6874936,0.358158917,25.52574954,0.039711253,4.374995208,0.428571874,0,0.571428126,0.815663373,159.6250585,0.73184882,1145.602004,0.236417661,0.017644398,69.49990587,0.008456247,4330983.5,-10.99999063,-11564.32605,0.000952106,10.08493877,¸ÐÓ¦ÈÛÁ¶,,,,,,,,,,,,,,,,,,200,3,33.33,3.74,,,,,,,,,,,,,,,,,,,,,,,,
MHS0668,LaMg2Cu0.25Ni0.75,0.196462582,0.17791059,0.064207011,,0.561419817,,,,,,,,,,,,,,,,,,,,,,,,1.621874747,0.114610356,4.312492732,0.80209289,14.9573084,0.183281886,0.158375043,0.140016519,0.153750038,0.204199381,3.939373453,0.165043231,142.2893555,0.556301458,3.961248481,0.158292114,3.754999176,0.124377729,61.85664154,0.756792797,27.31249912,0.672967778,2390.311483,0.44119092,0.219186298,3.029234714,7.132686852,0.125954988,1.406874357,0.214297811,9.943740728,0.386523516,25.62762443,0.038271072,4.312492732,0.449276101,0,0.550723899,0.80209289,140.312563,0.711173093,1168.750535,0.258411666,0.01760438,71.99986199,0.00850801,4319319.657,-11.5624861,-11480.56623,0.001008151,9.813046842,¸ÐÓ¦ÈÛÁ¶,,,,,,,,,,,,,,,,,,200,3,33.33,2.69,,,,,,,,,,,,,,,,,,,,,,,,
MHS0669,LaMg2Cu0.1Ni0.9,0.197042298,0.214122675,0.025758589,,0.563076438,,,,,,,,,,,,,,,,,,,,,,,,1.620749694,0.113889166,4.274991221,0.793233916,14.87767095,0.175639856,0.158255052,0.141216552,0.153450045,0.206186566,3.95624817,0.170629664,142.2489266,0.556929768,3.979998206,0.164380751,3.751999006,0.12329627,61.67466957,0.759066533,27.27499889,0.673802888,2403.4738,0.441949797,0.216673554,3.047278677,7.129424217,0.125730929,1.407249229,0.214680337,10.09748911,0.400443628,25.68874942,0.037189004,4.274991221,0.461989244,0,0.538010756,0.793233916,128.7250578,0.667609789,1182.639664,0.26927977,0.017580369,73.49983669,0.008538094,4312296.716,-11.95998362,-11034.06553,0.001085091,9.319918723,¸ÐÓ¦ÈÛÁ¶,,,,,,,,,,,,,,,,,,200,3,33.33,2.68,,,,,,,,,,,,,,,,,,,,,,,,
MHS0670,ZK60£¨Mg-6 wt%Zn-0.8 wt% Zr£©,0.932,,,,,,,,,,,,,,,,,,,,0.06,,,,0.008,,,,1.678227607,0.03369228,2.237666368,0.675464164,15.09963216,0.029895213,0.159620035,0.019477818,0.140632673,0.02343317,3.675683098,0.026606009,200.3471672,0.135703623,3.676494153,0.027918827,3.766079511,0.028095422,25.4120388,0.272919221,12.48217583,0.241284381,1366.128793,0.116477621,-0.402823412,0.122759564,7.684509701,0.034931766,1.317973687,0.038934634,8.695927785,0.070855076,24.88411009,0.003755319,2.237666368,0.893788291,0,0.106211709,0.675464164,187.9953688,0.069843939,920.4606159,0.072614203,0.017050717,45.66837629,0.009447365,1831961.723,-0.31751173,-968.2177848,0.000328042,1.051539041,C£º½«ºÏ½ð×°Èë·ÛÄ©ÊÔÑùÖÐ£¬Óë5  wt%µÄÊ¯Ä«»ìºÏ£¬ÔÚArÆøÆø·ÕÖÐÇòÄ¥20  h¡£,,,,,,,,,,,,,,,,,,,,5,5.52?£¨1.104 /min£©,,,,,,,,,,,,,,,,,,,,,,,,Îå´Î£¨6.96.9 wt%µÄ±¥ºÍÎüÊÕÁ¿£©
MHS0671,Mg¨C13.33Ni¨C6.67Fe,0.8,0.1333,,,,,,,,,,,,0.0667,,,,,,,,,,,,,,,1.679692336,0.021580383,2.696395863,0.803352925,15.26892862,0.050811888,0.156701961,0.066831116,0.139643272,0.031099234,3.78551789,0.104007096,186.2973444,0.305225004,3.780593373,0.101488706,3.800754818,0.043196053,27.48722292,0.357114612,13.45845196,0.334683426,1534.946366,0.345270057,-0.284130687,1.358103576,7.654062778,0.005995143,1.364527798,0.123454221,9.398062208,0.234983002,24.95155846,0.011683209,2.696395863,0.741730852,0,0.258269148,0.803352925,180.2084246,0.167691688,1002.556794,0.244399082,0.01631765,57.53139541,0.009374095,2067316.979,1.218522164,-3131.896256,0.000388917,3.125124479,·´Ó¦ÐÔ»úÐµÑÐÄ¥,1.2,,45,250,4,,,,,,,,,,,,,320,1.2,5,4.6,,,,320,0.1,5,1.57,,,,,,,,,,,,,,,,,3
MHS0672,Mg¨C13.33Ni¨C6.67Fe,0.8,0.1333,,,,,,,,,,,,0.0667,,,,,,,,,,,,,,,1.679692336,0.021580383,2.696395863,0.803352925,15.26892862,0.050811888,0.156701961,0.066831116,0.139643272,0.031099234,3.78551789,0.104007096,186.2973444,0.305225004,3.780593373,0.101488706,3.800754818,0.043196053,27.48722292,0.357114612,13.45845196,0.334683426,1534.946366,0.345270057,-0.284130687,1.358103576,7.654062778,0.005995143,1.364527798,0.123454221,9.398062208,0.234983002,24.95155846,0.011683209,2.696395863,0.741730852,0,0.258269148,0.803352925,180.2084246,0.167691688,1002.556794,0.244399082,0.01631765,57.53139541,0.009374095,2067316.979,1.218522164,-3131.896256,0.000388917,3.125124479,·´Ó¦ÐÔ»úÐµÑÐÄ¥,1.2,,45,250,4,,,,,,,,,,,,,320,1.2,60,5.61,,,,320,0.1,30,3.92,,,,,,,,,,,,,,,,,
MHS0673,Mg¨C13.33Ni¨C6.67Fe,0.8,0.1333,,,,,,,,,,,,0.0667,,,,,,,,,,,,,,,1.679692336,0.021580383,2.696395863,0.803352925,15.26892862,0.050811888,0.156701961,0.066831116,0.139643272,0.031099234,3.78551789,0.104007096,186.2973444,0.305225004,3.780593373,0.101488706,3.800754818,0.043196053,27.48722292,0.357114612,13.45845196,0.334683426,1534.946366,0.345270057,-0.284130687,1.358103576,7.654062778,0.005995143,1.364527798,0.123454221,9.398062208,0.234983002,24.95155846,0.011683209,2.696395863,0.741730852,0,0.258269148,0.803352925,180.2084246,0.167691688,1002.556794,0.244399082,0.01631765,57.53139541,0.009374095,2067316.979,1.218522164,-3131.896256,0.000388917,3.125124479,·´Ó¦ÐÔ»úÐµÑÐÄ¥,1.2,,45,250,4,,,,,,,,,,,,,,,,,,,,350,0.1,2.5,3.06,,,,,,,,,,,,,,,,,
MHS0674,Mg¨C13.33Ni¨C6.67Fe,0.8,0.1333,,,,,,,,,,,,0.0667,,,,,,,,,,,,,,,1.679692336,0.021580383,2.696395863,0.803352925,15.26892862,0.050811888,0.156701961,0.066831116,0.139643272,0.031099234,3.78551789,0.104007096,186.2973444,0.305225004,3.780593373,0.101488706,3.800754818,0.043196053,27.48722292,0.357114612,13.45845196,0.334683426,1534.946366,0.345270057,-0.284130687,1.358103576,7.654062778,0.005995143,1.364527798,0.123454221,9.398062208,0.234983002,24.95155846,0.011683209,2.696395863,0.741730852,0,0.258269148,0.803352925,180.2084246,0.167691688,1002.556794,0.244399082,0.01631765,57.53139541,0.009374095,2067316.979,1.218522164,-3131.896256,0.000388917,3.125124479,·´Ó¦ÐÔ»úÐµÑÐÄ¥,1.2,,45,250,4,,,,,,,,,,,,,,,,,,,,350,0.1,5,3.59,,,,,,,,,,,,,,,,,
MHS0675,Mg¨C13.33Ni¨C6.67Fe,0.8,0.1333,,,,,,,,,,,,0.0667,,,,,,,,,,,,,,,1.679692336,0.021580383,2.696395863,0.803352925,15.26892862,0.050811888,0.156701961,0.066831116,0.139643272,0.031099234,3.78551789,0.104007096,186.2973444,0.305225004,3.780593373,0.101488706,3.800754818,0.043196053,27.48722292,0.357114612,13.45845196,0.334683426,1534.946366,0.345270057,-0.284130687,1.358103576,7.654062778,0.005995143,1.364527798,0.123454221,9.398062208,0.234983002,24.95155846,0.011683209,2.696395863,0.741730852,0,0.258269148,0.803352925,180.2084246,0.167691688,1002.556794,0.244399082,0.01631765,57.53139541,0.009374095,2067316.979,1.218522164,-3131.896256,0.000388917,3.125124479,·´Ó¦ÐÔ»úÐµÑÐÄ¥,1.2,,45,250,4,,,,,,,,,,,,,,,,,,,,300,0.1,5,1.57,,,,,,,,,,,,,,,,,
MHS0676,Mg¨C13.33Ni¨C6.67Fe,0.8,0.1333,,,,,,,,,,,,0.0667,,,,,,,,,,,,,,,1.679692336,0.021580383,2.696395863,0.803352925,15.26892862,0.050811888,0.156701961,0.066831116,0.139643272,0.031099234,3.78551789,0.104007096,186.2973444,0.305225004,3.780593373,0.101488706,3.800754818,0.043196053,27.48722292,0.357114612,13.45845196,0.334683426,1534.946366,0.345270057,-0.284130687,1.358103576,7.654062778,0.005995143,1.364527798,0.123454221,9.398062208,0.234983002,24.95155846,0.011683209,2.696395863,0.741730852,0,0.258269148,0.803352925,180.2084246,0.167691688,1002.556794,0.244399082,0.01631765,57.53139541,0.009374095,2067316.979,1.218522164,-3131.896256,0.000388917,3.125124479,·´Ó¦ÐÔ»úÐµÑÐÄ¥,1.2,,45,250,4,,,,,,,,,,,,,,,,,,,,300,0.1,35,3.93,,,,,,,,,,,,,,,,,
MHS0677,Mg?20?Ni?10,0.453016225,0.546983775,,,,,,,,,,,,,,,,,,,,,,,,,,,1.719999773,0.041110818,4.666654551,0.808123216,16.07987192,0.091852098,0.14826672,0.112869843,0.135333359,0.05921576,4.15666441,0.168979708,140.0966271,0.652629274,4.15666441,0.168979708,3.966665682,0.077246891,35.76774792,0.453224756,17.3333091,0.435142749,1970.663906,0.436081192,0.119997637,6.128372465,7.644000009,0.000370019,1.509999091,0.187312955,11.53332046,0.3474224,25.26933151,0.022404874,4.666654551,0.428572541,0,0.571427459,0.808123216,157.0001499,0.297254458,1191.482114,0.318494255,0.014157973,89.99979555,0.00967981,3105123.722,-3.555547478,-6308.843232,0.000563899,5.291970068,ÈÛÈÚ·ÄË¿·¨,,,,,,,,,,15,,,,,,,,200,1.5,10,2.83,,,,200,0.0001,20,0.52,,,,,,,,,,,,,,,,,
MHS0678,Mg?20?Ni9?Cu,0.45097659,0.490068959,0.058954451,,,,,,,,,,,,,,,,,,,,,,,,,,1.720999798,0.042017297,4.699989164,0.813257059,16.15066054,0.100268738,0.148373382,0.11183443,0.135600024,0.057237699,4.141664605,0.165542954,140.1325644,0.652100367,4.139997935,0.165295653,3.969332453,0.078223032,35.92950679,0.458148713,17.36664493,0.437135755,1958.964158,0.431357043,0.122231212,6.042972855,7.646900014,0.0019776,1.509665848,0.187045583,11.3966548,0.340381617,25.21499825,0.022404251,4.699989164,0.418440667,0,0.581559333,0.813257059,167.300156,0.373041993,1179.136211,0.311804813,0.014179317,88.66647993,0.009665257,3114629.694,-3.30665947,-7305.560754,0.000452827,6.192884272,ÈÛÈÚ·ÄË¿·¨,,,,,,,,,,15,,,,,,,,200,1.5,10,2.9,,,,200,0.0001,20,0.61,,,,,,,,,,,,,,,,,
MHS0679,Mg?20?Ni8Cu2,0.448955239,0.433664347,0.117380414,,,,,,,,,,,,,,,,,,,,,,,,,,1.721999822,0.042894714,4.733323762,0.818115712,16.22144913,0.107723063,0.148480043,0.110787639,0.135866688,0.055135085,4.126664807,0.161897725,140.1685018,0.65157143,4.123331468,0.161361721,3.971999222,0.079178842,36.09126559,0.462881307,17.39998074,0.439094619,1947.264415,0.426364025,0.124464785,5.960469951,7.649800018,0.002718776,1.509332605,0.186777322,11.2599892,0.332340556,25.16066501,0.022194394,4.733323762,0.408451505,0,0.591548495,0.818115712,177.6001574,0.413758516,1166.790313,0.304269394,0.01420066,87.33316492,0.009650397,3124108.049,-3.09332713,-7795.797489,0.000396952,6.678752878,ÈÛÈÚ·ÄË¿·¨,,,,,,,,,,15,,,,,,,,200,1.5,10,3.04,,,,200,0.0001,20,0.95,,,,,,,,,,,,,,,,,
