Repository: qixinke/Magweb

File: Mag力学性能.csv (part 14 of 16)
ID,Name,Mg,Al,Zn,Y,Zr,Ca,Mn,Li,Sn,Nd,Gd,La,Si,Sm,Ce,Er,Cu,Dy,Sr,Sc,Co,Yb,Te,Bi,Sb,Ho,Be,Rm,¦ÄRm,W,W,I2,¦ÄI2,Rc,¦ÄRc,ab XP,¦Äab XP,AW,¦ÄAW,AN,¦ÄAN,Tb,¦ÄTb,Eea,¦ÄEea,I1,¦ÄI1,XP,¦ÄXP,Hf,¦ÄHf,Cm,¦ÄCm,fp,fd,VEC,¦ÄVEC,K,¦ÄK,Tm,¦ÄTm,Vm,Sf,density,Hmix,1/¦¸,XRD,µÚ¶þÏà,¾§Á£³ß´ç£¨¦Ìm£©,ÔþÖÆÖÖÀà,ÔþÖÆÎÂ¶È¡æ,ÔþÖÆ´ÎÊý,ÔþÖÆ×ÜÑ¹ÏÂÁ¿ %,¼·Ñ¹ÎÂ¶È¡æ,¼·Ñ¹±È,¼·Ñ¹ËÙ¶È,À­ÉìËÙÂÊ,Ó¦±äËÙÂÊ,¾ùÔÈ»¯ÎÂ¶È¡æ,¾ùÔÈ»¯Ê±¼äh,ÍË»ðÎÂ¶È¡æ,ÍË»ðÊ±¼äh,¹ÌÈÜÎÂ¶È¡æ,¹ÌÈÜÊ±¼äh,Ê±Ð§ÎÂ¶È¡æ,Ê±Ð§Ê±¼äh,´ã»ð¡æ,ÊÇ·ñË®´ã,Ó²¶È ¼Ó¹¤·½Ê½,Ó²¶È,YS¼Ó¹¤·½Ê½,YS²âÊÔÎÂ¶È,Çü·þÇ¿¶È£¨YS£©MPa,UST¼Ó¹¤·½Ê½,UST²âÊÔÎÂ¶È,¿¹À­Ç¿¶È£¨UTS£©MPa,Éì³¤ÂÊ¼Ó¹¤·½Ê½,Éì³¤ÂÊ²âÊÔÎÂ¶È,Éì³¤ÂÊ(Elong)%
MM00808,Mg-10Gd-4.8Y-0.6Zr-1Zn,83.6,,1,4.8,0.6,0,0,0,0,0,10,0,0,0,0,0,0,0,0,0,0,0,0,0,0,0,0,0.160670898,0.023854088,3.680498269,0.056417989,14.95056125,0.036940659,0.14269768,0.066759133,3.736346216,0.027107758,27.94016763,0.696970532,13.45960378,0.574231793,1440.712341,0.289492914,-0.372325258,0.409425736,7.603518489,0.038020945,1.308177633,0.022004351,8.780661682,0.073745597,25.1136031,0.064347901,0,0.038120817,2.079263213,0.326639522,183.6038182,0.176659946,949.3562026,0.154705683,0.017401239,0.00924907,1973517.799,-0.797218095,0.000485684,¦Á-Mg£¬Mg24Y5£¬Mg5(Gd£¬Y)£¬Mg4Zn7,,15,,,,,450,12,16.7,2,,430+510,2h+16h,,,,,200,0¡«108,,,¼·Ñ¹,"131 (HV 4.9 N ,15 s)",¼·Ñ¹,ÊÒÎÂ,148,¼·Ñ¹,ÊÒÎÂ,397,¼·Ñ¹,ÊÒÎÂ,5
MM00809,Mg-10Gd-4.8Y-0.6Zr-3Zn,81.6,,3,4.8,0.6,0,0,0,0,0,10,0,0,0,0,0,0,0,0,0,0,0,0,0,0,0,0,0.160500616,0.026982423,3.686348946,0.05883091,14.97471704,0.041570295,0.142557788,0.068625915,3.742216697,0.032494353,28.34965816,0.702342145,13.6370966,0.581587095,1440.264265,0.292067591,-0.373654112,0.414677846,7.618055013,0.043998566,1.311099497,0.032765227,8.77013629,0.075886333,25.12240004,0.064790486,0,0.077127933,2.167147616,0.528882049,182.9030168,0.181424261,947.7415816,0.158059474,0.017353943,0.009253721,2008018.197,-0.971309193,0.000489946,¦Á-Mg£¬Mg24Y5£¬Mg5(Gd£¬Y)£¬Mg4Zn7,,10,,,,,450,12,16.7,2,,430+510,2h+16h,,,,,200,0¡«108,,,¼·Ñ¹,"104 (HV 4.9 N ,15 s)",¼·Ñ¹,ÊÒÎÂ,138,¼·Ñ¹,ÊÒÎÂ,375,¼·Ñ¹,ÊÒÎÂ,5.8
MM00810,Mg-6Gd-2Y-1Zn-0.6Zr,90.4,,1,3,0.6,0,0,0,0,0,6,0,0,0,0,0,0,0,0,0,0,0,0,0,0,0,0,0.160395711,0.018902703,3.67260713,0.043230632,14.99007956,0.029287905,0.141966393,0.051773597,3.743159667,0.021934198,26.487141,0.564441199,12.87975426,0.46185833,1409.559418,0.233848146,-0.383915283,0.307879779,7.623677493,0.030456731,1.309501164,0.019572161,8.752701912,0.067292394,25.00864299,0.048753831,0,0.030263891,2.062416756,0.315340995,186.1091219,0.135728255,938.6801091,0.124475939,0.017300619,0.009324478,1881710.744,-0.472635716,0.000416788,,,,,,,,,,,16.7,,,,,,,,,,,,,,ÖýÌ¬,ÊÒÎÂ,124.164,ÖýÌ¬,ÊÒÎÂ,173.32,ÖýÌ¬,ÊÒÎÂ,9.64
MM00811,Mg-6Gd-3Y-1.5Zn-0.6Zr,88.9,,1.5,4,0.6,0,0,0,0,0,6,0,0,0,0,0,0,0,0,0,0,0,0,0,0,0,0,0.160417248,0.021001975,3.672377842,0.04496533,14.98713483,0.03238448,0.142085008,0.055551477,3.742831213,0.02498196,26.78795805,0.579011468,13.00680348,0.476357641,1416.444211,0.249065634,-0.382029128,0.327366204,7.622715436,0.033893798,1.309916647,0.023195925,8.75861692,0.069978718,25.01640312,0.049127963,0,0.041407545,2.086392388,0.380451535,185.406848,0.146597865,941.0023283,0.134964896,0.017311955,0.009307753,1901886.126,-0.58377604,0.00043666,,,,,,,,,,,16.7,,,,,,,,,,,,,,ÖýÌ¬,ÊÒÎÂ,129.382,ÖýÌ¬,ÊÒÎÂ,200.928,ÖýÌ¬,ÊÒÎÂ,10.0919
MM00812,Mg-6Gd-4Y-2Zn-0.6Zr,87.4,,2,5,0.6,0,0,0,0,0,6,0,0,0,0,0,0,0,0,0,0,0,0,0,0,0,0,0.160439281,0.022949827,3.672143286,0.046673555,14.98412244,0.035273088,0.142206349,0.059143051,3.742495214,0.027756239,27.09568642,0.592621237,13.13677167,0.489955041,1423.487183,0.263350454,-0.380099639,0.346454614,7.621731276,0.037082755,1.310341676,0.026385254,8.764667826,0.072610409,25.02434155,0.049505275,0,0.052545299,2.110918862,0.43436946,184.6884393,0.156997235,943.3779007,0.144771835,0.017323552,0.009290728,1922498.83,-0.69797814,0.000455332,,,,,,,,,,,16.7,,,,,,,,,,,,,,ÖýÌ¬,ÊÒÎÂ,131.62,ÖýÌ¬,ÊÒÎÂ,212.869,ÖýÌ¬,ÊÒÎÂ,10.2987
MM00813,Mg-6Gd-5Y-2.5Zn-0.6Zr,85.9,,2.5,2,0.6,0,0,0,0,0,6,0,0,0,0,0,0,0,0,0,0,0,0,0,0,0,0,0.160217837,0.020827089,3.678972709,0.045343631,15.01504776,0.032177061,0.141741256,0.050818017,3.748976678,0.025626044,26.6504095,0.570783386,12.9517031,0.468168755,1403.656047,0.224095979,-0.386594298,0.299830502,7.638038921,0.034618685,1.311898693,0.028403473,8.738359947,0.068072758,25.0139531,0.049781875,0,0.058972087,2.125335468,0.484140004,186.0170823,0.132434036,935.2603354,0.118930444,0.017246782,0.009343238,1899281.914,-0.532277037,0.000409784,¦Á-Mg£¬Mg10£¨Gd£¬Y£©Zn,,,,,,,,,,16.7,,,,,,,,,,,,,,ÖýÌ¬,ÊÒÎÂ,132.999,ÖýÌ¬,ÊÒÎÂ,235.4,ÖýÌ¬,ÊÒÎÂ,11.9
MM00814,Mg-5.21Li-3.44Zn-0.32Y-0.01Zr,91.02,,3.44,0.32,0.01,0,0,5.21,0,0,0,0,0,0,0,0,0,0,0,0,0,0,0,0,0,0,0,0.158525419,0.023463116,3.574606353,0.062185939,25.06210709,0.896938408,0.13867595,0.038543641,3.635602962,0.07930873,21.9685908,0.373098791,10.74577916,0.373702692,1404.308245,0.08255407,-0.233841531,1.623786691,7.293152283,0.118830893,1.259434843,0.102749125,7.746767237,0.273228655,24.87578779,0.003198267,0,0.059660455,1.951504969,0.588585658,171.7331783,0.230399886,843.7830996,0.209687063,0.016711191,0.009180994,1595900.757,-0.217229625,6.01E-05,¦Á-Mg£¬¦Â-Li£¬W£¬Mg0.97Zn0.03,,,,,,,,,,,,,,,,,,,,,,,,ÖýÌ¬,#N/A,92.3,ÖýÌ¬,#N/A,165.7,ÖýÌ¬,#N/A,14.5
MM00815,Mg-5.21Li-3.44Zn-0.32Y-0.01Zr,91.02,,3.44,0.32,0.01,0,0,5.21,0,0,0,0,0,0,0,0,0,0,0,0,0,0,0,0,0,0,0,0.158525419,0.023463116,3.574606353,0.062185939,25.06210709,0.896938408,0.13867595,0.038543641,3.635602962,0.07930873,21.9685908,0.373098791,10.74577916,0.373702692,1404.308245,0.08255407,-0.233841531,1.623786691,7.293152283,0.118830893,1.259434843,0.102749125,7.746767237,0.273228655,24.87578779,0.003198267,0,0.059660455,1.951504969,0.588585658,171.7331783,0.230399886,843.7830996,0.209687063,0.016711191,0.009180994,1595900.757,-0.217229625,6.01E-05,¦Á-Mg£¬¦Â-Li£¬W£¬Mg0.97Zn0.03,,,,,,,350,16,,,,,,,,,,,,,,,,¼·Ñ¹,#N/A,132,¼·Ñ¹,#N/A,215,¼·Ñ¹,#N/A,21
MM00816,Mg-6Zn-1Mn-4Sn-0.1Y,88.57,,6.09,0.13,0,0,0.99,0,4.22,0,0,0,0,0,0,0,0,0,0,0,0,0,0,0,0,0,0,0.159500304,0.022819031,3.683112521,0.032563214,15.10545229,0.030489638,0.140523955,0.022074862,3.771990915,0.031937815,26.36932449,0.427017307,12.87051954,0.362942037,1378.162042,0.122418358,-0.390941604,0.384293629,7.684546968,0.035736932,1.325550053,0.062369394,8.673329243,0.047562904,24.91232322,0.010251575,0.00819219,0.11787942,2.288517026,0.694989937,186.1951413,0.109670844,916.7399724,0.076246793,0.017019275,0.009461057,1902912.915,-0.527610362,0.000343431,¦Á-Mg£¬MgZn2£¬Mg2Sn£¬Mn£¬MgSnY,,47.6,,,,,360,25,,,,420,12,,,440,2,90+180,4+8,,,,,¼·Ñ¹,150,281.5,¼·Ñ¹,150,293,¼·Ñ¹,150,15.5
MM00817,Mg-6Zn-1Mn-4Sn-0.1Y,88.57,,6.09,0.13,0,0,0.99,0,4.22,0,0,0,0,0,0,0,0,0,0,0,0,0,0,0,0,0,0,0.159500304,0.022819031,3.683112521,0.032563214,15.10545229,0.030489638,0.140523955,0.022074862,3.771990915,0.031937815,26.36932449,0.427017307,12.87051954,0.362942037,1378.162042,0.122418358,-0.390941604,0.384293629,7.684546968,0.035736932,1.325550053,0.062369394,8.673329243,0.047562904,24.91232322,0.010251575,0.00819219,0.11787942,2.288517026,0.694989937,186.1951413,0.109670844,916.7399724,0.076246793,0.017019275,0.009461057,1902912.915,-0.527610362,0.000343431,¦Á-Mg£¬MgZn2£¬Mg2Sn£¬Mn£¬MgSnY,,47.6,,,,,360,25,,,,420,12,,,440,2,90+180,4+8,,,,,¼·Ñ¹,200,227.2,¼·Ñ¹,200,251.8,¼·Ñ¹,200,17.5
MM00818,Mg-6Zn-1Mn-4Sn-0.1Y,88.57,,6.09,0.13,0,0,0.99,0,4.22,0,0,0,0,0,0,0,0,0,0,0,0,0,0,0,0,0,0,0.159500304,0.022819031,3.683112521,0.032563214,15.10545229,0.030489638,0.140523955,0.022074862,3.771990915,0.031937815,26.36932449,0.427017307,12.87051954,0.362942037,1378.162042,0.122418358,-0.390941604,0.384293629,7.684546968,0.035736932,1.325550053,0.062369394,8.673329243,0.047562904,24.91232322,0.010251575,0.00819219,0.11787942,2.288517026,0.694989937,186.1951413,0.109670844,916.7399724,0.076246793,0.017019275,0.009461057,1902912.915,-0.527610362,0.000343431,¦Á-Mg£¬MgZn2£¬Mg2Sn£¬Mn£¬MgSnY,,47.6,,,,,360,25,,,,420,12,,,440,2,90+180,4+8,,,,,¼·Ñ¹,250,176.4,¼·Ñ¹,250,190.3,¼·Ñ¹,250,18.2
MM00819,Mg-6Zn-1Mn-4Sn-0.1Y,88.57,,6.09,0.13,0,0,0.99,0,4.22,0,0,0,0,0,0,0,0,0,0,0,0,0,0,0,0,0,0,0.159500304,0.022819031,3.683112521,0.032563214,15.10545229,0.030489638,0.140523955,0.022074862,3.771990915,0.031937815,26.36932449,0.427017307,12.87051954,0.362942037,1378.162042,0.122418358,-0.390941604,0.384293629,7.684546968,0.035736932,1.325550053,0.062369394,8.673329243,0.047562904,24.91232322,0.010251575,0.00819219,0.11787942,2.288517026,0.694989937,186.1951413,0.109670844,916.7399724,0.076246793,0.017019275,0.009461057,1902912.915,-0.527610362,0.000343431,¦Á-Mg£¬MgZn2£¬Mg2Sn£¬Mn£¬MgSnY,,47.6,,,,,360,25,,,,420,12,,,440,2,90+180,4+8,,,,,¼·Ñ¹,300,134.8,¼·Ñ¹,300,130.7,¼·Ñ¹,300,19.8
MM00820,Mg-6Zn-1Mn-4Sn-0.5Y,88.07,,6.14,0.5,0,0,0.91,0,4.38,0,0,0,0,0,0,0,0,0,0,0,0,0,0,0,0,0,0,0.159526137,0.023137365,3.682875137,0.033292294,15.10286857,0.031316814,0.140572177,0.025076705,3.771815147,0.032617295,26.4793241,0.43819333,12.91609908,0.372535484,1380.838442,0.13462682,-0.389587027,0.397733576,7.683464265,0.036510452,1.325724032,0.063199501,8.673578117,0.047889068,24.91469708,0.010572877,0.008526652,0.118733424,2.291633446,0.697087935,186.0008057,0.113265673,917.2528894,0.082269276,0.017028341,0.009456038,1909699.682,-0.590383378,0.000368173,¦Á-Mg£¬MgZn2£¬Mg2Sn£¬Mn£¬MgSnY,,45.3,,,,,360,25,,,,420,12,,,440,2,90+180,4+8,,,,,¼·Ñ¹,150,277,¼·Ñ¹,150,305,¼·Ñ¹,150,16.7
MM00821,Mg-6Zn-1Mn-4Sn-0.5Y,88.07,,6.14,0.5,0,0,0.91,0,4.38,0,0,0,0,0,0,0,0,0,0,0,0,0,0,0,0,0,0,0.159526137,0.023137365,3.682875137,0.033292294,15.10286857,0.031316814,0.140572177,0.025076705,3.771815147,0.032617295,26.4793241,0.43819333,12.91609908,0.372535484,1380.838442,0.13462682,-0.389587027,0.397733576,7.683464265,0.036510452,1.325724032,0.063199501,8.673578117,0.047889068,24.91469708,0.010572877,0.008526652,0.118733424,2.291633446,0.697087935,186.0008057,0.113265673,917.2528894,0.082269276,0.017028341,0.009456038,1909699.682,-0.590383378,0.000368173,¦Á-Mg£¬MgZn2£¬Mg2Sn£¬Mn£¬MgSnY,,45.3,,,,,360,25,,,,420,12,,,440,2,90+180,4+8,,,,,¼·Ñ¹,200,246.9,¼·Ñ¹,200,282.8,¼·Ñ¹,200,18.2
MM00822,Mg-6Zn-1Mn-4Sn-0.5Y,88.07,,6.14,0.5,0,0,0.91,0,4.38,0,0,0,0,0,0,0,0,0,0,0,0,0,0,0,0,0,0,0.159526137,0.023137365,3.682875137,0.033292294,15.10286857,0.031316814,0.140572177,0.025076705,3.771815147,0.032617295,26.4793241,0.43819333,12.91609908,0.372535484,1380.838442,0.13462682,-0.389587027,0.397733576,7.683464265,0.036510452,1.325724032,0.063199501,8.673578117,0.047889068,24.91469708,0.010572877,0.008526652,0.118733424,2.291633446,0.697087935,186.0008057,0.113265673,917.2528894,0.082269276,0.017028341,0.009456038,1909699.682,-0.590383378,0.000368173,¦Á-Mg£¬MgZn2£¬Mg2Sn£¬Mn£¬MgSnY,,45.3,,,,,360,25,,,,420,12,,,440,2,90+180,4+8,,,,,¼·Ñ¹,250,176.4,¼·Ñ¹,250,195.7,¼·Ñ¹,250,21.6
MM00823,Mg-6Zn-1Mn-4Sn-0.5Y,88.07,,6.14,0.5,0,0,0.91,0,4.38,0,0,0,0,0,0,0,0,0,0,0,0,0,0,0,0,0,0,0.159526137,0.023137365,3.682875137,0.033292294,15.10286857,0.031316814,0.140572177,0.025076705,3.771815147,0.032617295,26.4793241,0.43819333,12.91609908,0.372535484,1380.838442,0.13462682,-0.389587027,0.397733576,7.683464265,0.036510452,1.325724032,0.063199501,8.673578117,0.047889068,24.91469708,0.010572877,0.008526652,0.118733424,2.291633446,0.697087935,186.0008057,0.113265673,917.2528894,0.082269276,0.017028341,0.009456038,1909699.682,-0.590383378,0.000368173,¦Á-Mg£¬MgZn2£¬Mg2Sn£¬Mn£¬MgSnY,,45.3,,,,,360,25,,,,420,12,,,440,2,90+180,4+8,,,,,¼·Ñ¹,300,136,¼·Ñ¹,300,150,¼·Ñ¹,300,25.5
MM00824,Mg-6Zn-1Mn-4Sn-0.5Y,88.07,,6.14,0.5,0,0,0.91,0,4.38,0,0,0,0,0,0,0,0,0,0,0,0,0,0,0,0,0,0,0.159526137,0.023137365,3.682875137,0.033292294,15.10286857,0.031316814,0.140572177,0.025076705,3.771815147,0.032617295,26.4793241,0.43819333,12.91609908,0.372535484,1380.838442,0.13462682,-0.389587027,0.397733576,7.683464265,0.036510452,1.325724032,0.063199501,8.673578117,0.047889068,24.91469708,0.010572877,0.008526652,0.118733424,2.291633446,0.697087935,186.0008057,0.113265673,917.2528894,0.082269276,0.017028341,0.009456038,1909699.682,-0.590383378,0.000368173,¦Á-Mg£¬MgZn2£¬Mg2Sn£¬Mn£¬MgSnY,,45.3,,,,,360,25,,,,420,12,,,440,2,90+180,4+8,,,,,¼·Ñ¹,25,371,¼·Ñ¹,25,376,¼·Ñ¹,25,7.7
MM00825,Mg-6Zn-1Mn-4Sn-1.0Y,88.07,,6.1,0.94,0,0,0.98,0,3.91,0,0,0,0,0,0,0,0,0,0,0,0,0,0,0,0,0,0,0.159545597,0.023709046,3.681385826,0.033221564,15.099316,0.031964604,0.140641047,0.028046224,3.770372236,0.032703848,26.46774482,0.4320875,12.91271434,0.368114929,1382.557116,0.142942759,-0.390251269,0.382388493,7.681541879,0.037025116,1.324943999,0.061359075,8.680644069,0.049660493,24.91489438,0.010492035,0.007611175,0.119326376,2.290786875,0.695799348,185.854725,0.117414454,919.0793635,0.088683346,0.01703597,0.009444934,1908319.696,-0.57431474,0.000350295,¦Á-Mg£¬MgZn2£¬Mg2Sn£¬Mn£¬MgSnY,,42.5,,,,,360,25,,,,420,12,,,440,2,90+180,4+8,,,,,¼·Ñ¹,150,267.7,¼·Ñ¹,150,276.7,¼·Ñ¹,150,18.7
MM00826,Mg-6Zn-1Mn-4Sn-1.0Y,88.07,,6.1,0.94,0,0,0.98,0,3.91,0,0,0,0,0,0,0,0,0,0,0,0,0,0,0,0,0,0,0.159545597,0.023709046,3.681385826,0.033221564,15.099316,0.031964604,0.140641047,0.028046224,3.770372236,0.032703848,26.46774482,0.4320875,12.91271434,0.368114929,1382.557116,0.142942759,-0.390251269,0.382388493,7.681541879,0.037025116,1.324943999,0.061359075,8.680644069,0.049660493,24.91489438,0.010492035,0.007611175,0.119326376,2.290786875,0.695799348,185.854725,0.117414454,919.0793635,0.088683346,0.01703597,0.009444934,1908319.696,-0.57431474,0.000350295,¦Á-Mg£¬MgZn2£¬Mg2Sn£¬Mn£¬MgSnY,,42.5,,,,,360,25,,,,420,12,,,440,2,90+180,4+8,,,,,¼·Ñ¹,200,220.2,¼·Ñ¹,200,229.7,¼·Ñ¹,200,20.6
MM00827,Mg-6Zn-1Mn-4Sn-1.0Y,88.07,,6.1,0.94,0,0,0.98,0,3.91,0,0,0,0,0,0,0,0,0,0,0,0,0,0,0,0,0,0,0.159545597,0.023709046,3.681385826,0.033221564,15.099316,0.031964604,0.140641047,0.028046224,3.770372236,0.032703848,26.46774482,0.4320875,12.91271434,0.368114929,1382.557116,0.142942759,-0.390251269,0.382388493,7.681541879,0.037025116,1.324943999,0.061359075,8.680644069,0.049660493,24.91489438,0.010492035,0.007611175,0.119326376,2.290786875,0.695799348,185.854725,0.117414454,919.0793635,0.088683346,0.01703597,0.009444934,1908319.696,-0.57431474,0.000350295,¦Á-Mg£¬MgZn2£¬Mg2Sn£¬Mn£¬MgSnY,,42.5,,,,,360,25,,,,420,12,,,440,2,90+180,4+8,,,,,¼·Ñ¹,250,168.4,¼·Ñ¹,250,188.2,¼·Ñ¹,250,20
MM00828,Mg-6Zn-1Mn-4Sn-1.0Y,88.07,,6.1,0.94,0,0,0.98,0,3.91,0,0,0,0,0,0,0,0,0,0,0,0,0,0,0,0,0,0,0.159545597,0.023709046,3.681385826,0.033221564,15.099316,0.031964604,0.140641047,0.028046224,3.770372236,0.032703848,26.46774482,0.4320875,12.91271434,0.368114929,1382.557116,0.142942759,-0.390251269,0.382388493,7.681541879,0.037025116,1.324943999,0.061359075,8.680644069,0.049660493,24.91489438,0.010492035,0.007611175,0.119326376,2.290786875,0.695799348,185.854725,0.117414454,919.0793635,0.088683346,0.01703597,0.009444934,1908319.696,-0.57431474,0.000350295,¦Á-Mg£¬MgZn2£¬Mg2Sn£¬Mn£¬MgSnY,,42.5,,,,,360,25,,,,420,12,,,440,2,90+180,4+8,,,,,¼·Ñ¹,300,128.1,¼·Ñ¹,300,127.7,¼·Ñ¹,300,20.2
MM00829,Mg-6Zn-1Mn-4Sn-0.5Y£¨Mg-6.14Zn-0.91Mn-4.38Sn-0.50Y£©,88.5,,6,0.5,0,0,1,0,4,0,0,0,0,0,0,0,0,0,0,0,0,0,0,0,0,0,0,0.159527439,0.023119769,3.6819502,0.032601651,15.10156698,0.030932507,0.140585314,0.024829972,3.770861765,0.032028592,26.38161106,0.426257715,12.87607759,0.362666083,1380.018769,0.131467184,-0.390832566,0.37947791,7.682501955,0.03604613,1.325028739,0.06139246,8.677818736,0.048533564,24.91292183,0.010291977,0.00777939,0.117092638,2.285380041,0.691395816,186.0802363,0.112928055,918.0154883,0.081934756,0.017028713,0.009452802,1902872.994,-0.533935805,0.000339643,¦Á-Mg£¬MgZn2£¬Mn£¬Mg2Sn£¬MgSnY,,5,,,,,360,25,,2,,420,12,,,,,,,,,,,¼·Ñ¹,ÊÒÎÂ,259,¼·Ñ¹,ÊÒÎÂ,350,¼·Ñ¹,ÊÒÎÂ,18.3
MM00830,Mg-6Zn-1Mn-4Sn-0.5Y£¨Mg-6.14Zn-0.91Mn-4.38Sn-0.50Y£©,88.5,,6,0.5,0,0,1,0,4,0,0,0,0,0,0,0,0,0,0,0,0,0,0,0,0,0,0,0.159527439,0.023119769,3.6819502,0.032601651,15.10156698,0.030932507,0.140585314,0.024829972,3.770861765,0.032028592,26.38161106,0.426257715,12.87607759,0.362666083,1380.018769,0.131467184,-0.390832566,0.37947791,7.682501955,0.03604613,1.325028739,0.06139246,8.677818736,0.048533564,24.91292183,0.010291977,0.00777939,0.117092638,2.285380041,0.691395816,186.0802363,0.112928055,918.0154883,0.081934756,0.017028713,0.009452802,1902872.994,-0.533935805,0.000339643,¦Á-Mg£¬MgZn2£¬Mn£¬Mg2Sn£¬MgSnY,,,,,,,360,25,,2,,420,12,,,440,2,180,12,,ÊÇ,,,¼·Ñ¹,ÊÒÎÂ,367,¼·Ñ¹,ÊÒÎÂ,372,¼·Ñ¹,ÊÒÎÂ,6.93
MM00831,Mg-2Nd-0.2Zn-0.4Zr-4Y,93.4,,0.2,4,0.4,0,0,0,0,2,0,0,0,0,0,0,0,0,0,0,0,0,0,0,0,0,0,0.160329275,0.013923528,3.652450649,0.019580908,14.9883022,0.026959909,0.141800047,0.045344076,3.741318909,0.020576073,25.58112816,0.398210076,12.52650132,0.333176171,1399.662679,0.206938525,-0.387829652,0.250038029,7.622297216,0.026994965,1.308649664,0.012896223,8.738140195,0.058650712,24.89829288,0.009425741,0,0.012406676,2.025125071,0.153923225,187.1531553,0.116775107,935.7300215,0.111267102,0.017270561,0.009338313,1817937.815,-0.342006598,0.000433425,Mg41Nd5Mg24Y5¦Á-Mg,Mg41Nd5Mg24Y5,40,,,,,,,,,,,,,,,,,,,,,,ÖýÌ¬,25,135,ÖýÌ¬,25,220,ÖýÌ¬,25,10.6
MM00832,Mg-2Nd-0.2Zn-0.4Zr-6Y,91.4,,0.2,6,0.4,0,0,0,0,2,0,0,0,0,0,0,0,0,0,0,0,0,0,0,0,0,0,0.160450301,0.016899637,3.649060721,0.02287106,14.97117292,0.030605338,0.142098832,0.052407527,3.737911401,0.023599212,25.97848044,0.436559885,12.69246864,0.367447944,1413.410478,0.238607471,-0.383508871,0.289764491,7.613595435,0.030634572,1.308102726,0.013988554,8.754511543,0.063377152,24.90845485,0.010725375,0,0.015437634,2.031359382,0.158890539,186.0979158,0.137310213,941.044809,0.131586561,0.017314648,0.00930297,1841488.042,-0.482539689,0.000484285,Mg41Nd5Mg24Y5¦Á-Mg,Mg41Nd5Mg24Y5,35,,,,,,,,,,,,,,,,,,,,,,ÖýÌ¬,25,150,ÖýÌ¬,25,245,ÖýÌ¬,25,16
MM00833,Mg-2Nd-0.2Zn-0.4Zr-8Y,89.4,,0.2,8,0.4,0,0,0,0,2,0,0,0,0,0,0,0,0,0,0,0,0,0,0,0,0,0,0.160575147,0.019461377,3.645563819,0.025805004,14.95350309,0.033932508,0.142407046,0.05868127,3.734396366,0.026333449,26.38837164,0.470162482,12.86367326,0.397630406,1427.592106,0.265931185,-0.379051743,0.326842243,7.604619059,0.033957404,1.307538528,0.015021924,8.77139951,0.067821737,24.91893748,0.011901927,0,0.018544804,2.037790424,0.163734873,185.0093769,0.15586022,946.527311,0.149072826,0.017360125,0.009266927,1865656.433,-0.625654562,0.000523572,Mg41Nd5Mg24Y5¦Á-Mg,Mg41Nd5Mg24Y5,40,,,,,,,,,,,,,,,,,,,,,,ÖýÌ¬,25,128,ÖýÌ¬,25,205,ÖýÌ¬,25,3.6
MM00834,Mg-5.4Zn-2.88Cu-0.71Zr-0.48Y,90.53,,5.4,0.48,0.71,0,0,0,0,0,0,0,0,0,0,0,2.88,0,0,0,0,0,0,0,0,0,0,0.159309682,0.028927254,3.685768585,0.03972504,15.15201651,0.047211692,0.140625436,0.026799136,3.772510207,0.034226567,25.86756202,0.31525326,12.67795154,0.278284133,1386.17866,0.168969916,-0.382548416,0.479558764,7.680266786,0.034222945,1.324095602,0.060249413,8.751274995,0.086878129,24.88011924,0.004770843,0,0.144675023,2.324585961,0.743883991,190.3885672,0.140887575,926.9707,0.092359154,0.016973303,0.009440724,1873325.574,-0.461850625,0.00031245,"¦Á-Mg,CuMgZn,Mg3YZn6,Mg3Y2Zn3",,54,,,,,,,,,5¡Á10?4s?1,,,,,,,,,,,,,,,,ÖýÌ¬,ÊÒÎÂ,126,,,
MM00835,Mg-5.32Zn-2.69Cu-0.52Zr-1Y,90.47,,5.32,1,0.52,0,0,0,0,0,0,0,0,0,0,0,2.69,0,0,0,0,0,0,0,0,0,0,0.159370937,0.02876551,3.68374912,0.039338934,15.14386966,0.046686939,0.140693997,0.029387404,3.770951848,0.034221517,25.8870893,0.320110615,12.68538747,0.282052093,1386.739571,0.169036435,-0.383106094,0.467136508,7.678062792,0.034664365,1.323394824,0.058989795,8.745791931,0.080276814,24.88251951,0.005366609,0,0.140852141,2.315133042,0.736022278,190.0765923,0.140655266,927.3868396,0.093681457,0.016992569,0.009430576,1872618.061,-0.499112994,0.000335172,"¦Á-Mg,CuMgZn,Mg3YZn6,Mg3Y2Zn3",,52,,,,,,,,,5¡Á10?4s?1,,,,,,,,,,,,,,,,ÖýÌ¬,ÊÒÎÂ,146,,,
MM00836,Mg-5.32Zn-2.77Cu-0.58Zr-1.58Y,89.75,,5.32,1.58,0.58,0,0,0,0,0,0,0,0,0,0,0,2.77,0,0,0,0,0,0,0,0,0,0,0.159390499,0.029554997,3.683328138,0.040310876,15.14110491,0.04791427,0.140778389,0.032964601,3.770336814,0.035068536,26.02982895,0.336998788,12.74538051,0.296240102,1391.750331,0.184901063,-0.381137792,0.48356691,7.675671347,0.035682235,1.323512616,0.05975055,8.754177031,0.083898787,24.88535812,0.006045378,0,0.143508622,2.321860471,0.739077937,189.8234649,0.147950711,929.2464809,0.103130248,0.017001175,0.009420727,1882007.196,-0.546473018,0.000343408,"¦Á-Mg,CuMgZn,Mg3YZn6,Mg3Y2Zn3",,42,,,,,,,,,5¡Á10?4s?1,,,,,,,,,,,,,,,,ÖýÌ¬,ÊÒÎÂ,134,,,
MM00837,Mg-5.74Zn-2.99Cu-0.53Zr-2.09,88.65,,5.74,2.09,0.53,0,0,0,0,0,0,0,0,0,0,0,2.99,0,0,0,0,0,0,0,0,0,0,0.159351045,0.031115459,3.68464447,0.042297505,15.14769923,0.050278258,0.140805293,0.036106933,3.771513716,0.036887403,26.23595963,0.354919085,12.83367009,0.31194017,1395.923109,0.195648127,-0.378902432,0.509557575,7.676925349,0.037664625,1.32459023,0.062243699,8.758622085,0.084911767,24.88854012,0.006674234,0,0.15442504,2.350655367,0.760121501,189.6584826,0.15678873,930.4461959,0.109857422,0.016993242,0.009413357,1897835.227,-0.629704911,0.000362587,"¦Á-Mg,CuMgZn,Mg3YZn6,Mg3Y2Zn3",,39,,,,,,,,,5¡Á10?4s?1,,,,,,,,,,,,,,,,ÖýÌ¬,ÊÒÎÂ,136,,,
MM00838,Mg-6Zn-Y-Zr-0.015Sb,92.665,,5.91,0.8,0.61,0,0,0,0,0,0,0,0,0,0,0,0,0,0,0,0,0,0,0,0.015,0,0,0.159671092,0.020326927,3.674085438,0.02747855,15.093471,0.030980628,0.140732194,0.02819203,3.764707884,0.028933919,25.51806175,0.290542226,12.52620609,0.255667853,1369.635653,0.128984021,-0.401534329,0.143069727,7.707297529,0.60217089,1.317693498,0.039021476,8.696393239,0.065121764,24.88752543,0.004878023,4.22E-05,0.105692515,2.236472739,0.672214628,187.6978937,0.0798989,921.8921766,0.080196699,0.017068899,0.0094332,1837633.132,-0.385826873,0.000362588,¨»-Mg+Zn-richphase+(¨»-Mg+Mg3Zn6Y)+YSb,,,,,,,,,,,1¡Á10-3s-1,,,,,,,,,,,,,ÖýÌ¬,ÊÒÎÂ,95,ÖýÌ¬,ÊÒÎÂ,188,ÖýÌ¬,ÊÒÎÂ,4.9
MM00839,Mg-6Zn-Y-Zr-0.04Sb,92.778,,5.85,0.7,0.63,0,0,0,0,0,0,0,0,0,0,0,0,0,0,0,0,0,0,0,0.042,0,0,0.159670091,0.020112203,3.674155234,0.027283816,15.09352504,0.030687153,0.140724583,0.027536958,3.764749309,0.028754893,25.49823116,0.28864324,12.51761194,0.253911829,1369.240225,0.127240325,-0.401559812,0.143168107,7.753916759,1.00000793,1.31767673,0.039020263,8.697247141,0.066375939,24.88694019,0.004735981,0.000118115,0.104604134,2.233943598,0.66945828,187.7469576,0.07870293,921.7466699,0.079092668,0.017068132,0.009435615,1836237.74,-0.37685144,0.000358895,¨»-Mg+Zn-richphase+Mg3Zn6Y+YSb+Mg3Sb2,,,,,,,,,,,1¡Á10-3s-1,,,,,,,,,,,,,ÖýÌ¬,ÊÒÎÂ,90,ÖýÌ¬,ÊÒÎÂ,197,ÖýÌ¬,ÊÒÎÂ,7.5
MM00840,Mg-6Zn-Y-Zr-0.07Sb,92.638,,5.92,0.78,0.59,0,0,0,0,0,0,0,0,0,0,0,0,0,0,0,0,0,0,0,0.072,0,0,0.159668172,0.020326751,3.674234448,0.02759386,15.09404364,0.030975185,0.140726433,0.028024926,3.764908464,0.029104947,25.5241451,0.292340636,12.52857709,0.256970086,1369.374269,0.127204626,-0.401453673,0.147242476,7.806257627,1.300830127,1.317801074,0.039520046,8.696810706,0.065697133,24.88747001,0.004854966,0.000202401,0.105786477,2.237108634,0.672758911,187.6940558,0.079943501,921.7301975,0.079383676,0.017067959,0.009435311,1838077.875,-0.393757312,0.000368548,¨»-Mg+Zn-richphase+Mg3Zn6Y+YSb+Mg3Sb2,,,,,,,,,,,1¡Á10-3s-1,,,,,,,,,,,,,ÖýÌ¬,ÊÒÎÂ,75,ÖýÌ¬,ÊÒÎÂ,220,ÖýÌ¬,ÊÒÎÂ,12.2
MM00841,Mg-6Zn-Y-Zr-0.8Sb,91.94,,5.85,0.77,0.61,0,0,0,0,0,0,0,0,0,0,0,0,0,0,0,0,0,0,0,0.83,0,0,0.159659316,0.020336648,3.675618236,0.029150982,15.09595569,0.031133201,0.140727311,0.028022494,3.766574191,0.031210518,25.67788311,0.326928712,12.58995179,0.283347301,1370.379167,0.129246904,-0.399031508,0.209427081,9.127687306,3.784307557,1.318941233,0.045194777,8.715361058,0.083485952,24.88792482,0.004868609,0.002343563,0.105065036,2.240666891,0.671597545,187.4296485,0.087449764,921.3599385,0.080978692,0.017065143,0.009459236,1848180.267,-0.490419183,0.00042518,¨»-Mg+Zn-richphase+Mg4Zn7+YSb+Mg3Sb2,,,,,,,,,,,1¡Á10-3s-1,,,,,,,,,,,,,ÖýÌ¬,ÊÒÎÂ,51,ÖýÌ¬,ÊÒÎÂ,185,ÖýÌ¬,ÊÒÎÂ,11
MM00842,Mg-6Zn-Y-Zr-2Sb,90.71,,5.92,0.77,0.58,0,0,0,0,0,0,0,0,0,0,0,0,0,0,0,0,0,0,0,2.02,0,0,0.159630989,0.020657679,3.678211583,0.031790012,15.10134761,0.031777546,0.140711224,0.028174244,3.769739682,0.034642416,25.94497917,0.374861007,12.6975912,0.320902856,1371.382139,0.1291664,-0.395420007,0.282389317,11.23904654,4.813229874,1.321003387,0.053370114,8.741988918,0.104077374,24.88908604,0.004945483,0.005730414,0.106715779,2.253384509,0.677778954,186.9767923,0.098303157,920.4327446,0.08222839,0.017056717,0.009497694,1866281.845,-0.660242776,0.000516542,¨»-Mg+Zn-richphase+(¨»-Mg+Mg4Zn7)+YSb+Mg3Sb2,,,,,,,,,,,1¡Á10-3s-1,,,,,,,,,,,,,ÖýÌ¬,ÊÒÎÂ,72,ÖýÌ¬,ÊÒÎÂ,126,ÖýÌ¬,ÊÒÎÂ,5.1
MM00843,Mg-3.4Y-3.6Sm-2.6Zn-0.8Zr,89.6,,2.6,3.4,0.8,0,0,0,0,0,0,0,0,3.6,0,0,0,0,0,0,0,0,0,0,0,0,0,0.160218935,0.020937574,3.657371163,0.028528371,15.00871418,0.034918824,0.141732434,0.050179315,3.74733858,0.027956139,26.33514831,0.4893988,12.84036631,0.409165935,1395.955079,0.201503032,-0.387265657,0.285253628,7.63497815,0.03705032,1.311817796,0.028659275,8.740830344,0.07591443,24.92260859,0.01638828,0,0.059496998,2.113113291,0.487249395,186.0228476,0.131552827,935.0025376,0.120150783,0.017247398,0.009348456,1876569.668,-0.513156199,0.000391189,¦Á-Mg£¬(Mg£¬Zn)3(Y£¬Sm)£¬Mg12(Y£¬Sm)Zn,,33,,,,,,,,1,,,,,,500,15,·Ö±ðÔÚ200¡¢225¡¢250¡æµÄ¿ÕÆøÖÐÊ±Ð§5~75 h+·çÀä,,80~90,,,,ÖýÌ¬,25,170,ÖýÌ¬,25,260.8,ÖýÌ¬,25,14.1
MM00844,Mg-3.4Y-3.6Sm-2.6Zn-0.8Zr,89.6,,2.6,3.4,0.8,0,0,0,0,0,0,0,0,3.6,0,0,0,0,0,0,0,0,0,0,0,0,0,0.160218935,0.020937574,3.657371163,0.028528371,15.00871418,0.034918824,0.141732434,0.050179315,3.74733858,0.027956139,26.33514831,0.4893988,12.84036631,0.409165935,1395.955079,0.201503032,-0.387265657,0.285253628,7.63497815,0.03705032,1.311817796,0.028659275,8.740830344,0.07591443,24.92260859,0.01638828,0,0.059496998,2.113113291,0.487249395,186.0228476,0.131552827,935.0025376,0.120150783,0.017247398,0.009348456,1876569.668,-0.513156199,0.000391189,¦Á-Mg£¬(Mg£¬Zn)3(Y£¬Sm)£¬Mg12(Y£¬Sm)Zn,,,,,,,,,,1,,,,,,,,·Ö±ðÔÚ200¡¢225¡¢250¡æµÄ¿ÕÆøÖÐÊ±Ð§5~75 h+·çÀä,,80~90,,,,ÖýÌ¬,25,122.3,ÖýÌ¬,25,191.5,ÖýÌ¬,25,5.7
MM00845,Mg-3.4Y-3.6Sm-2.6Zn-0.8Zr,89.6,,2.6,3.4,0.8,0,0,0,0,0,0,0,0,3.6,0,0,0,0,0,0,0,0,0,0,0,0,0,0.160218935,0.020937574,3.657371163,0.028528371,15.00871418,0.034918824,0.141732434,0.050179315,3.74733858,0.027956139,26.33514831,0.4893988,12.84036631,0.409165935,1395.955079,0.201503032,-0.387265657,0.285253628,7.63497815,0.03705032,1.311817796,0.028659275,8.740830344,0.07591443,24.92260859,0.01638828,0,0.059496998,2.113113291,0.487249395,186.0228476,0.131552827,935.0025376,0.120150783,0.017247398,0.009348456,1876569.668,-0.513156199,0.000391189,¦Á-Mg£¬(Mg£¬Zn)3(Y£¬Sm)£¬Mg12(Y£¬Sm)Zn,,,,,,,,,,1,,,,,,500,15,·Ö±ðÔÚ200¡¢225¡¢250¡æµÄ¿ÕÆøÖÐÊ±Ð§5~75 h+·çÀä,,80~90,,,,ÖýÌ¬,25,119.4,ÖýÌ¬,25,245.3,ÖýÌ¬,25,21.4
MM00846,Mg-5.5Zn-1.2Y-0.6Zr-0.1Sr,92.554,,5.62,1.18,0.566,0,0,0,0,0,0,0,0,0,0,0,0,0,0.08,0,0,0,0,0,0,0,0,0.159728949,0.021007385,3.672484502,0.027600558,15.08640337,0.03121652,0.140815395,0.030583457,3.762890553,0.02958227,25.54688173,0.297314298,12.53727235,0.26089074,1371.956298,0.13709555,-0.400580032,0.151890289,7.677491518,0.035792403,1.317108915,0.038312221,8.698842042,0.06345177,24.88896519,0.00536301,0.000209555,0.101591689,2.226159281,0.65936186,187.5753607,0.084800163,922.9987869,0.084435275,0.017089138,0.009424543,1837568.475,-0.400982908,0.000367716,¦Á£­£Í£ç£¬£É£­Ïà£¬£×£­Ïà£¬£Í£ç£·£Ú£î£³,,45.6,,,,,,,,1,,,,,,,,,,,,,,,,,ÖýÌ¬,ÊÒÎÂ,246.1,ÖýÌ¬,ÊÒÎÂ,14.5
MM00847,Mg-5.5Zn-1.2Y-0.6Zr-0.2Sr,92.412,,5.57,1.21,0.587,0,0,0,0,0,0,0,0,0,0,0,0,0,0.221,0,0,0,0,0,0,0,0,0.159756982,0.022125062,3.671974742,0.028019609,15.08388709,0.031663184,0.140847357,0.031738651,3.761993187,0.031021971,25.57582867,0.301925024,12.54903999,0.264558508,1372.51244,0.139241645,-0.400245852,0.155349379,7.676199677,0.036121974,1.316895713,0.038598653,8.699773873,0.064449969,24.88967264,0.005531511,0.000579942,0.100987696,2.224663658,0.657340854,187.4977487,0.086998115,923.24251,0.085482359,0.017100906,0.009423065,1838418.318,-0.406065915,0.000363485,¦Á£­£Í£ç£¬£É£­Ïà£¬£×£­Ïà£¬£Í£ç£·£Ú£î£³,,58.8,,,,,,,,1,,,,,,,,,,,,,,,,,ÖýÌ¬,ÊÒÎÂ,222.866,ÖýÌ¬,ÊÒÎÂ,8.9234
MM00848,Mg-5.5Zn-1.2Y-0.6Zr-0.6Sr,92.312,,5.38,1.1,0.605,0,0,0,0,0,0,0,0,0,0,0,0,0,0.603,0,0,0,0,0,0,0,0,0.159827123,0.02462779,3.670700016,0.028741673,15.07807709,0.032359394,0.140907814,0.033514249,3.75970243,0.034307563,25.60005859,0.306952615,12.5580497,0.268213045,1372.4369,0.137430589,-0.399774918,0.157097077,7.673150897,0.036517686,1.316277022,0.039112379,8.699762852,0.064942429,24.89045254,0.005741982,0.001589191,0.097970011,2.217221184,0.648796525,187.420821,0.089447834,923.339206,0.084192002,0.01713024,0.009422066,1837092.07,-0.403813631,0.000353392,¦Á£­£Í£ç£¬£×£­Ïà£¬£É£­Ïà£¬£Í£ç£·£Ú£î£³,,63.3,,,,,,,,1,,,,,,,,,,,,,,,,,ÖýÌ¬,ÊÒÎÂ,183.904,ÖýÌ¬,ÊÒÎÂ,5.2443
MM00849,Mg-5.5Zn-1.2Y-0.6Zr-0.8Sr,92.023,,5.36,1.16,0.627,0,0,0,0,0,0,0,0,0,0,0,0,0,0.83,0,0,0,0,0,0,0,0,0.15986825,0.02624463,3.669999476,0.029520969,15.07467776,0.033197982,0.140955583,0.035297736,3.758402111,0.036433742,25.6571346,0.314883839,12.58157119,0.274674715,1373.262223,0.140552477,-0.399284676,0.162580969,7.671467858,0.037210356,1.316010691,0.039762752,8.70063157,0.066097061,24.89178885,0.006017515,0.002192324,0.097968523,2.217217527,0.648373022,187.2772463,0.09301126,923.6683766,0.085834093,0.017148163,0.009419649,1839321.191,-0.417380339,0.000352284,¦Á£­£Í£ç£¬£×£­Ïà£¬£Í£ç£·£Ú£î£³,,57.2,,,,,,,,1,,,,,,,,,,,,,,,,,ÖýÌ¬,ÊÒÎÂ,188.72,ÖýÌ¬,ÊÒÎÂ,6.2486
MM00850,Mg-4.5Zn-0.75Y-0.14Zr(Ô­×Ó°Ù·Ö±È),86.02,,11,2.49,0.48,0,0,0,0,0,0,0,0,0,0,0,0,0,0,0,0,0,0,0,0,0,0,0.159324238,0.02910956,3.685070988,0.038668116,15.14359611,0.043704355,0.140560124,0.042475972,3.77713665,0.040729921,26.73025134,0.387968032,13.05113109,0.34290858,1376.321211,0.170235819,-0.402540203,0.20020418,7.712520321,0.050161417,1.324646603,0.053626157,8.676797279,0.068067974,24.90915819,0.007577763,0,0.187016417,2.460074276,0.842839358,185.3214024,0.115959647,921.0377728,0.1095055,0.016979491,0.009420675,1935420.265,-0.867658068,0.000476529,¦Á-Mg£¬I-phase,,7.3,,,,,300,81,,25,,400,10,,,,,,,,,,,¼·Ñ¹,25,260,¼·Ñ¹,25,332.7,¼·Ñ¹,25,23
MM00851,Mg-4.5Zn-0.75Y-0.28Zr(Ô­×Ó°Ù·Ö±È),85.59,,10.97,2.49,0.95,0,0,0,0,0,0,0,0,0,0,0,0,0,0,0,0,0,0,0,0,0,0,0.159324346,0.029126512,3.685549553,0.038813348,15.14102402,0.044005645,0.140607921,0.043472755,3.776993076,0.040773849,26.8261425,0.397048597,13.09128018,0.350548415,1380.977458,0.19180893,-0.401382807,0.215185226,7.711138401,0.050464303,1.324683467,0.053643714,8.693882671,0.086030965,24.90990287,0.007615537,0,0.188051981,2.463211872,0.842358001,185.08289,0.120711981,922.7242361,0.119765539,0.016979575,0.009421973,1942359.31,-0.843108562,0.000445833,¦Á-Mg£¬I-phase,,4.7,,,,,300,81,,25,,400,10,,,,,,,,,,,¼·Ñ¹,25,296,¼·Ñ¹,25,353.3,¼·Ñ¹,25,26.5
MM00852,Mg-4.5Zn-0.75Y-0.42Zr(Ô­×Ó°Ù·Ö±È),85.17,,10.93,2.48,1.42,0,0,0,0,0,0,0,0,0,0,0,0,0,0,0,0,0,0,0,0,0,0,0.159324723,0.029123134,3.686021049,0.03893346,15.13839424,0.044277006,0.140655365,0.044399238,3.776835578,0.040792429,26.91895468,0.405573432,13.13010715,0.357734903,1385.604657,0.210829577,-0.400230476,0.229164001,7.709715511,0.050735846,1.324708736,0.053636024,8.71106103,0.100771105,24.91057608,0.007643434,0,0.188940749,2.465911088,0.841648726,184.8510312,0.125197765,924.4054175,0.129068591,0.016979686,0.009423421,1949071.557,-0.816984341,0.000418036,¦Á-Mg£¬I-phase,,5.4,,,,,300,81,,25,,400,10,,,,,,,,,,,¼·Ñ¹,25,278.3,¼·Ñ¹,25,344.4,¼·Ñ¹,25,23.6
MM00853,Mg-2Zn-1Y-0.5Zr,96.83,,2.14,0.79,0.24,0,0,0,0,0,0,0,0,0,0,0,0,0,0,0,0,0,0,0,0,0,0,0.159977081,0.012998735,3.664187166,0.017427936,15.0518875,0.01983046,0.140975908,0.021261474,3.754380802,0.018186532,24.82496949,0.203690927,12.22410804,0.177399772,1368.655003,0.099785169,-0.399526083,0.10832443,7.656397054,0.022574847,1.312577249,0.023492118,8.703019648,0.041379457,24.87786819,0.003834426,0,0.040660884,2.084768532,0.431755007,188.9405143,0.058681434,923.9966563,0.059984498,0.017155153,0.009418887,1778572.807,-0.168225879,0.000320559,¦Á-Mg£¬MgZn2£¬W-phase,,95,,,,,,,,1,,,,,,,,,,,,,,ÖýÌ¬,25,66.4,ÖýÌ¬,25,160,ÖýÌ¬,25,17.6
MM00854,Mg-2Zn-1Y-0.5Zr,96.83,,2.14,0.79,0.24,0,0,0,0,0,0,0,0,0,0,0,0,0,0,0,0,0,0,0,0,0,0,0.159977081,0.012998735,3.664187166,0.017427936,15.0518875,0.01983046,0.140975908,0.021261474,3.754380802,0.018186532,24.82496949,0.203690927,12.22410804,0.177399772,1368.655003,0.099785169,-0.399526083,0.10832443,7.656397054,0.022574847,1.312577249,0.023492118,8.703019648,0.041379457,24.87786819,0.003834426,0,0.040660884,2.084768532,0.431755007,188.9405143,0.058681434,923.9966563,0.059984498,0.017155153,0.009418887,1778572.807,-0.168225879,0.000320559,¦Á-Mg£¬MgZn2£¬W-phase,,104,,,,,,,,1,,,,,,400,10,,,65,,,,ÖýÔì,25,74,ÖýÔì,25,170,ÖýÔì,25,25
MM00855,Mg-2Zn-1Y-0.5Zr,96.83,,2.14,0.79,0.24,0,0,0,0,0,0,0,0,0,0,0,0,0,0,0,0,0,0,0,0,0,0,0.159977081,0.012998735,3.664187166,0.017427936,15.0518875,0.01983046,0.140975908,0.021261474,3.754380802,0.018186532,24.82496949,0.203690927,12.22410804,0.177399772,1368.655003,0.099785169,-0.399526083,0.10832443,7.656397054,0.022574847,1.312577249,0.023492118,8.703019648,0.041379457,24.87786819,0.003834426,0,0.040660884,2.084768532,0.431755007,188.9405143,0.058681434,923.9966563,0.059984498,0.017155153,0.009418887,1778572.807,-0.168225879,0.000320559,¦Á-Mg£¬MgZn2£¬W-phase,,105,,,,,,,,1,,,,,,420,10,,,65,,,,ÖýÔì,25,97.3,ÖýÔì,25,195,ÖýÔì,25,25.8
MM00856,Mg-2Zn-1Y-0.5Zr,96.83,,2.14,0.79,0.24,0,0,0,0,0,0,0,0,0,0,0,0,0,0,0,0,0,0,0,0,0,0,0.159977081,0.012998735,3.664187166,0.017427936,15.0518875,0.01983046,0.140975908,0.021261474,3.754380802,0.018186532,24.82496949,0.203690927,12.22410804,0.177399772,1368.655003,0.099785169,-0.399526083,0.10832443,7.656397054,0.022574847,1.312577249,0.023492118,8.703019648,0.041379457,24.87786819,0.003834426,0,0.040660884,2.084768532,0.431755007,188.9405143,0.058681434,923.9966563,0.059984498,0.017155153,0.009418887,1778572.807,-0.168225879,0.000320559,¦Á-Mg£¬MgZn2£¬W-phase,,110,,,,,,,,1,,,,,,440,10,,,65,,,,ÖýÔì,25,93.5,ÖýÔì,25,189.3,ÖýÔì,25,23.3
MM00857,Mg-2Zn-1Y-0.5Zr,96.83,,2.14,0.79,0.24,0,0,0,0,0,0,0,0,0,0,0,0,0,0,0,0,0,0,0,0,0,0,0.159977081,0.012998735,3.664187166,0.017427936,15.0518875,0.01983046,0.140975908,0.021261474,3.754380802,0.018186532,24.82496949,0.203690927,12.22410804,0.177399772,1368.655003,0.099785169,-0.399526083,0.10832443,7.656397054,0.022574847,1.312577249,0.023492118,8.703019648,0.041379457,24.87786819,0.003834426,0,0.040660884,2.084768532,0.431755007,188.9405143,0.058681434,923.9966563,0.059984498,0.017155153,0.009418887,1778572.807,-0.168225879,0.000320559,¦Á-Mg£¬MgZn2£¬W-phase,,116,,,,,,,,1,,,,,,460,10,,,65,,,,ÖýÔì,25,86.3,ÖýÔì,25,184.3,ÖýÔì,25,24
MM00858,Mg-2Zn-1Y-0.5Zr,96.83,,2.14,0.79,0.24,0,0,0,0,0,0,0,0,0,0,0,0,0,0,0,0,0,0,0,0,0,0,0.159977081,0.012998735,3.664187166,0.017427936,15.0518875,0.01983046,0.140975908,0.021261474,3.754380802,0.018186532,24.82496949,0.203690927,12.22410804,0.177399772,1368.655003,0.099785169,-0.399526083,0.10832443,7.656397054,0.022574847,1.312577249,0.023492118,8.703019648,0.041379457,24.87786819,0.003834426,0,0.040660884,2.084768532,0.431755007,188.9405143,0.058681434,923.9966563,0.059984498,0.017155153,0.009418887,1778572.807,-0.168225879,0.000320559,¦Á-Mg£¬MgZn2£¬W-phase,,157,,,,,,,,1,,,,,,480,10,,,65,,,,ÖýÔì,25,71.9,ÖýÔì,25,124.3,ÖýÔì,25,13.3
MM00859,Mg-5.7Zn-0.4Zr-1.5Y,92.4,,5.7,1.5,0.4,0,0,0,0,0,0,0,0,0,0,0,0,0,0,0,0,0,0,0,0,0,0,0.159727643,0.020826876,3.672234776,0.027858366,15.08659956,0.031550342,0.140825921,0.031497546,3.763067944,0.02925718,25.57462269,0.300431434,12.5492406,0.263653546,1372.371727,0.136229807,-0.40048242,0.154198522,7.67768661,0.036153051,1.317214941,0.038417939,8.695342974,0.056542487,24.89011792,0.005650834,0,0.102947521,2.229523965,0.663118699,187.5054858,0.086562912,923.1424293,0.084769663,0.017088187,0.009419286,1839656.148,-0.436026701,0.000396557,"¦Á-Mg,Mg-Y-Zn-Zr,Mg7Zn3",,13,,,,,450,25,,,,400,30,,,,,,,,,,,¼·Ñ¹,25,229,¼·Ñ¹,25,313,¼·Ñ¹,25,16
MM00860,Mg-5.5Zn-0.4Zr-2.5Y,91.6,,5.5,2.5,0.4,0,0,0,0,0,0,0,0,0,0,0,0,0,0,0,0,0,0,0,0,0,0,0.15979968,0.021697351,3.670187609,0.028789457,15.07649675,0.032829942,0.140981623,0.036512009,3.76097884,0.03004868,25.73737656,0.324457701,12.61672658,0.283517408,1379.103451,0.161650571,-0.39828133,0.18193431,7.672383899,0.037170625,1.316732627,0.038098825,8.704192451,0.058911182,24.89458757,0.006649797,0,0.101529973,2.226006366,0.654989104,187.043905,0.099365688,925.8597685,0.098607259,0.017113333,0.0094012,1848657.53,-0.500199877,0.000416888,"¦Á-Mg,Mg-Y-Zn-Zr,Mg7Zn3,Mg3Y2Zn3£¨ÃæÐÄÁ¢·½¾§Ìå£©",,8.6,,,,,450,25,,,,400,31,,,,,,,,,,,¼·Ñ¹,25,261,¼·Ñ¹,25,313,¼·Ñ¹,25,18
MM00861,Mg-5.3Zn-0.4Zr-4Y,90.3,,5.3,4,0.4,0,0,0,0,0,0,0,0,0,0,0,0,0,0,0,0,0,0,0,0,0,0,0.159901149,0.023090383,3.667326823,0.030340838,15.06228121,0.034891852,0.141211517,0.043059437,3.758078491,0.031423973,26.00289464,0.357900909,12.72722419,0.311557503,1389.308173,0.193223506,-0.395002796,0.21842354,7.665009582,0.03892161,1.316136791,0.037946681,8.717154853,0.062402535,24.90166054,0.007940599,0,0.101030955,2.22477071,0.647265633,186.3101122,0.116561776,929.9141931,0.116353857,0.017149321,0.00937415,1863836.935,-0.603531488,0.000447463,"¦Á-Mg,Mg-Y-Zn-Zr,Mg7Zn3,Mg3Y2Zn3",,4,,,,,450,25,,,,400,32,,,,,,,,,,,¼·Ñ¹,25,292,¼·Ñ¹,25,330,¼·Ñ¹,25,21
MM00862,Mg-5Zn-5Y-0.6Zr,90.04,,4.61,4.74,0.61,0,0,0,0,0,0,0,0,0,0,0,0,0,0,0,0,0,0,0,0,0,0,0.16000103,0.022886193,3.664574632,0.029981142,15.04708205,0.034732565,0.141391143,0.045768964,3.754893157,0.030789233,26.07493899,0.371254416,12.75511126,0.322186128,1396.770973,0.21403192,-0.39240835,0.239277936,7.656549649,0.038328433,1.315034835,0.035775552,8.734160377,0.07218259,24.90399679,0.008441028,0,0.091423519,2.201245622,0.612690303,186.0168114,0.124798453,933.1916647,0.127133333,0.017181151,0.00935945,1865523.327,-0.600566452,0.00043626,,,50,,,,,450,11,,3,,400,29,,,,,,,,,,,ÖýÌ¬,ÊÒÎÂ,153,ÖýÌ¬,ÊÒÎÂ,252,ÖýÌ¬,ÊÒÎÂ,13.1
MM00863,Mg-5Zn-5Y-0.6Zr,90.04,,4.61,4.74,0.61,0,0,0,0,0,0,0,0,0,0,0,0,0,0,0,0,0,0,0,0,0,0,0.16000103,0.022886193,3.664574632,0.029981142,15.04708205,0.034732565,0.141391143,0.045768964,3.754893157,0.030789233,26.07493899,0.371254416,12.75511126,0.322186128,1396.770973,0.21403192,-0.39240835,0.239277936,7.656549649,0.038328433,1.315034835,0.035775552,8.734160377,0.07218259,24.90399679,0.008441028,0,0.091423519,2.201245622,0.612690303,186.0168114,0.124798453,933.1916647,0.127133333,0.017181151,0.00935945,1865523.327,-0.600566452,0.00043626,,,7.6,,,,,450,11,,3,,400,29,,,,,,,,,,,¼·Ñ¹,ÊÒÎÂ,271,¼·Ñ¹,ÊÒÎÂ,335,¼·Ñ¹,ÊÒÎÂ,20.3
MM00864,Mg-5Zn-5Y-0.6Zr,90.04,,4.61,4.74,0.61,0,0,0,0,0,0,0,0,0,0,0,0,0,0,0,0,0,0,0,0,0,0,0.16000103,0.022886193,3.664574632,0.029981142,15.04708205,0.034732565,0.141391143,0.045768964,3.754893157,0.030789233,26.07493899,0.371254416,12.75511126,0.322186128,1396.770973,0.21403192,-0.39240835,0.239277936,7.656549649,0.038328433,1.315034835,0.035775552,8.734160377,0.07218259,24.90399679,0.008441028,0,0.091423519,2.201245622,0.612690303,186.0168114,0.124798453,933.1916647,0.127133333,0.017181151,0.00935945,1865523.327,-0.600566452,0.00043626,,,3.7,,,,,480,25,,3,,400,29,,,,,,,,,,,¼·Ñ¹,ÊÒÎÂ,353,¼·Ñ¹,ÊÒÎÂ,376,¼·Ñ¹,ÊÒÎÂ,8.3
MM00865,Mg-5Zn-5Y-0.6Zr,90.04,,4.61,4.74,0.61,0,0,0,0,0,0,0,0,0,0,0,0,0,0,0,0,0,0,0,0,0,0,0.16000103,0.022886193,3.664574632,0.029981142,15.04708205,0.034732565,0.141391143,0.045768964,3.754893157,0.030789233,26.07493899,0.371254416,12.75511126,0.322186128,1396.770973,0.21403192,-0.39240835,0.239277936,7.656549649,0.038328433,1.315034835,0.035775552,8.734160377,0.07218259,24.90399679,0.008441028,0,0.091423519,2.201245622,0.612690303,186.0168114,0.124798453,933.1916647,0.127133333,0.017181151,0.00935945,1865523.327,-0.600566452,0.00043626,,,4,,,,,500,89,,3,,400,29,,,,,,,,,,,¼·Ñ¹,ÊÒÎÂ,380,¼·Ñ¹,ÊÒÎÂ,412,¼·Ñ¹,ÊÒÎÂ,11.2
MM00866,Mg-6Zn-Y-Zr,92.62,,5.91,0.85,0.62,0,0,0,0,0,0,0,0,0,0,0,0,0,0,0,0,0,0,0,0,0,0,0.159674064,0.020386779,3.67399094,0.027518175,15.0929881,0.0310727,0.140740154,0.028534302,3.764594712,0.028952635,25.52654706,0.291563313,12.52981424,0.256569935,1370.03883,0.1310675,-0.401456456,0.143621763,7.681098556,0.035893708,1.317660424,0.038914267,8.696777915,0.06527951,24.88777337,0.004942931,0,0.105808178,2.236656554,0.672256869,187.6728396,0.080647146,922.0604339,0.081277098,0.017069981,0.009431896,1838153.791,-0.387080825,0.000361819,¨»-Mg+Zn-richphase+(¨»-Mg+Mg3Zn6Y)+Mg3Zn3Y2,,,,,,,,,,,1¡Á10-3s-1,,,,,,,,,,,,,ÖýÌ¬,ÊÒÎÂ,115,ÖýÌ¬,ÊÒÎÂ,180,ÖýÌ¬,ÊÒÎÂ,2.7
MM00867,Mg-6.3Zn-0.7Zr-0.9Y-0.3Nd,92.1,,6.3,0.9,0.7,0,0,0,0,0.3,0,0,0,0,0,0,0,0,0,0,0,0,0,0,0,0,0,0.159646318,0.021074351,3.674708585,0.028666076,15.09454557,0.032799263,0.140756984,0.031178139,3.765203613,0.030275443,25.6812058,0.318747433,12.59465884,0.278428882,1371.921159,0.14156774,-0.400989153,0.159151252,7.682313286,0.037669575,1.318104079,0.040313741,8.697004773,0.069224516,24.89047246,0.005627909,0,0.112600846,2.253777222,0.689351693,187.4042905,0.086448062,922.3009887,0.085553128,0.017062496,0.009429682,1849730.489,-0.424971202,0.000363781,,,2.8,,,,,,3,250,2,,,,380,18,,,,,,ÊÇ,,,¼·Ñ¹,ÊÒÎÂ,270.94,¼·Ñ¹,ÊÒÎÂ,290.32,¼·Ñ¹,ÊÒÎÂ,11.96
