Repository: qixinke/Magweb

File: 镁合金储氢数据库.csv (part 14 of 20)
ID,Name,Mg,Ni,Cu,Ce,La,Nd,Pr,Sm,Y,Ag,Al,Ca,Co,Fe,In,Li,Mn,Nb,Ti,V,Zn,Cr,Pd,Si,Zr,Gd,B,C,ÃÜ(XM),¦ÄÃÜ(XM),×åGp,¦Ä×åGp,I2(ev),¦ÄI2(ev),Ô­¾¶(Rm),¦ÄÔ­¾¶(Rm),¹²¾¶(Rc),¦Ä¹²¾¶(Rc,×ÔÄÜ(W),¦Ä×ÔÄÜ(W),¾§Ìå(LP),¦Ä¾§Ìå(LP),¹¦º¯Êý,¦Ä¹¦º¯Êý,¾ø¶Ôµç¸ºÐÔ,¦Ä¾ø¶Ôµç¸ºÐÔ,AW,¦ÄAW,AN,¦ÄAN,Tb,¦ÄTb,Eea(ev),¦ÄEea(ev),I1,¦ÄI1,XP,¦ÄXP,Hf,¦ÄHf,Cm,¦ÄCm,VEC,fs,fp,fd,¦ÄVEC,K,¦ÄK,Tm,¦ÄTm,Vm,B,ÈÛ»¯ìÊSf,ÃÜ¶È,»ìºÏìÊHmix,¼ª²¼Ë¹×ÔÓÉÄÜGmix,oumigaµÄµ¹Êý,ìØSmix,¼Ó¹¤·½Ê½,ÇòÄ¥»úH2Ñ¹Á¦£¨MPa£©,ÇòÄ¥»úAr2Ñ¹Á¦£¨MPa£©,Çò·ÛÖÊÁ¿±È,ÇòÄ¥»ú×ªËÙ(Ô²ÅÌ×ªËÙ)£¨rpm£©,Ä¥·ÛÊ±¼ä£¨h£©,¡æ/min²îÊ¾É¨ÃèÁ¿ÈÈ·¨ (DSC) ºÍÈÈÖØ·¨ (TG) ¼ÓÈÈËÙÂÊ,ë²ÆøMPa,ÉÕ½áÎÂ¶È¡æ,ÉÕ½áÊ±¼äh,m/sÈÛÌå·ÄË¿ËÙÂÊ£¨Í­¹õÏßËÙ¶È½üËÆ±íÊ¾£©,ÑùÆ·µÄ¼ÓÈÈËÙÂÊ,ÎüÇâ±¥ºÍ±È£¨Ra(t))t min%,ÍÑÇâ±È£¨R d ( t )£©%,ÎÂ¶ÈC?a?(t)£¨tµÄÇâ»¯ÄÜÁ¦£©ÇâÈÝÁ¿,C?d?(t)£¨tµÄÇâ»¯ÄÜÁ¦£©Çâ½âÎüÈÝÁ¿,ÎüÇâËÙÂÊ,³õÊ¼ÎüÇâÎÂ¶È¡æ,ÇâÎüÊÕÎÂ¶È,ÇâÎüÊÕÑ¹Á¦,ÇâÎüÊÕÊ±¼ämin,ÎüHÁ¿,´¢ÇâÁ¿,¿ÉÄæ´¢ÇâÄÜÁ¦wt%,Çâ½âÎüÐ§ÂÊ,½âÎü¶¯Á¦Ñ§ÎÂ¶È,½âÎü¶¯Á¦Ñ§H2Ñ¹Á¦(MPa),½âÎü¶¯Á¦Ñ§H2Ñ¹Á¦Ê±¼ämin,½âÎüH2º¬Á¿,ÍÑÇâÁ¿,¿ªÊ¼½âÎüÎÂ¶È¡æ,·åÖµ½âÎüÎÂ¶È£¨´ÓµÚ70¸öÅ²¶¯£©¡æ,×îÖÕÍÑÇâÎÂ¶È¡æ,ÍêÈ«ÍÑÇâÊ±¼ä,ÎüÇâ»î»¯ÄÜE?ae(k)kJ/mol,Çâ½âÎü¹ý³ÌµÄ»î»¯ÄÜ (E de(a)),ÍÑÇâ»î»¯ÄÜE?de(k),ìÊ±ä¦¤H £¨ÐÎ³ÉìÊ£©?(kJ/mol)£¨ÎüÇâ,ìØ±ä¦¤S J/mol/K)£¨ÎüÇâ,ìÊ±ä¦¤H (kJ/mol)£¨·Ö½âìÊ£©Çâ½âÎü,ìØ±ä¦¤S J/mol/K)£¨Çâ½âÎü,ÎüÊÕPCTÆ½ºâÑ¹Á¦MPa,½âÎüPCTÆ½ºâÑ¹Á¦MPa,»î»¯ÎÂ¶È¡æ,H2»î»¯Ñ¹Á¦MPa,»î»¯Ñ­»·´ÎÊý
MHS0680,Mg?20?Ni7?Cu3,0.446951928,0.377763107,0.175284965,,,,,,,,,,,,,,,,,,,,,,,,,,1.722999846,0.04374485,4.766658345,0.82271267,16.29223768,0.114410105,0.148586705,0.109729157,0.136133353,0.052893774,4.111665016,0.158026839,140.2044391,0.651042463,4.106665008,0.15715538,3.97466599,0.080115078,36.25302432,0.467431457,17.43331653,0.441020036,1935.564678,0.421085663,0.126698357,5.880712705,7.65270002,0.003252706,1.508999362,0.186508167,11.12332367,0.323166329,25.1063318,0.021766469,4.766658345,0.398602061,0,0.601397939,0.82271267,187.9001541,0.43537811,1154.444421,0.295781794,0.014222004,85.99985052,0.009635218,3133558.907,-2.91555041,-8066.570449,0.000361567,6.984879265,ÈÛÈÚ·ÄË¿·¨,,,,,,,,,,15,,,,,,,,200,1.5,10,2.65,,,,200,0.0001,20,1.1,,,,,,,,,,,,,,,,,
MHS0681,Mg?20?Ni6?Cu4,0.444966415,0.322358533,0.232675053,,,,,,,,,,,,,,,,,,,,,,,,,,1.723999869,0.044569297,4.799992912,0.827060536,16.36302621,0.120463984,0.148693366,0.108658651,0.136400017,0.050496032,4.096665231,0.153910379,140.2403764,0.650513464,4.089998555,0.15265014,3.977332757,0.081032449,36.41478297,0.471807438,17.46665231,0.442912684,1923.864946,0.415503835,0.128931928,5.803560484,7.655600021,0.003671052,1.50866612,0.186238113,10.9866582,0.312694696,25.05199861,0.021104304,4.799992912,0.388889425,0,0.611110575,0.827060536,198.2001461,0.444824915,1142.098535,0.286211684,0.014243348,84.66653673,0.009619711,3142982.387,-2.773329262,-8176.898147,0.000339281,7.157109979,ÈÛÈÚ·ÄË¿·¨,,,,,,,,,,15,,,,,,,,200,1.5,10,2.48,,,,200,0.0001,20,1.26,,,,,,,,,,,,,,,,,
MHS0682,Mg?20?Ni?10,0.453016225,0.546983775,,,,,,,,,,,,,,,,,,,,,,,,,,,1.719999773,0.041110818,4.666654551,0.808123216,16.07987192,0.091852098,0.14826672,0.112869843,0.135333359,0.05921576,4.15666441,0.168979708,140.0966271,0.652629274,4.15666441,0.168979708,3.966665682,0.077246891,35.76774792,0.453224756,17.3333091,0.435142749,1970.663906,0.436081192,0.119997637,6.128372465,7.644000009,0.000370019,1.509999091,0.187312955,11.53332046,0.3474224,25.26933151,0.022404874,4.666654551,0.428572541,0,0.571427459,0.808123216,157.0001499,0.297254458,1191.482114,0.318494255,0.014157973,89.99979555,0.00967981,3105123.722,-3.555547478,-6308.843232,0.000563899,5.291970068,ÈÛÈÚ·ÄË¿·¨,,,,,,,,,,30,,,,,,,,200,1.5,10,2.96,,,,200,0.0001,20,0.89,,,,,,,,,,,,,,,,,
MHS0683,Mg?20?Ni9?Cu,0.45097659,0.490068959,0.058954451,,,,,,,,,,,,,,,,,,,,,,,,,,1.720999798,0.042017297,4.699989164,0.813257059,16.15066054,0.100268738,0.148373382,0.11183443,0.135600024,0.057237699,4.141664605,0.165542954,140.1325644,0.652100367,4.139997935,0.165295653,3.969332453,0.078223032,35.92950679,0.458148713,17.36664493,0.437135755,1958.964158,0.431357043,0.122231212,6.042972855,7.646900014,0.0019776,1.509665848,0.187045583,11.3966548,0.340381617,25.21499825,0.022404251,4.699989164,0.418440667,0,0.581559333,0.813257059,167.300156,0.373041993,1179.136211,0.311804813,0.014179317,88.66647993,0.009665257,3114629.694,-3.30665947,-7305.560754,0.000452827,6.192884272,ÈÛÈÚ·ÄË¿·¨,,,,,,,,,,30,,,,,,,,200,1.5,10,3,,,,200,0.0001,20,0.97,,,,,,,,,,,,,,,,,
MHS0684,Mg?20?Ni8Cu2,0.448955239,0.433664347,0.117380414,,,,,,,,,,,,,,,,,,,,,,,,,,1.721999822,0.042894714,4.733323762,0.818115712,16.22144913,0.107723063,0.148480043,0.110787639,0.135866688,0.055135085,4.126664807,0.161897725,140.1685018,0.65157143,4.123331468,0.161361721,3.971999222,0.079178842,36.09126559,0.462881307,17.39998074,0.439094619,1947.264415,0.426364025,0.124464785,5.960469951,7.649800018,0.002718776,1.509332605,0.186777322,11.2599892,0.332340556,25.16066501,0.022194394,4.733323762,0.408451505,0,0.591548495,0.818115712,177.6001574,0.413758516,1166.790313,0.304269394,0.01420066,87.33316492,0.009650397,3124108.049,-3.09332713,-7795.797489,0.000396952,6.678752878,ÈÛÈÚ·ÄË¿·¨,,,,,,,,,,30,,,,,,,,200,1.5,10,3.25,,,,200,0.0001,20,1.34,,,,,,,,,,,,,,,,,
MHS0685,Mg?20?Ni7?Cu3,0.446951928,0.377763107,0.175284965,,,,,,,,,,,,,,,,,,,,,,,,,,1.722999846,0.04374485,4.766658345,0.82271267,16.29223768,0.114410105,0.148586705,0.109729157,0.136133353,0.052893774,4.111665016,0.158026839,140.2044391,0.651042463,4.106665008,0.15715538,3.97466599,0.080115078,36.25302432,0.467431457,17.43331653,0.441020036,1935.564678,0.421085663,0.126698357,5.880712705,7.65270002,0.003252706,1.508999362,0.186508167,11.12332367,0.323166329,25.1063318,0.021766469,4.766658345,0.398602061,0,0.601397939,0.82271267,187.9001541,0.43537811,1154.444421,0.295781794,0.014222004,85.99985052,0.009635218,3133558.907,-2.91555041,-8066.570449,0.000361567,6.984879265,ÈÛÈÚ·ÄË¿·¨,,,,,,,,,,30,,,,,,,,200,1.5,10,2.87,,,,200,0.0001,20,1.48,,,,,,,,,,,,,,,,,
MHS0686,Mg?20?Ni6?Cu4,0.444966415,0.322358533,0.232675053,,,,,,,,,,,,,,,,,,,,,,,,,,1.723999869,0.044569297,4.799992912,0.827060536,16.36302621,0.120463984,0.148693366,0.108658651,0.136400017,0.050496032,4.096665231,0.153910379,140.2403764,0.650513464,4.089998555,0.15265014,3.977332757,0.081032449,36.41478297,0.471807438,17.46665231,0.442912684,1923.864946,0.415503835,0.128931928,5.803560484,7.655600021,0.003671052,1.50866612,0.186238113,10.9866582,0.312694696,25.05199861,0.021104304,4.799992912,0.388889425,0,0.611110575,0.827060536,198.2001461,0.444824915,1142.098535,0.286211684,0.014243348,84.66653673,0.009619711,3142982.387,-2.773329262,-8176.898147,0.000339281,7.157109979,ÈÛÈÚ·ÄË¿·¨,,,,,,,,,,30,,,,,,,,200,1.5,10,2.71,,,,200,0.0001,20,1.69,,,,,,,,,,,,,,,,,
MHS0687,Mg?20?Ni9?Cu,0.45097659,0.490068959,0.058954451,,,,,,,,,,,,,,,,,,,,,,,,,,1.720999798,0.042017297,4.699989164,0.813257059,16.15066054,0.100268738,0.148373382,0.11183443,0.135600024,0.057237699,4.141664605,0.165542954,140.1325644,0.652100367,4.139997935,0.165295653,3.969332453,0.078223032,35.92950679,0.458148713,17.36664493,0.437135755,1958.964158,0.431357043,0.122231212,6.042972855,7.646900014,0.0019776,1.509665848,0.187045583,11.3966548,0.340381617,25.21499825,0.022404251,4.699989164,0.418440667,0,0.581559333,0.813257059,167.300156,0.373041993,1179.136211,0.311804813,0.014179317,88.66647993,0.009665257,3114629.694,-3.30665947,-7305.560754,0.000452827,6.192884272,ÖýÌ¬,,,,,,,,,,,,,,,,,,200,1.5,10,2.32,,,,200,0.0001,20,0.41,,,,,,,,,,,,,,,,,
MHS0688,Mg?20?Ni9?Cu,0.45097659,0.490068959,0.058954451,,,,,,,,,,,,,,,,,,,,,,,,,,1.720999798,0.042017297,4.699989164,0.813257059,16.15066054,0.100268738,0.148373382,0.11183443,0.135600024,0.057237699,4.141664605,0.165542954,140.1325644,0.652100367,4.139997935,0.165295653,3.969332453,0.078223032,35.92950679,0.458148713,17.36664493,0.437135755,1958.964158,0.431357043,0.122231212,6.042972855,7.646900014,0.0019776,1.509665848,0.187045583,11.3966548,0.340381617,25.21499825,0.022404251,4.699989164,0.418440667,0,0.581559333,0.813257059,167.300156,0.373041993,1179.136211,0.311804813,0.014179317,88.66647993,0.009665257,3114629.694,-3.30665947,-7305.560754,0.000452827,6.192884272,ÈÛÈÚ·ÄË¿·¨,,,,,,,,,,15,,,,,,,,200,1.5,10,3.01,,,,200,0.0001,20,0.95,,,,,,,,,,,,,,,,,
MHS0689,Mg?20?Ni9?Cu,0.45097659,0.490068959,0.058954451,,,,,,,,,,,,,,,,,,,,,,,,,,1.720999798,0.042017297,4.699989164,0.813257059,16.15066054,0.100268738,0.148373382,0.11183443,0.135600024,0.057237699,4.141664605,0.165542954,140.1325644,0.652100367,4.139997935,0.165295653,3.969332453,0.078223032,35.92950679,0.458148713,17.36664493,0.437135755,1958.964158,0.431357043,0.122231212,6.042972855,7.646900014,0.0019776,1.509665848,0.187045583,11.3966548,0.340381617,25.21499825,0.022404251,4.699989164,0.418440667,0,0.581559333,0.813257059,167.300156,0.373041993,1179.136211,0.311804813,0.014179317,88.66647993,0.009665257,3114629.694,-3.30665947,-7305.560754,0.000452827,6.192884272,ÈÛÈÚ·ÄË¿·¨,,,,,,,,,,20,,,,,,,,200,1.5,10,3.09,,,,200,0.0001,20,1.05,,,,,,,,,,,,,,,,,
MHS0690,Mg?20?Ni9?Cu,0.45097659,0.490068959,0.058954451,,,,,,,,,,,,,,,,,,,,,,,,,,1.720999798,0.042017297,4.699989164,0.813257059,16.15066054,0.100268738,0.148373382,0.11183443,0.135600024,0.057237699,4.141664605,0.165542954,140.1325644,0.652100367,4.139997935,0.165295653,3.969332453,0.078223032,35.92950679,0.458148713,17.36664493,0.437135755,1958.964158,0.431357043,0.122231212,6.042972855,7.646900014,0.0019776,1.509665848,0.187045583,11.3966548,0.340381617,25.21499825,0.022404251,4.699989164,0.418440667,0,0.581559333,0.813257059,167.300156,0.373041993,1179.136211,0.311804813,0.014179317,88.66647993,0.009665257,3114629.694,-3.30665947,-7305.560754,0.000452827,6.192884272,ÈÛÈÚ·ÄË¿·¨,,,,,,,,,,25,,,,,,,,200,1.5,10,3.17,,,,200,0.0001,20,1.19,,,,,,,,,,,,,,,,,
MHS0691,Mg?20?Ni9?Cu,0.45097659,0.490068959,0.058954451,,,,,,,,,,,,,,,,,,,,,,,,,,1.720999798,0.042017297,4.699989164,0.813257059,16.15066054,0.100268738,0.148373382,0.11183443,0.135600024,0.057237699,4.141664605,0.165542954,140.1325644,0.652100367,4.139997935,0.165295653,3.969332453,0.078223032,35.92950679,0.458148713,17.36664493,0.437135755,1958.964158,0.431357043,0.122231212,6.042972855,7.646900014,0.0019776,1.509665848,0.187045583,11.3966548,0.340381617,25.21499825,0.022404251,4.699989164,0.418440667,0,0.581559333,0.813257059,167.300156,0.373041993,1179.136211,0.311804813,0.014179317,88.66647993,0.009665257,3114629.694,-3.30665947,-7305.560754,0.000452827,6.192884272,ÈÛÈÚ·ÄË¿·¨,,,,,,,,,,30,,,,,,,,200,1.5,10,3.25,,,,200,0.0001,20,1.34,,,,,,,,,,,,,,,,,
MHS0692,Mg?20?Ni6?Cu4,0.444966415,0.322358533,0.232675053,,,,,,,,,,,,,,,,,,,,,,,,,,1.723999869,0.044569297,4.799992912,0.827060536,16.36302621,0.120463984,0.148693366,0.108658651,0.136400017,0.050496032,4.096665231,0.153910379,140.2403764,0.650513464,4.089998555,0.15265014,3.977332757,0.081032449,36.41478297,0.471807438,17.46665231,0.442912684,1923.864946,0.415503835,0.128931928,5.803560484,7.655600021,0.003671052,1.50866612,0.186238113,10.9866582,0.312694696,25.05199861,0.021104304,4.799992912,0.388889425,0,0.611110575,0.827060536,198.2001461,0.444824915,1142.098535,0.286211684,0.014243348,84.66653673,0.009619711,3142982.387,-2.773329262,-8176.898147,0.000339281,7.157109979,ÖýÌ¬,,,,,,,,,,,,,,,,,,200,1.5,10,1.53,,,,200,0.0001,20,0.65,,,,,,,,,,,,,,,,,
MHS0693,Mg?20?Ni6?Cu4,0.444966415,0.322358533,0.232675053,,,,,,,,,,,,,,,,,,,,,,,,,,1.723999869,0.044569297,4.799992912,0.827060536,16.36302621,0.120463984,0.148693366,0.108658651,0.136400017,0.050496032,4.096665231,0.153910379,140.2403764,0.650513464,4.089998555,0.15265014,3.977332757,0.081032449,36.41478297,0.471807438,17.46665231,0.442912684,1923.864946,0.415503835,0.128931928,5.803560484,7.655600021,0.003671052,1.50866612,0.186238113,10.9866582,0.312694696,25.05199861,0.021104304,4.799992912,0.388889425,0,0.611110575,0.827060536,198.2001461,0.444824915,1142.098535,0.286211684,0.014243348,84.66653673,0.009619711,3142982.387,-2.773329262,-8176.898147,0.000339281,7.157109979,ÈÛÈÚ·ÄË¿·¨,,,,,,,,,,15,,,,,,,,200,1.5,10,2.47,,,,200,0.0001,20,1.26,,,,,,,,,,,,,,,,,
MHS0694,Mg?20?Ni6?Cu4,0.444966415,0.322358533,0.232675053,,,,,,,,,,,,,,,,,,,,,,,,,,1.723999869,0.044569297,4.799992912,0.827060536,16.36302621,0.120463984,0.148693366,0.108658651,0.136400017,0.050496032,4.096665231,0.153910379,140.2403764,0.650513464,4.089998555,0.15265014,3.977332757,0.081032449,36.41478297,0.471807438,17.46665231,0.442912684,1923.864946,0.415503835,0.128931928,5.803560484,7.655600021,0.003671052,1.50866612,0.186238113,10.9866582,0.312694696,25.05199861,0.021104304,4.799992912,0.388889425,0,0.611110575,0.827060536,198.2001461,0.444824915,1142.098535,0.286211684,0.014243348,84.66653673,0.009619711,3142982.387,-2.773329262,-8176.898147,0.000339281,7.157109979,ÈÛÈÚ·ÄË¿·¨,,,,,,,,,,20,,,,,,,,200,1.5,10,2.55,,,,200,0.0001,20,1.42,,,,,,,,,,,,,,,,,
MHS0695,Mg?20?Ni6?Cu4,0.444966415,0.322358533,0.232675053,,,,,,,,,,,,,,,,,,,,,,,,,,1.723999869,0.044569297,4.799992912,0.827060536,16.36302621,0.120463984,0.148693366,0.108658651,0.136400017,0.050496032,4.096665231,0.153910379,140.2403764,0.650513464,4.089998555,0.15265014,3.977332757,0.081032449,36.41478297,0.471807438,17.46665231,0.442912684,1923.864946,0.415503835,0.128931928,5.803560484,7.655600021,0.003671052,1.50866612,0.186238113,10.9866582,0.312694696,25.05199861,0.021104304,4.799992912,0.388889425,0,0.611110575,0.827060536,198.2001461,0.444824915,1142.098535,0.286211684,0.014243348,84.66653673,0.009619711,3142982.387,-2.773329262,-8176.898147,0.000339281,7.157109979,ÈÛÈÚ·ÄË¿·¨,,,,,,,,,,25,,,,,,,,200,1.5,10,2.62,,,,200,0.0001,20,1.56,,,,,,,,,,,,,,,,,
MHS0696,Mg?20?Ni6?Cu4,0.444966415,0.322358533,0.232675053,,,,,,,,,,,,,,,,,,,,,,,,,,1.723999869,0.044569297,4.799992912,0.827060536,16.36302621,0.120463984,0.148693366,0.108658651,0.136400017,0.050496032,4.096665231,0.153910379,140.2403764,0.650513464,4.089998555,0.15265014,3.977332757,0.081032449,36.41478297,0.471807438,17.46665231,0.442912684,1923.864946,0.415503835,0.128931928,5.803560484,7.655600021,0.003671052,1.50866612,0.186238113,10.9866582,0.312694696,25.05199861,0.021104304,4.799992912,0.388889425,0,0.611110575,0.827060536,198.2001461,0.444824915,1142.098535,0.286211684,0.014243348,84.66653673,0.009619711,3142982.387,-2.773329262,-8176.898147,0.000339281,7.157109979,ÈÛÈÚ·ÄË¿·¨,,,,,,,,,,30,,,,,,,,200,1.5,10,2.71,,,,200,0.0001,20,1.69,,,,,,,,,,,,,,,,,
MHS0697,Mg?2?Cu,0.433414173,,0.566585827,,,,,,,,,,,,,,,,,,,,,,,,,,1.73,0.049047869,5,0.848528137,16.78775667,0.147611452,0.149333333,0.101962272,0.138,0.030743773,4.006666667,0.12236124,140.456,0.647338799,3.99,0.116965031,3.993333333,0.08617495,37.38533333,0.49480326,17.66666667,0.453615671,1853.666667,0.374343169,0.142333333,5.388584229,7.673,0.00497638,1.506666667,0.184598673,10.16666667,0.204017694,24.726,0.008178943,5,0.333333333,0,0.666666667,0.848528137,260,0.380749805,1068.023333,0.191832731,0.01437141,76.66666667,0.009519143,3198954.94,-2.666666667,-5654.623499,0.000471813,5.291978795,µç×èÈÛÁ¶ÓëIECPÏà½áºÏ,,,,,,10,,,,,,,,,,,,300,5,60,2.54,2.54,,,,,,,,,,,,,,,,,,,,,5mpaÇâÆøÆø·ÕÏÂ£¬300¡æ¼ÓÈÈ1 h£¬È»ºóÔÚÏàÍ¬ÎÂ¶ÈµÄÕæ¿ÕÖÐ³éÕæ¿Õ1 h,5,
MHS0698,Mg2Cu0.8Ni0.2,0.43719769,0.105576811,0.457225499,,,,,,,,,,,,,,,,,,,,,,,,,,1.727999958,0.04763684,4.933331031,0.842186054,16.64617997,0.139974774,0.149120011,0.104249154,0.137466673,0.038754777,4.036666161,0.134449892,140.3841255,0.648397153,4.023332821,0.130897732,3.987999813,0.084525948,37.06181684,0.4877162,17.59999527,0.450168366,1877.066072,0.389706469,0.137866202,5.518506634,7.667200012,0.004707194,1.50733315,0.185148826,10.43999693,0.252548987,24.83466611,0.015283075,4.933331031,0.351351491,0,0.648648509,0.842186054,239.4000674,0.417147258,1092.715045,0.232997308,0.014328723,79.3332876,0.009554181,3180404.896,-2.559999418,-7300.534447,0.000350782,6.678753517,µç×èÈÛÁ¶ÓëIECPÏà½áºÏ,,,,,,10,,,,,,,,,,,,300,5,60,2.74,2.74,,,,,,,,,,,,,,,,,,,,,,,
MHS0699,Mg2Cu0.6Ni0.4,0.441047845,0.213013134,0.345939021,,,,,,,,,,,,,,,,,,,,,,,,,,1.725999915,0.04614671,4.866662002,0.835055405,16.50460315,0.131036945,0.148906689,0.106480162,0.136933345,0.045133242,4.066665682,0.144843157,140.312251,0.649455373,4.056665673,0.14261031,3.982666287,0.082813207,36.73830005,0.480067182,17.53332382,0.446602268,1900.465499,0.403347534,0.133399067,5.65655545,7.661400019,0.004289154,1.507999635,0.185695294,10.71332744,0.286967499,24.94333231,0.018957598,4.866662002,0.369863331,0,0.630136669,0.835055405,218.8001161,0.440688915,1117.406778,0.263124523,0.014286035,81.99991095,0.00958767,3161747.688,-2.595553488,-7999.998494,0.00032455,7.157109743,µç×èÈÛÁ¶ÓëIECPÏà½áºÏ,,,,,,10,,,,,,,,,,,,300,5,60,2.97,2.97,,,,,,,,,,,,,,,,,,,,,,,
MHS0700,Mg2Cu0.4Ni0.6,0.444966415,0.322358533,0.232675053,,,,,,,,,,,,,,,,,,,,,,,,,,1.723999869,0.044569297,4.799992912,0.827060536,16.36302621,0.120463984,0.148693366,0.108658651,0.136400017,0.050496032,4.096665231,0.153910379,140.2403764,0.650513464,4.089998555,0.15265014,3.977332757,0.081032449,36.41478297,0.471807438,17.46665231,0.442912684,1923.864946,0.415503835,0.128931928,5.803560484,7.655600021,0.003671052,1.50866612,0.186238113,10.9866582,0.312694696,25.05199861,0.021104304,4.799992912,0.388889425,0,0.611110575,0.827060536,198.2001461,0.444824915,1142.098535,0.286211684,0.014243348,84.66653673,0.009619711,3142982.387,-2.773329262,-8176.898147,0.000339281,7.157109979,µç×èÈÛÁ¶ÓëIECPÏà½áºÏ,,,,,,10,,,,,,,,,,,,300,5,60,3.22,3.22,,,,,,,,,,,,,,,,,,,,,,,
MHS0701,Mg2Cu0.2Ni0.8,0.448955239,0.433664347,0.117380414,,,,,,,,,,,,,,,,,,,,,,,,,,1.721999822,0.042894714,4.733323762,0.818115712,16.22144913,0.107723063,0.148480043,0.110787639,0.135866688,0.055135085,4.126664807,0.161897725,140.1685018,0.65157143,4.123331468,0.161361721,3.971999222,0.079178842,36.09126559,0.462881307,17.39998074,0.439094619,1947.264415,0.426364025,0.124464785,5.960469951,7.649800018,0.002718776,1.509332605,0.186777322,11.2599892,0.332340556,25.16066501,0.022194394,4.733323762,0.408451505,0,0.591548495,0.818115712,177.6001574,0.413758516,1166.790313,0.304269394,0.01420066,87.33316492,0.009650397,3124108.049,-3.09332713,-7795.797489,0.000396952,6.678752878,µç×èÈÛÁ¶ÓëIECPÏà½áºÏ,,,,,,10,,,,,,,,,,,,300,5,60,3.41,3.41,,,,,,,,,,,,,,,,,,,,,,,
MHS0702,Mg?2?Ni,0.453016225,0.546983775,,,,,,,,,,,,,,,,,,,,,,,,,,,1.719999773,0.041110818,4.666654551,0.808123216,16.07987192,0.091852098,0.14826672,0.112869843,0.135333359,0.05921576,4.15666441,0.168979708,140.0966271,0.652629274,4.15666441,0.168979708,3.966665682,0.077246891,35.76774792,0.453224756,17.3333091,0.435142749,1970.663906,0.436081192,0.119997637,6.128372465,7.644000009,0.000370019,1.509999091,0.187312955,11.53332046,0.3474224,25.26933151,0.022404874,4.666654551,0.428572541,0,0.571427459,0.808123216,157.0001499,0.297254458,1191.482114,0.318494255,0.014157973,89.99979555,0.00967981,3105123.722,-3.555547478,-6308.843232,0.000563899,5.291970068,µç×èÈÛÁ¶ÓëIECPÏà½áºÏ,,,,,,10,,,,,,,,,,,,300,5,60,3.58,3.58,,,,,,,,,,,,,,,,,,,,,,,
MHS0703,Mg 2?Ni,0.453016225,0.546983775,,,,,,,,,,,,,,,,,,,,,,,,,,,1.719999773,0.041110818,4.666654551,0.808123216,16.07987192,0.091852098,0.14826672,0.112869843,0.135333359,0.05921576,4.15666441,0.168979708,140.0966271,0.652629274,4.15666441,0.168979708,3.966665682,0.077246891,35.76774792,0.453224756,17.3333091,0.435142749,1970.663906,0.436081192,0.119997637,6.128372465,7.644000009,0.000370019,1.509999091,0.187312955,11.53332046,0.3474224,25.26933151,0.022404874,4.666654551,0.428572541,0,0.571427459,0.808123216,157.0001499,0.297254458,1191.482114,0.318494255,0.014157973,89.99979555,0.00967981,3105123.722,-3.555547478,-6308.843232,0.000563899,5.291970068,ÖýÌ¬,,,,,,,,,,,,,,,,,,200,1.5,5,1.03,,,,200,0.0001,20,0.19,,,,,,,,,,,,,,,,,
MHS0704,Mg 2?Ni0.9Mn0.1,0.454607072,0.494014145,,,,,,,,,,,,,,,0.051378782,,,,,,,,,,,,1.714333117,0.040404458,4.566655558,0.802953858,15.99557589,0.089190973,0.148613382,0.109977636,0.135833358,0.057091398,4.114997884,0.164985177,150.4063521,0.62284509,4.121664564,0.164436159,3.943999068,0.075702228,35.64257454,0.450219689,17.23331132,0.430518586,1942.264124,0.428567461,0.064664427,11.09240998,7.637133327,0.004952061,1.497999158,0.18230031,11.39998814,0.340414099,25.27766505,0.022927802,4.566655558,0.43795727,0,0.56204273,0.802953858,154.2267959,0.341078814,1184.515555,0.31354274,0.014231393,87.9998119,0.009624178,3087416.263,-2.631097881,-7338.198849,0.000358677,6.192884272,ÖýÌ¬,,,,,,,,,,,,,,,,,,200,1.5,5,1.54,,,,200,0.0001,20,0.3,,,,,,,,,,,,,,,,,
MHS0705,Mg 2?Ni0.8?Mn0.2,0.456209132,0.44067118,,,,,,,,,,,,,,,0.103119688,,,,,,,,,,,,1.708666464,0.039397229,4.466656611,0.796238297,15.9112799,0.086060481,0.148960044,0.106984029,0.136333356,0.054671493,4.073331377,0.160049895,160.7160725,0.589615688,4.086664734,0.15912685,3.921332463,0.073633356,35.51740121,0.447118077,17.13331358,0.425638981,1913.864355,0.419834153,0.009331242,74.40741288,7.630266649,0.006883094,1.485999229,0.17659439,11.26665588,0.332442096,25.28599858,0.023433762,4.466656611,0.447762202,0,0.552237798,0.796238297,151.4534432,0.38163752,1177.548999,0.308266329,0.014304813,85.99982917,0.009567887,3069786.933,-1.635538238,-7866.194307,0.000207963,6.678752878,ÖýÌ¬,,,,,,,,,,,,,,,,,,200,1.5,5,1.89,,,,200,0.0001,20,0.51,,,,,,,,,,,,,,,,,
MHS0706,Mg 2?Ni0.7Mn0.3,0.457822523,0.386950918,,,,,,,,,,,,,,,0.155226558,,,,,,,,,,,,1.702999814,0.038059314,4.366657709,0.78774096,15.82698394,0.08239465,0.149306706,0.103880691,0.136833354,0.051919854,4.031664888,0.154031627,171.0257881,0.553797951,4.05166492,0.152939743,3.898665869,0.070976884,35.39222795,0.443916491,17.03331589,0.420488685,1885.464599,0.409712697,-0.046001918,14.4771088,7.623399974,0.008287987,1.473999307,0.170099496,11.13332369,0.323380822,25.2943321,0.023923842,4.366657709,0.458016207,0,0.541983793,0.78774096,148.6800917,0.419988407,1170.582447,0.302640173,0.014378233,83.99984734,0.009510927,3052235.218,-0.568868648,-8176.945928,6.96E-05,6.984879265,ÖýÌ¬,,,,,,,,,,,,,,,,,,200,1.5,5,2.25,,,,200,0.0001,20,0.61,,,,,,,,,,,,,,,,,
MHS0707,Mg 2?Ni0.6?Mn0.4,0.459447366,0.332849343,,,,,,,,,,,,,,,0.207703291,,,,,,,,,,,,1.697333166,0.036347881,4.266658852,0.777177252,15.74268803,0.078104548,0.149653367,0.100657914,0.137333352,0.048785699,3.989998419,0.146739426,181.3354991,0.515823985,4.016665122,0.145727436,3.875999286,0.067644552,35.26705474,0.440611307,16.93331825,0.415050966,1857.064855,0.397995675,-0.101335053,6.232252829,7.616533301,0.009405089,1.461999389,0.16269274,10.99999155,0.313075678,25.30266562,0.024399007,4.266658852,0.468750859,0,0.531249141,0.777177252,145.9067415,0.456798773,1163.615897,0.296636078,0.014451653,81.99986642,0.009453284,3034760.605,0.568910794,-8327.558038,6.83E-05,7.157109979,ÖýÌ¬,,,,,,,,,,,,,,,,,,200,1.5,5,1.34,,,,200,0.0001,20,0.71,,,,,,,,,,,,,,,,,
MHS0708,Mg 2?Ni,0.453016225,0.546983775,,,,,,,,,,,,,,,,,,,,,,,,,,,1.719999773,0.041110818,4.666654551,0.808123216,16.07987192,0.091852098,0.14826672,0.112869843,0.135333359,0.05921576,4.15666441,0.168979708,140.0966271,0.652629274,4.15666441,0.168979708,3.966665682,0.077246891,35.76774792,0.453224756,17.3333091,0.435142749,1970.663906,0.436081192,0.119997637,6.128372465,7.644000009,0.000370019,1.509999091,0.187312955,11.53332046,0.3474224,25.26933151,0.022404874,4.666654551,0.428572541,0,0.571427459,0.808123216,157.0001499,0.297254458,1191.482114,0.318494255,0.014157973,89.99979555,0.00967981,3105123.722,-3.555547478,-6308.843232,0.000563899,5.291970068,ÈÛÌå·ÄË¿,,,,,,,,,,30,,,,,,,,200,1.5,5,3.01,,,,200,0.0001,20,0.89,,,,,,,,,,,,,,,,,
MHS0709,Mg 2?Ni0.9Mn0.1,0.454607072,0.494014145,,,,,,,,,,,,,,,0.051378782,,,,,,,,,,,,1.714333117,0.040404458,4.566655558,0.802953858,15.99557589,0.089190973,0.148613382,0.109977636,0.135833358,0.057091398,4.114997884,0.164985177,150.4063521,0.62284509,4.121664564,0.164436159,3.943999068,0.075702228,35.64257454,0.450219689,17.23331132,0.430518586,1942.264124,0.428567461,0.064664427,11.09240998,7.637133327,0.004952061,1.497999158,0.18230031,11.39998814,0.340414099,25.27766505,0.022927802,4.566655558,0.43795727,0,0.56204273,0.802953858,154.2267959,0.341078814,1184.515555,0.31354274,0.014231393,87.9998119,0.009624178,3087416.263,-2.631097881,-7338.198849,0.000358677,6.192884272,ÈÛÌå·ÄË¿,,,,,,,,,,30,,,,,,,,200,1.5,5,3.18,,,,200,0.0001,20,1.04,,,,,,,,,,,,,,,,,
MHS0710,Mg 2?Ni0.8?Mn0.2,0.456209132,0.44067118,,,,,,,,,,,,,,,0.103119688,,,,,,,,,,,,1.708666464,0.039397229,4.466656611,0.796238297,15.9112799,0.086060481,0.148960044,0.106984029,0.136333356,0.054671493,4.073331377,0.160049895,160.7160725,0.589615688,4.086664734,0.15912685,3.921332463,0.073633356,35.51740121,0.447118077,17.13331358,0.425638981,1913.864355,0.419834153,0.009331242,74.40741288,7.630266649,0.006883094,1.485999229,0.17659439,11.26665588,0.332442096,25.28599858,0.023433762,4.466656611,0.447762202,0,0.552237798,0.796238297,151.4534432,0.38163752,1177.548999,0.308266329,0.014304813,85.99982917,0.009567887,3069786.933,-1.635538238,-7866.194307,0.000207963,6.678752878,ÈÛÌå·ÄË¿,,,,,,,,,,30,,,,,,,,200,1.5,5,3.33,,,,200,0.0001,20,1.43,,,,,,,,,,,,,,,,,
MHS0711,Mg 2?Ni0.7Mn0.3,0.457822523,0.386950918,,,,,,,,,,,,,,,0.155226558,,,,,,,,,,,,1.702999814,0.038059314,4.366657709,0.78774096,15.82698394,0.08239465,0.149306706,0.103880691,0.136833354,0.051919854,4.031664888,0.154031627,171.0257881,0.553797951,4.05166492,0.152939743,3.898665869,0.070976884,35.39222795,0.443916491,17.03331589,0.420488685,1885.464599,0.409712697,-0.046001918,14.4771088,7.623399974,0.008287987,1.473999307,0.170099496,11.13332369,0.323380822,25.2943321,0.023923842,4.366657709,0.458016207,0,0.541983793,0.78774096,148.6800917,0.419988407,1170.582447,0.302640173,0.014378233,83.99984734,0.009510927,3052235.218,-0.568868648,-8176.945928,6.96E-05,6.984879265,ÈÛÌå·ÄË¿,,,,,,,,,,30,,,,,,,,200,1.5,5,3.4,,,,200,0.0001,20,1.59,,,,,,,,,,,,,,,,,
MHS0712,Mg 2?Ni0.6?Mn0.4,0.459447366,0.332849343,,,,,,,,,,,,,,,0.207703291,,,,,,,,,,,,1.697333166,0.036347881,4.266658852,0.777177252,15.74268803,0.078104548,0.149653367,0.100657914,0.137333352,0.048785699,3.989998419,0.146739426,181.3354991,0.515823985,4.016665122,0.145727436,3.875999286,0.067644552,35.26705474,0.440611307,16.93331825,0.415050966,1857.064855,0.397995675,-0.101335053,6.232252829,7.616533301,0.009405089,1.461999389,0.16269274,10.99999155,0.313075678,25.30266562,0.024399007,4.266658852,0.468750859,0,0.531249141,0.777177252,145.9067415,0.456798773,1163.615897,0.296636078,0.014451653,81.99986642,0.009453284,3034760.605,0.568910794,-8327.558038,6.83E-05,7.157109979,ÈÛÌå·ÄË¿,,,,,,,,,,30,,,,,,,,200,1.5,5,2.72,,,,200,0.0001,20,1.81,,,,,,,,,,,,,,,,,
MHS0713,Mg?3?MnNi?2,0.297322143,0.478659496,,,,,,,,,,,,,,,0.224018361,,,,,,,,,,,,1.716666432,0.042762513,5.499989777,0.661829005,16.18057882,0.087876934,0.144083378,0.113736436,0.135000025,0.057853626,4.196664501,0.161896934,159.3195041,0.707147608,4.22999791,0.158127497,3.961665671,0.078282615,40.87326785,0.406513279,19.49998069,0.388019396,2132.497607,0.384635779,0.103330933,7.238987529,7.608666595,0.010272425,1.549999182,0.173114874,12.28332216,0.311263817,25.5111654,0.025383055,5.499989777,0.36363704,0,0.63636296,0.661829005,126.6334143,0.546221845,1290.815673,0.289900911,0.01301094,102.4998239,0.009515938,3924828.916,-1.11108587,-10855.33923,0.000102364,8.40881341,¸ßÄÜÇòÄ¥+·ÛÄ©ÔÚ 450¨C600 ¡ãC µÄÎÂ¶ÈÏÂÔÚ 1 bar ë²ÆøÖÐÍË»ð 12¨C24 Ð¡Ê±,,,,,,,,,,,,,,,,,,150,2,10,3,,,,,,,,,,,,,,,,,,41.0£¨Mg 3 MnNi 2 ¨CH 2£©,127.0 £¨Mg 3 MnNi 2 ¨CH 2£©,,,ÔÚÕæ¿Õ (10 -3?Pa)ÖÐ½«ÑùÆ·¼ÓÈÈ?ÖÁ¸ß´ï 350 ¡ãC À´¼¤»î,,
MHS0714,Mg?3?MnNi?2,0.297322143,0.478659496,,,,,,,,,,,,,,,0.224018361,,,,,,,,,,,,1.716666432,0.042762513,5.499989777,0.661829005,16.18057882,0.087876934,0.144083378,0.113736436,0.135000025,0.057853626,4.196664501,0.161896934,159.3195041,0.707147608,4.22999791,0.158127497,3.961665671,0.078282615,40.87326785,0.406513279,19.49998069,0.388019396,2132.497607,0.384635779,0.103330933,7.238987529,7.608666595,0.010272425,1.549999182,0.173114874,12.28332216,0.311263817,25.5111654,0.025383055,5.499989777,0.36363704,0,0.63636296,0.661829005,126.6334143,0.546221845,1290.815673,0.289900911,0.01301094,102.4998239,0.009515938,3924828.916,-1.11108587,-10855.33923,0.000102364,8.40881341,¸ßÄÜÇòÄ¥+·ÛÄ©ÔÚ 450¨C600 ¡ãC µÄÎÂ¶ÈÏÂÔÚ 1 bar ë²ÆøÖÐÍË»ð 12¨C24 Ð¡Ê±,,,,,,,,,,,,,,,,,,325,2,5,5,5.4,1£¨25¡æ£©,,,,,,,,,,,,,,,,,,,,,,
MHS0715,Mg?12?YNi,0.663981842,0.133618207,,,,,,,0.202399951,,,,,,,,,,,,,,,,,,,,1.660714176,0.050812795,2.642853605,0.778170656,15.05889172,0.074625591,0.159000019,0.068222386,0.143285729,0.095416444,3.726427803,0.112761158,180.9617118,0.327035559,3.726427803,0.112761158,3.75642819,0.061017999,31.37565435,0.581226888,15.07142516,0.517890599,1654.285205,0.434118958,-0.238072043,1.798395082,7.543714079,0.048667787,1.346428282,0.117351437,9.499996481,0.236348157,25.07342826,0.020269882,2.642853605,0.75675777,0,0.24324223,0.778170656,170.5714488,0.290800734,1043.221186,0.282221475,0.017060157,54.35708009,0.009106407,2260984.146,-3.081627469,-4418.996633,0.000697846,4.232961393,ÈÛ·Ä·¨,,,,,,,,,,20,,,,,,,,200,3,5,3.56,,,,,0.101325,,,,,,,,,,,,,,,,,300,,3
MHS0716,Mg?12?YNi,0.663981842,0.133618207,,,,,,,0.202399951,,,,,,,,,,,,,,,,,,,,1.660714176,0.050812795,2.642853605,0.778170656,15.05889172,0.074625591,0.159000019,0.068222386,0.143285729,0.095416444,3.726427803,0.112761158,180.9617118,0.327035559,3.726427803,0.112761158,3.75642819,0.061017999,31.37565435,0.581226888,15.07142516,0.517890599,1654.285205,0.434118958,-0.238072043,1.798395082,7.543714079,0.048667787,1.346428282,0.117351437,9.499996481,0.236348157,25.07342826,0.020269882,2.642853605,0.75675777,0,0.24324223,0.778170656,170.5714488,0.290800734,1043.221186,0.282221475,0.017060157,54.35708009,0.009106407,2260984.146,-3.081627469,-4418.996633,0.000697846,4.232961393,ÈÛ·Ä·¨,,,,,,,,,,20,,,,,,,,250£¨³õÊ¼ÎüÇâËÙÂÊ0.82 wt.%-H/min£©,,5,4.12,,,,250,0.101325,60,4.12,,,,,,,,,,,,,,,,,
MHS0717,Mg?12?YNi,0.663981842,0.133618207,,,,,,,0.202399951,,,,,,,,,,,,,,,,,,,,1.660714176,0.050812795,2.642853605,0.778170656,15.05889172,0.074625591,0.159000019,0.068222386,0.143285729,0.095416444,3.726427803,0.112761158,180.9617118,0.327035559,3.726427803,0.112761158,3.75642819,0.061017999,31.37565435,0.581226888,15.07142516,0.517890599,1654.285205,0.434118958,-0.238072043,1.798395082,7.543714079,0.048667787,1.346428282,0.117351437,9.499996481,0.236348157,25.07342826,0.020269882,2.642853605,0.75675777,0,0.24324223,0.778170656,170.5714488,0.290800734,1043.221186,0.282221475,0.017060157,54.35708009,0.009106407,2260984.146,-3.081627469,-4418.996633,0.000697846,4.232961393,ÈÛ·Ä·¨,,,,,,,,,,20,,,,,,,,300,,5,4.3,,,,,,,,,,,,,,,,,,,,,,,,
MHS0718,Mg?90?Ni?10,0.788446428,0.211553572,,,,,,,,,,,,,,,,,,,,,,,,,,,1.684999908,0.02670616,2.799995093,0.857142023,15.34881108,0.061238387,0.156550022,0.068029189,0.13930001,0.036611527,3.808999086,0.117353344,185.352619,0.313922413,3.808999086,0.117353344,3.814999601,0.05111389,27.74381891,0.371848299,13.59999019,0.352940469,1545.298882,0.353911153,-0.244000957,1.918020037,7.645400004,0.000235435,1.369999632,0.131386538,9.549994786,0.267015125,24.98909926,0.014418247,2.799995093,0.714286966,0,0.285713034,0.857142023,180.1000607,0.164907879,1003.649506,0.240621193,0.016277756,58.4999172,0.009515269,2094745.087,-1.439992149,-2714.032253,0.000530855,2.702728636,ÈÛÌå·ÄË¿·¨,,,,,,5,,,,40,,,,,,,,,,,,,,250?¡ãC£¨0.7 wt.% H 2 /min£©¡¢200?¡ãC£¨0.07 wt.% H 2 /min£©¡¢180?¡ãC£¨0 wt.% H 2 /min£©¡¢150?¡ãC£¨0 wt.% H 2 /min£©,180,0.000002,6,0.37,,,,,,,,,,,,,,,»î»¯ÔÚ350¡æºÍ2 barÖÁ30 bar H2Ö®¼äµÄÑ¹Á¦ÏÂ½øÐÐÁË3´ÎÑ­»·£¬³ÖÐø11Ð¡Ê±,,
MHS0719,Mg?90?Ni?10,0.788446428,0.211553572,,,,,,,,,,,,,,,,,,,,,,,,,,,1.684999908,0.02670616,2.799995093,0.857142023,15.34881108,0.061238387,0.156550022,0.068029189,0.13930001,0.036611527,3.808999086,0.117353344,185.352619,0.313922413,3.808999086,0.117353344,3.814999601,0.05111389,27.74381891,0.371848299,13.59999019,0.352940469,1545.298882,0.353911153,-0.244000957,1.918020037,7.645400004,0.000235435,1.369999632,0.131386538,9.549994786,0.267015125,24.98909926,0.014418247,2.799995093,0.714286966,0,0.285713034,0.857142023,180.1000607,0.164907879,1003.649506,0.240621193,0.016277756,58.4999172,0.009515269,2094745.087,-1.439992149,-2714.032253,0.000530855,2.702728636,ÈÛÌå·ÄË¿·¨,,,,,,5,,,,40,,,,,,,,,,,,,,,200,0.000002,6,0.47,,,,,,,,,,,,,,,,,
MHS0720,Mg?90?Ni?10,0.788446428,0.211553572,,,,,,,,,,,,,,,,,,,,,,,,,,,1.684999908,0.02670616,2.799995093,0.857142023,15.34881108,0.061238387,0.156550022,0.068029189,0.13930001,0.036611527,3.808999086,0.117353344,185.352619,0.313922413,3.808999086,0.117353344,3.814999601,0.05111389,27.74381891,0.371848299,13.59999019,0.352940469,1545.298882,0.353911153,-0.244000957,1.918020037,7.645400004,0.000235435,1.369999632,0.131386538,9.549994786,0.267015125,24.98909926,0.014418247,2.799995093,0.714286966,0,0.285713034,0.857142023,180.1000607,0.164907879,1003.649506,0.240621193,0.016277756,58.4999172,0.009515269,2094745.087,-1.439992149,-2714.032253,0.000530855,2.702728636,ÈÛÌå·ÄË¿·¨,,,,,,5,,,,40,,,,,,,,,,,,,,,250,0.000002,6,4.4,,,,,,,,,,,,,,,,,
MHS0721,Mg?80?Ni?10?Y?10,0.568473186,0.171597391,,,,,,,0.259929423,,,,,,,,,,,,,,,,,,,,1.656999844,0.060111178,2.899995178,0.822541195,15.06824841,0.08823572,0.158560027,0.080779174,0.144200021,0.111553557,3.752998938,0.131812371,171.4471916,0.395011704,3.752998938,0.131812371,3.758999467,0.07213674,34.20391754,0.611589783,16.29999586,0.548762891,1770.799347,0.463801989,-0.173300828,2.838330992,7.50279969,0.056992613,1.360999602,0.13589736,9.819995237,0.263579774,25.15519961,0.023119208,2.899995178,0.689656319,0,0.310343681,0.822541195,162.8000243,0.349268364,1091.249685,0.308430278,0.017009726,58.09991404,0.008998853,2472419.963,-4.439992711,-5802.144581,0.000765819,5.312903789,ÈÛÌå·ÄË¿·¨,,,,,,5,,,,40,,,,,,,,,,,,,,250?¡ãC£¨1.3 wt.% H 2 /min£©¡¢200?¡ãC£¨0.18 wt.% H 2 /min£©¡¢180?¡ãC£¨0.07 wt.% H 2 /min£©¡¢150?¡ãC£¨0 wt.% H 2 /min£©,150,0.000002,6,0.74,,,,,,,,,,,,,,,»î»¯ÔÚ350¡æºÍ2 barÖÁ30 bar H2Ö®¼äµÄÑ¹Á¦ÏÂ½øÐÐÁË3´ÎÑ­»·£¬³ÖÐø11Ð¡Ê±,,
MHS0722,Mg?80?Ni?10?Y?10,0.568473186,0.171597391,,,,,,,0.259929423,,,,,,,,,,,,,,,,,,,,1.656999844,0.060111178,2.899995178,0.822541195,15.06824841,0.08823572,0.158560027,0.080779174,0.144200021,0.111553557,3.752998938,0.131812371,171.4471916,0.395011704,3.752998938,0.131812371,3.758999467,0.07213674,34.20391754,0.611589783,16.29999586,0.548762891,1770.799347,0.463801989,-0.173300828,2.838330992,7.50279969,0.056992613,1.360999602,0.13589736,9.819995237,0.263579774,25.15519961,0.023119208,2.899995178,0.689656319,0,0.310343681,0.822541195,162.8000243,0.349268364,1091.249685,0.308430278,0.017009726,58.09991404,0.008998853,2472419.963,-4.439992711,-5802.144581,0.000765819,5.312903789,ÈÛÌå·ÄË¿·¨,,,,,,5,,,,40,,,,,,,,,,,,,,,180,0.000002,6,5.18,,,,,,,,,,,,,,,,,
MHS0723,Mg?80?Ni?10?Y?10,0.568473186,0.171597391,,,,,,,0.259929423,,,,,,,,,,,,,,,,,,,,1.656999844,0.060111178,2.899995178,0.822541195,15.06824841,0.08823572,0.158560027,0.080779174,0.144200021,0.111553557,3.752998938,0.131812371,171.4471916,0.395011704,3.752998938,0.131812371,3.758999467,0.07213674,34.20391754,0.611589783,16.29999586,0.548762891,1770.799347,0.463801989,-0.173300828,2.838330992,7.50279969,0.056992613,1.360999602,0.13589736,9.819995237,0.263579774,25.15519961,0.023119208,2.899995178,0.689656319,0,0.310343681,0.822541195,162.8000243,0.349268364,1091.249685,0.308430278,0.017009726,58.09991404,0.008998853,2472419.963,-4.439992711,-5802.144581,0.000765819,5.312903789,ÈÛÌå·ÄË¿·¨,,,,,,5,,,,40,,,,,,,,,,,,,,,200,0.000002,6,1.81,,,,,,,,,,,,,,,,,
MHS0724,Mg?80?Ni?10?Y?10,0.568473186,0.171597391,,,,,,,0.259929423,,,,,,,,,,,,,,,,,,,,1.656999844,0.060111178,2.899995178,0.822541195,15.06824841,0.08823572,0.158560027,0.080779174,0.144200021,0.111553557,3.752998938,0.131812371,171.4471916,0.395011704,3.752998938,0.131812371,3.758999467,0.07213674,34.20391754,0.611589783,16.29999586,0.548762891,1770.799347,0.463801989,-0.173300828,2.838330992,7.50279969,0.056992613,1.360999602,0.13589736,9.819995237,0.263579774,25.15519961,0.023119208,2.899995178,0.689656319,0,0.310343681,0.822541195,162.8000243,0.349268364,1091.249685,0.308430278,0.017009726,58.09991404,0.008998853,2472419.963,-4.439992711,-5802.144581,0.000765819,5.312903789,ÈÛÌå·ÄË¿·¨,,,,,,5,,,,40,,,,,,,,,,,,,,,250,0.000002,6,1.37,,,,,,,,,,,,,,,,,
MHS0725,Mg20Ni10,0.453016225,0.546983775,,,,,,,,,,,,,,,,,,,,,,,,,,,1.719999773,0.041110818,4.666654551,0.808123216,16.07987192,0.091852098,0.14826672,0.112869843,0.135333359,0.05921576,4.15666441,0.168979708,140.0966271,0.652629274,4.15666441,0.168979708,3.966665682,0.077246891,35.76774792,0.453224756,17.3333091,0.435142749,1970.663906,0.436081192,0.119997637,6.128372465,7.644000009,0.000370019,1.509999091,0.187312955,11.53332046,0.3474224,25.26933151,0.022404874,4.666654551,0.428572541,0,0.571427459,0.808123216,157.0001499,0.297254458,1191.482114,0.318494255,0.014157973,89.99979555,0.00967981,3105123.722,-3.555547478,-6308.843232,0.000563899,5.291970068,,,,,,2(·Û´â×÷ÓÃ),,,,,15,,,,,,,,200,1.5,10,2.83,,,,200,0.0001,20,0.52,,,,,,,,,,,,,,,,,
MHS0726,Mg20Ni9Cu,0.45097659,0.490068959,0.058954451,,,,,,,,,,,,,,,,,,,,,,,,,,1.720999798,0.042017297,4.699989164,0.813257059,16.15066054,0.100268738,0.148373382,0.11183443,0.135600024,0.057237699,4.141664605,0.165542954,140.1325644,0.652100367,4.139997935,0.165295653,3.969332453,0.078223032,35.92950679,0.458148713,17.36664493,0.437135755,1958.964158,0.431357043,0.122231212,6.042972855,7.646900014,0.0019776,1.509665848,0.187045583,11.3966548,0.340381617,25.21499825,0.022404251,4.699989164,0.418440667,0,0.581559333,0.813257059,167.300156,0.373041993,1179.136211,0.311804813,0.014179317,88.66647993,0.009665257,3114629.694,-3.30665947,-7305.560754,0.000452827,6.192884272,,,,,,2(·Û´â×÷ÓÃ),,,,,15,,,,,,,,200,1.5,10,2.89,,,,200,0.0001,20,0.63,,,,,,,,,,,,,,,,,
MHS0727,Mg20Ni8Cu2,0.448955239,0.433664347,0.117380414,,,,,,,,,,,,,,,,,,,,,,,,,,1.721999822,0.042894714,4.733323762,0.818115712,16.22144913,0.107723063,0.148480043,0.110787639,0.135866688,0.055135085,4.126664807,0.161897725,140.1685018,0.65157143,4.123331468,0.161361721,3.971999222,0.079178842,36.09126559,0.462881307,17.39998074,0.439094619,1947.264415,0.426364025,0.124464785,5.960469951,7.649800018,0.002718776,1.509332605,0.186777322,11.2599892,0.332340556,25.16066501,0.022194394,4.733323762,0.408451505,0,0.591548495,0.818115712,177.6001574,0.413758516,1166.790313,0.304269394,0.01420066,87.33316492,0.009650397,3124108.049,-3.09332713,-7795.797489,0.000396952,6.678752878,,,,,,2(·Û´â×÷ÓÃ),,,,,15,,,,,,,,200,1.5,10,3.03,,,,200,0.0001,20,0.95,,,,,,,,,,,,,,,,,
MHS0728,Mg20Ni7Cu3,0.446951928,0.377763107,0.175284965,,,,,,,,,,,,,,,,,,,,,,,,,,1.722999846,0.04374485,4.766658345,0.82271267,16.29223768,0.114410105,0.148586705,0.109729157,0.136133353,0.052893774,4.111665016,0.158026839,140.2044391,0.651042463,4.106665008,0.15715538,3.97466599,0.080115078,36.25302432,0.467431457,17.43331653,0.441020036,1935.564678,0.421085663,0.126698357,5.880712705,7.65270002,0.003252706,1.508999362,0.186508167,11.12332367,0.323166329,25.1063318,0.021766469,4.766658345,0.398602061,0,0.601397939,0.82271267,187.9001541,0.43537811,1154.444421,0.295781794,0.014222004,85.99985052,0.009635218,3133558.907,-2.91555041,-8066.570449,0.000361567,6.984879265,,,,,,2(·Û´â×÷ÓÃ),,,,,15,,,,,,,,200,1.5,10,2.65,,,,200,0.0001,20,1.1,,,,,,,,,,,,,,,,,
MHS0729,Mg20Ni6Cu4,0.444966415,0.322358533,0.232675053,,,,,,,,,,,,,,,,,,,,,,,,,,1.723999869,0.044569297,4.799992912,0.827060536,16.36302621,0.120463984,0.148693366,0.108658651,0.136400017,0.050496032,4.096665231,0.153910379,140.2403764,0.650513464,4.089998555,0.15265014,3.977332757,0.081032449,36.41478297,0.471807438,17.46665231,0.442912684,1923.864946,0.415503835,0.128931928,5.803560484,7.655600021,0.003671052,1.50866612,0.186238113,10.9866582,0.312694696,25.05199861,0.021104304,4.799992912,0.388889425,0,0.611110575,0.827060536,198.2001461,0.444824915,1142.098535,0.286211684,0.014243348,84.66653673,0.009619711,3142982.387,-2.773329262,-8176.898147,0.000339281,7.157109979,,,,,,2(·Û´â×÷ÓÃ),,,,,15,,,,,,,,200,1.5,10,2.48,,,,200,0.0001,20,1.26,,,,,,,,,,,,,,,,,
MHS0730,Mg20Ni10,0.453016225,0.546983775,,,,,,,,,,,,,,,,,,,,,,,,,,,1.719999773,0.041110818,4.666654551,0.808123216,16.07987192,0.091852098,0.14826672,0.112869843,0.135333359,0.05921576,4.15666441,0.168979708,140.0966271,0.652629274,4.15666441,0.168979708,3.966665682,0.077246891,35.76774792,0.453224756,17.3333091,0.435142749,1970.663906,0.436081192,0.119997637,6.128372465,7.644000009,0.000370019,1.509999091,0.187312955,11.53332046,0.3474224,25.26933151,0.022404874,4.666654551,0.428572541,0,0.571427459,0.808123216,157.0001499,0.297254458,1191.482114,0.318494255,0.014157973,89.99979555,0.00967981,3105123.722,-3.555547478,-6308.843232,0.000563899,5.291970068,,,,,,2(·Û´â×÷ÓÃ),,,,,25,,,,,,,,200,1.5,10,2.9,,,,200,0.0001,20,0.74,,,,,,,,,,,,,,,,,
