Repository: qixinke/Magweb

File: Mag力学性能.csv (part 15 of 16)
ID,Name,Mg,Al,Zn,Y,Zr,Ca,Mn,Li,Sn,Nd,Gd,La,Si,Sm,Ce,Er,Cu,Dy,Sr,Sc,Co,Yb,Te,Bi,Sb,Ho,Be,Rm,¦ÄRm,W,W,I2,¦ÄI2,Rc,¦ÄRc,ab XP,¦Äab XP,AW,¦ÄAW,AN,¦ÄAN,Tb,¦ÄTb,Eea,¦ÄEea,I1,¦ÄI1,XP,¦ÄXP,Hf,¦ÄHf,Cm,¦ÄCm,fp,fd,VEC,¦ÄVEC,K,¦ÄK,Tm,¦ÄTm,Vm,Sf,density,Hmix,1/¦¸,XRD,µÚ¶þÏà,¾§Á£³ß´ç£¨¦Ìm£©,ÔþÖÆÖÖÀà,ÔþÖÆÎÂ¶È¡æ,ÔþÖÆ´ÎÊý,ÔþÖÆ×ÜÑ¹ÏÂÁ¿ %,¼·Ñ¹ÎÂ¶È¡æ,¼·Ñ¹±È,¼·Ñ¹ËÙ¶È,À­ÉìËÙÂÊ,Ó¦±äËÙÂÊ,¾ùÔÈ»¯ÎÂ¶È¡æ,¾ùÔÈ»¯Ê±¼äh,ÍË»ðÎÂ¶È¡æ,ÍË»ðÊ±¼äh,¹ÌÈÜÎÂ¶È¡æ,¹ÌÈÜÊ±¼äh,Ê±Ð§ÎÂ¶È¡æ,Ê±Ð§Ê±¼äh,´ã»ð¡æ,ÊÇ·ñË®´ã,Ó²¶È ¼Ó¹¤·½Ê½,Ó²¶È,YS¼Ó¹¤·½Ê½,YS²âÊÔÎÂ¶È,Çü·þÇ¿¶È£¨YS£©MPa,UST¼Ó¹¤·½Ê½,UST²âÊÔÎÂ¶È,¿¹À­Ç¿¶È£¨UTS£©MPa,Éì³¤ÂÊ¼Ó¹¤·½Ê½,Éì³¤ÂÊ²âÊÔÎÂ¶È,Éì³¤ÂÊ(Elong)%
MM00868,Mg-6.3Zn-0.7Zr-0.9Y-0.3Nd,92.1,,6.3,0.9,0.7,0,0,0,0,0.3,0,0,0,0,0,0,0,0,0,0,0,0,0,0,0,0,0,0.159646318,0.021074351,3.674708585,0.028666076,15.09454557,0.032799263,0.140756984,0.031178139,3.765203613,0.030275443,25.6812058,0.318747433,12.59465884,0.278428882,1371.921159,0.14156774,-0.400989153,0.159151252,7.682313286,0.037669575,1.318104079,0.040313741,8.697004773,0.069224516,24.89047246,0.005627909,0,0.112600846,2.253777222,0.689351693,187.4042905,0.086448062,922.3009887,0.085553128,0.017062496,0.009429682,1849730.489,-0.424971202,0.000363781,,,2.3,,,,,,10,250,2,,,,380,18,,,,,,ÊÇ,,,¼·Ñ¹,ÊÒÎÂ,289,¼·Ñ¹,ÊÒÎÂ,316.37,¼·Ñ¹,ÊÒÎÂ,11.89
MM00869,Mg-6.3Zn-0.7Zr-0.9Y-0.3Nd,92.1,,6.3,0.9,0.7,0,0,0,0,0.3,0,0,0,0,0,0,0,0,0,0,0,0,0,0,0,0,0,0.159646318,0.021074351,3.674708585,0.028666076,15.09454557,0.032799263,0.140756984,0.031178139,3.765203613,0.030275443,25.6812058,0.318747433,12.59465884,0.278428882,1371.921159,0.14156774,-0.400989153,0.159151252,7.682313286,0.037669575,1.318104079,0.040313741,8.697004773,0.069224516,24.89047246,0.005627909,0,0.112600846,2.253777222,0.689351693,187.4042905,0.086448062,922.3009887,0.085553128,0.017062496,0.009429682,1849730.489,-0.424971202,0.000363781,,,1.9,,,,,,13,250,2,,,,380,18,,,,,,ÊÇ,,,¼·Ñ¹,ÊÒÎÂ,326,¼·Ñ¹,ÊÒÎÂ,344.04,¼·Ñ¹,ÊÒÎÂ,12.97
MM00870,Mg-6.3Zn-0.7Zr-0.9Y-0.3Nd,92.1,,6.3,0.9,0.7,0,0,0,0,0.3,0,0,0,0,0,0,0,0,0,0,0,0,0,0,0,0,0,0.159646318,0.021074351,3.674708585,0.028666076,15.09454557,0.032799263,0.140756984,0.031178139,3.765203613,0.030275443,25.6812058,0.318747433,12.59465884,0.278428882,1371.921159,0.14156774,-0.400989153,0.159151252,7.682313286,0.037669575,1.318104079,0.040313741,8.697004773,0.069224516,24.89047246,0.005627909,0,0.112600846,2.253777222,0.689351693,187.4042905,0.086448062,922.3009887,0.085553128,0.017062496,0.009429682,1849730.489,-0.424971202,0.000363781,,,,,,,,,25,250,2,,,,380,18,,,,,,ÊÇ,,,¼·Ñ¹,ÊÒÎÂ,357,¼·Ñ¹,ÊÒÎÂ,376.25,¼·Ñ¹,ÊÒÎÂ,13.77
MM00871,Mg-8Zn-2Y,89.469,,7.96,1.96,0,0,0,0,0,0,0,0,0,0,0,0,0,0,0,0,0,0,0,0,0,0,0,0.159560135,0.024709849,3.677144077,0.032805292,15.11256022,0.036990267,0.140677637,0.035702443,3.769053932,0.034635627,25.98479964,0.333138789,12.72857842,0.293791093,1370.172247,0.127090847,-0.402291197,0.160114748,7.693421311,0.04246452,1.320303774,0.045571237,8.672590441,0.036331112,24.89770401,0.006547556,0,0.139441826,2.324072981,0.75560641,186.774703,0.095487227,920.8629918,0.084873492,0.017043259,0.009417894,1874218.142,-0.646027791,0.000478544,¦Á-Mg£¬MgZn£¬Mg3Zn3Y2£¬Mg3Zn62£¬Mg12ZnY,,,,,,,,,,,,,,,,,,,,,,,,ÖýÌ¬,ÊÒÎÂ,147,ÖýÌ¬,ÊÒÎÂ,205,ÖýÌ¬,ÊÒÎÂ,6.9
MM00872,Mg-6Zn-1Y,92.894,,5.56,0.941,0,0,0,0,0,0,0,0,0,0,0,0,0,0,0,0,0,0,0,0,0,0,0,0.159707134,0.01994732,3.672379722,0.026659698,15.09149966,0.029954136,0.140719944,0.026820709,3.763682159,0.028239781,25.37115826,0.269528753,12.46367679,0.237843526,1365.11987,0.088089164,-0.402431365,0.116890926,7.680091739,0.034611079,1.317137327,0.03781129,8.677989712,0.027936212,24.88653358,0.004919184,0,0.099007619,2.219774599,0.65672548,188.0130978,0.072005483,920.5137985,0.061638017,0.017079735,0.009427333,1825900.18,-0.409368955,0.000434078,¦Á-Mg£¬MgZn£¬Mg3Zn3Y2£¬Mg3Zn62£¬Mg12ZnY,,,,,,,,,,,,,,,,,,,,,,,,ÖýÌ¬,ÊÒÎÂ,198,ÖýÌ¬,ÊÒÎÂ,237,ÖýÌ¬,ÊÒÎÂ,15.5
MM00873,Mg-2Y-1Zn-0.4Zr,96.6,,1,2,0.4,0,0,0,0,0,0,0,0,0,0,0,0,0,0,0,0,0,0,0,0,0,0,0.160134347,0.01229677,3.659671908,0.016031477,15.02889563,0.01888307,0.141239194,0.028344125,3.74940914,0.016080328,24.89626621,0.23536553,12.25032508,0.201774243,1378.555682,0.145785092,-0.395900262,0.153223184,7.64356507,0.020325247,1.310812477,0.016806673,8.723408234,0.052828372,24.88112715,0.005231506,0,0.022417545,2.04586323,0.304724023,188.5822361,0.07770151,928.4939469,0.083817452,0.017205146,0.009395224,1778473.015,-0.170272015,0.000323702,¦Á-Mg£¬Mg3YZn6,,,,,,,,,,0.2,,,,,,,,,,,,,,ÖýÌ¬,#N/A,135,ÖýÌ¬,#N/A,242,ÖýÌ¬,#N/A,14.3
MM00874,Mg-2Y-1Zn-0.4Zr,96.6,,1,2,0.4,0,0,0,0,0,0,0,0,0,0,0,0,0,0,0,0,0,0,0,0,0,0,0.160134347,0.01229677,3.659671908,0.016031477,15.02889563,0.01888307,0.141239194,0.028344125,3.74940914,0.016080328,24.89626621,0.23536553,12.25032508,0.201774243,1378.555682,0.145785092,-0.395900262,0.153223184,7.64356507,0.020325247,1.310812477,0.016806673,8.723408234,0.052828372,24.88112715,0.005231506,0,0.022417545,2.04586323,0.304724023,188.5822361,0.07770151,928.4939469,0.083817452,0.017205146,0.009395224,1778473.015,-0.170272015,0.000323702,¦Á-Mg£¬Mg3YZn6,,,,,,,,,,0.2,,,,,,450,10,,,80,,,,ÖýÔì,#N/A,141,ÖýÔì,#N/A,251,ÖýÔì,#N/A,14.8
MM00875,Mg-2Y-1Zn-0.4Zr,96.6,,1,2,0.4,0,0,0,0,0,0,0,0,0,0,0,0,0,0,0,0,0,0,0,0,0,0,0.160134347,0.01229677,3.659671908,0.016031477,15.02889563,0.01888307,0.141239194,0.028344125,3.74940914,0.016080328,24.89626621,0.23536553,12.25032508,0.201774243,1378.555682,0.145785092,-0.395900262,0.153223184,7.64356507,0.020325247,1.310812477,0.016806673,8.723408234,0.052828372,24.88112715,0.005231506,0,0.022417545,2.04586323,0.304724023,188.5822361,0.07770151,928.4939469,0.083817452,0.017205146,0.009395224,1778473.015,-0.170272015,0.000323702,¦Á-Mg£¬Mg3YZn6,,,,,,,,,,0.2,,,,,,450,30,,,80,,,,ÖýÔì,#N/A,137,ÖýÔì,#N/A,231,ÖýÔì,#N/A,12
MM00876,Mg-2Y-1Zn-0.4Zr,96.6,,1,2,0.4,0,0,0,0,0,0,0,0,0,0,0,0,0,0,0,0,0,0,0,0,0,0,0.160134347,0.01229677,3.659671908,0.016031477,15.02889563,0.01888307,0.141239194,0.028344125,3.74940914,0.016080328,24.89626621,0.23536553,12.25032508,0.201774243,1378.555682,0.145785092,-0.395900262,0.153223184,7.64356507,0.020325247,1.310812477,0.016806673,8.723408234,0.052828372,24.88112715,0.005231506,0,0.022417545,2.04586323,0.304724023,188.5822361,0.07770151,928.4939469,0.083817452,0.017205146,0.009395224,1778473.015,-0.170272015,0.000323702,¦Á-Mg£¬Mg3YZn6,,,,,,,,,,0.3,,,,,,450,10,200,16,80,,,,ÖýÔì,#N/A,144,ÖýÔì,#N/A,258,ÖýÔì,#N/A,15.5
MM00877,Mg-2Y-8Zn-Zr£¨°ëÖýÔì£©,89.4462,,7.96,1.9601,0.6108,0,0,0,0,0,0,0,0,0,0,0,0,0,0,0,0,0,0,0,0,0,0,0.159561302,0.02469189,3.677712427,0.032980079,15.10917003,0.037361759,0.140737565,0.037087391,3.768832855,0.034641168,26.09926134,0.347487585,12.77643238,0.305759973,1375.963421,0.161559353,-0.400843777,0.182303617,7.691580724,0.042830962,1.320323216,0.045537187,8.694131659,0.069421807,24.89851957,0.006588299,0,0.140554529,2.3270819,0.754658627,186.4876008,0.102362218,922.9729116,0.100724815,0.017043589,0.009419704,1882442.91,-0.609716895,0.000420626,,£×£­£Í£ç£³£Ú£î£³£Ù£²Ïà£¬Î¢Á¿µÄ£É£­£Í£ç£³£Ú£î£¶£ÙÏàºÍ£Ø£­£Í£ç£±£²£Ú£î£Ù,,,,,,,,,,,,,,,,,,,,,,,ÖýÌ¬,ÊÒÎÂ,147,ÖýÌ¬,ÊÒÎÂ,205,ÖýÌ¬,ÊÒÎÂ,6.9
MM00878,Mg-Y-6Zn-Zr£¨°ëÖýÔì£©,92.8694,,5.5611,0.9407,0.6053,0,0,0,0,0,0,0,0,0,0,0,0,0,0,0,0,0,0,0,0,0,0,0.159707931,0.019934797,3.672940193,0.026889333,15.08826672,0.030398342,0.140777726,0.028597404,3.763479946,0.028255407,25.48292517,0.288420507,12.51042015,0.253477606,1370.727425,0.132549546,-0.401032349,0.144715452,7.678339917,0.035046668,1.317162434,0.037788989,8.698815842,0.064524629,24.88733996,0.004977106,0,0.100267701,2.222883409,0.656222614,187.7333589,0.080604306,922.5538243,0.081667857,0.017079966,0.009429061,1833924.298,-0.372690048,0.000358493,,£ÉÏà,,,,,,,,,,,,,,,,,,,,,,,ÖýÌ¬,ÊÒÎÂ,198,ÖýÌ¬,ÊÒÎÂ,237,ÖýÌ¬,ÊÒÎÂ,15.5
MM00879,£Í£ç-5.5£Ú£î-1.2£Ù-0.6£Ú£ò,92.842,,5.44,1.16,0.558,0,0,0,0,0,0,0,0,0,0,0,0,0,0,0,0,0,0,0,0,0,0,0.15973017,0.020003982,3.672244237,0.026906343,15.08538058,0.030461026,0.140812961,0.029634309,3.762815285,0.028241298,25.49561793,0.291514796,12.51533253,0.255878981,1371.795264,0.135847006,-0.400602742,0.14925299,7.676759929,0.035010171,1.316944511,0.037444177,8.699525049,0.062839487,24.88804064,0.005216211,0,0.098524143,2.218584097,0.650558777,187.6790987,0.082822032,923.0541159,0.083523934,0.01708728,0.009424718,1834050.935,-0.384265923,0.000366678,¦Á£­£Í£ç£¬£É£­Ïà£¬£Í£ç£·£Ú£î£³,,52.4,,,,,,,,1,,,,,,,,,,,,,,,,,ÖýÌ¬,ÊÒÎÂ,222.624,ÖýÌ¬,ÊÒÎÂ,11.8647
MM00880,Mg-4Zn-1Y,95,,4,1,0,0,0,0,0,0,0,0,0,0,0,0,0,0,0,0,0,0,0,0,0,0,0,0.159840211,0.017242143,3.668253245,0.022990804,15.07258489,0.025925875,0.140846452,0.024908324,3.759175316,0.024281984,25.11875259,0.242345325,12.35290497,0.212865375,1366.558781,0.089229787,-0.401076069,0.112220045,7.668834097,0.029786822,1.314970791,0.032036596,8.686881767,0.025334021,24.88292894,0.004608818,0,0.072572944,2.156503831,0.57078539,188.43547,0.066582279,922.0831522,0.059234306,0.017117517,0.009420931,1803668.411,-0.313370204,0.00041383,"¦Á-Mg£¬Mg3Zn6Y,Mg3Zn6Y2",,,,,,,,,,,,,,,,,,,,,,,,,,,ÖýÔì,#N/A,125.22,ÖýÔì,#N/A,8.2
MM00881,Mg-4Zn-2Y,94,,4,2,0,0,0,0,0,0,0,0,0,0,0,0,0,0,0,0,0,0,0,0,0,0,0,0.159895464,0.018583371,3.666721541,0.024518663,15.06487873,0.027909973,0.140984778,0.031127837,3.757650589,0.025683547,25.30880879,0.276234995,12.432436,0.241040607,1373.005011,0.124817708,-0.399071595,0.147488962,7.664947475,0.031563184,1.314752198,0.032390279,8.694468594,0.030363715,24.88776269,0.005815544,0,0.074303221,2.160534685,0.572200224,187.9311535,0.082775097,924.5687873,0.077914868,0.017137834,0.009403809,1815184.224,-0.387178683,0.000438316,"¦Á-Mg£¬Mg3Zn6Y,Mg3Zn6Y2",,,,,,,,,,,,,,,,,,,,,,,,,,,ÖýÔì,#N/A,133.56,ÖýÔì,#N/A,8.86
MM00882,Mg-4Zn-3Y,93,,4,3,0,0,0,0,0,0,0,0,0,0,0,0,0,0,0,0,0,0,0,0,0,0,0,0.15995156,0.019844708,3.665166481,0.025973564,15.05705507,0.029784197,0.141125214,0.036323685,3.756102612,0.027028157,25.50176297,0.305767931,12.51317972,0.26583182,1379.549534,0.152061778,-0.397036557,0.176604703,7.661001591,0.033265226,1.314530273,0.032744819,8.702171105,0.034696028,24.89267015,0.006819426,0,0.076053288,2.164627002,0.573614131,187.4191473,0.096534436,927.0923235,0.092892344,0.017158461,0.009386521,1826848.03,-0.461765547,0.000461746,¦Á-Mg£¬Mg3Zn6Y2,,,,,,,,,,,,,,,,,,,,,,,,,,,ÖýÔì,#N/A,140.25,ÖýÔì,#N/A,12.3
MM00883,Mg-4Zn-1Y,94.871,,4.152,0.977,0,0,0,0,0,0,0,0,0,0,0,0,0,0,0,0,0,0,0,0,0,0,0,0.159826653,0.017492401,3.668670441,0.023337487,15.07450941,0.026300168,0.140832035,0.024971774,3.759628331,0.024661166,25.1392208,0.244462138,12.36195676,0.214870713,1366.308071,0.088349466,-0.401239816,0.111956497,7.669967069,0.030247801,1.315179409,0.032625103,8.685906469,0.025494396,24.88318352,0.004614968,0,0.075106387,2.162410866,0.579973213,188.4045344,0.066793833,921.8906127,0.059078837,0.017113585,0.009421841,1805559.705,-0.321182924,0.000415395,¦Á-Mg£¬Mg3Zn6Y,,55,,,,,,,,1.5,,,,,,,,,,,,,,ÖýÌ¬,#N/A,83,ÖýÌ¬,#N/A,120.5,ÖýÌ¬,#N/A,5.4
MM00884,Mg-4Zn-1Y,94.871,,4.152,0.977,0,0,0,0,0,0,0,0,0,0,0,0,0,0,0,0,0,0,0,0,0,0,0,0.159826653,0.017492401,3.668670441,0.023337487,15.07450941,0.026300168,0.140832035,0.024971774,3.759628331,0.024661166,25.1392208,0.244462138,12.36195676,0.214870713,1366.308071,0.088349466,-0.401239816,0.111956497,7.669967069,0.030247801,1.315179409,0.032625103,8.685906469,0.025494396,24.88318352,0.004614968,0,0.075106387,2.162410866,0.579973213,188.4045344,0.066793833,921.8906127,0.059078837,0.017113585,0.009421841,1805559.705,-0.321182924,0.000415395,¦Á-Mg£¬Mg3Zn6Y,,,,,,,450,,1.5,1.5,,400,10,,,,,,,,,,,¼·Ñ¹,#N/A,169,¼·Ñ¹,#N/A,246.6,¼·Ñ¹,#N/A,17.73
MM00885,Mg-4Zn-1Y,94.871,,4.152,0.977,0,0,0,0,0,0,0,0,0,0,0,0,0,0,0,0,0,0,0,0,0,0,0,0.159826653,0.017492401,3.668670441,0.023337487,15.07450941,0.026300168,0.140832035,0.024971774,3.759628331,0.024661166,25.1392208,0.244462138,12.36195676,0.214870713,1366.308071,0.088349466,-0.401239816,0.111956497,7.669967069,0.030247801,1.315179409,0.032625103,8.685906469,0.025494396,24.88318352,0.004614968,0,0.075106387,2.162410866,0.579973213,188.4045344,0.066793833,921.8906127,0.059078837,0.017113585,0.009421841,1805559.705,-0.321182924,0.000415395,¦Á-Mg£¬Mg3Zn6Y,,,,,,,450,,1.5,1.5,,400,10,,,,,225,4,,,,,¼·Ñ¹,#N/A,174.2,¼·Ñ¹,#N/A,250.3,¼·Ñ¹,#N/A,16.94
MM00886,Mg-4Zn-1Y,94.871,,4.152,0.977,0,0,0,0,0,0,0,0,0,0,0,0,0,0,0,0,0,0,0,0,0,0,0,0.159826653,0.017492401,3.668670441,0.023337487,15.07450941,0.026300168,0.140832035,0.024971774,3.759628331,0.024661166,25.1392208,0.244462138,12.36195676,0.214870713,1366.308071,0.088349466,-0.401239816,0.111956497,7.669967069,0.030247801,1.315179409,0.032625103,8.685906469,0.025494396,24.88318352,0.004614968,0,0.075106387,2.162410866,0.579973213,188.4045344,0.066793833,921.8906127,0.059078837,0.017113585,0.009421841,1805559.705,-0.321182924,0.000415395,¦Á-Mg£¬Mg3Zn6Y,,,,,,,450,,1.5,1.5,,400,10,,,,,225,8,,,,,¼·Ñ¹,#N/A,347.3,¼·Ñ¹,#N/A,483.2,¼·Ñ¹,#N/A,17.06
MM00887,Mg-4Zn-1Y,94.871,,4.152,0.977,0,0,0,0,0,0,0,0,0,0,0,0,0,0,0,0,0,0,0,0,0,0,0,0.159826653,0.017492401,3.668670441,0.023337487,15.07450941,0.026300168,0.140832035,0.024971774,3.759628331,0.024661166,25.1392208,0.244462138,12.36195676,0.214870713,1366.308071,0.088349466,-0.401239816,0.111956497,7.669967069,0.030247801,1.315179409,0.032625103,8.685906469,0.025494396,24.88318352,0.004614968,0,0.075106387,2.162410866,0.579973213,188.4045344,0.066793833,921.8906127,0.059078837,0.017113585,0.009421841,1805559.705,-0.321182924,0.000415395,¦Á-Mg£¬Mg3Zn6Y,,,,,,,450,,1.5,1.5,,400,10,,,,,225,16,,,,,¼·Ñ¹,#N/A,353,¼·Ñ¹,#N/A,487.3,¼·Ñ¹,#N/A,17.17
MM00888,Mg-4Zn-1Y,94.871,,4.152,0.977,0,0,0,0,0,0,0,0,0,0,0,0,0,0,0,0,0,0,0,0,0,0,0,0.159826653,0.017492401,3.668670441,0.023337487,15.07450941,0.026300168,0.140832035,0.024971774,3.759628331,0.024661166,25.1392208,0.244462138,12.36195676,0.214870713,1366.308071,0.088349466,-0.401239816,0.111956497,7.669967069,0.030247801,1.315179409,0.032625103,8.685906469,0.025494396,24.88318352,0.004614968,0,0.075106387,2.162410866,0.579973213,188.4045344,0.066793833,921.8906127,0.059078837,0.017113585,0.009421841,1805559.705,-0.321182924,0.000415395,¦Á-Mg£¬Mg3Zn6Y,,,,,,,450,,1.5,1.5,,400,10,,,,,225,20,,,,,¼·Ñ¹,#N/A,367.4,¼·Ñ¹,#N/A,500.1,¼·Ñ¹,#N/A,17.1
MM00889,Mg-4Zn-1Y,94.871,,4.152,0.977,0,0,0,0,0,0,0,0,0,0,0,0,0,0,0,0,0,0,0,0,0,0,0,0.159826653,0.017492401,3.668670441,0.023337487,15.07450941,0.026300168,0.140832035,0.024971774,3.759628331,0.024661166,25.1392208,0.244462138,12.36195676,0.214870713,1366.308071,0.088349466,-0.401239816,0.111956497,7.669967069,0.030247801,1.315179409,0.032625103,8.685906469,0.025494396,24.88318352,0.004614968,0,0.075106387,2.162410866,0.579973213,188.4045344,0.066793833,921.8906127,0.059078837,0.017113585,0.009421841,1805559.705,-0.321182924,0.000415395,¦Á-Mg£¬Mg3Zn6Y,,,,,,,450,,1.5,1.5,,400,10,,,,,225,24,,,,,¼·Ñ¹,#N/A,373.5,¼·Ñ¹,#N/A,506.7,¼·Ñ¹,#N/A,16.52
MM00890,Mg-4Zn-1Y,94.871,,4.152,0.977,0,0,0,0,0,0,0,0,0,0,0,0,0,0,0,0,0,0,0,0,0,0,0,0.159826653,0.017492401,3.668670441,0.023337487,15.07450941,0.026300168,0.140832035,0.024971774,3.759628331,0.024661166,25.1392208,0.244462138,12.36195676,0.214870713,1366.308071,0.088349466,-0.401239816,0.111956497,7.669967069,0.030247801,1.315179409,0.032625103,8.685906469,0.025494396,24.88318352,0.004614968,0,0.075106387,2.162410866,0.579973213,188.4045344,0.066793833,921.8906127,0.059078837,0.017113585,0.009421841,1805559.705,-0.321182924,0.000415395,¦Á-Mg£¬Mg3Zn6Y,,,,,,,450,,1.5,1.5,,400,10,,,,,225,28,,,,,¼·Ñ¹,#N/A,178.4,¼·Ñ¹,#N/A,271.7,¼·Ñ¹,#N/A,17.15
MM00891,Mg95Zn4.3Y0.7 (at.%),87.05,,10.6,2.35,0,0,0,0,0,0,0,0,0,0,0,0,0,0,0,0,0,0,0,0,0,0,0,0.159355048,0.028431017,3.683596126,0.037671484,15.14178511,0.042432325,0.140526472,0.040338624,3.776176342,0.039797872,26.52429045,0.37109905,12.96336222,0.328333408,1370.940196,0.14036166,-0.403643926,0.1788444,7.711172561,0.048765751,1.323990229,0.052503852,8.66087491,0.041301376,24.90649046,0.007345426,0,0.179334639,2.437046933,0.832516381,185.7768419,0.108020837,919.3806172,0.095134402,0.016987396,0.009420337,1919578.831,-0.850879251,0.000508696,,,,,,,,,10,,,0.5¡Á10?3s?1,,,,,,,,,,,¼·Ñ¹,128.1 HV,,,,¼·Ñ¹,ÊÒÎÂ,248,¼·Ñ¹,ÊÒÎÂ,5
MM00892,Mg95Zn4.3Y0.7 (at.%),87.05,,10.6,2.35,0,0,0,0,0,0,0,0,0,0,0,0,0,0,0,0,0,0,0,0,0,0,0,0.159355048,0.028431017,3.683596126,0.037671484,15.14178511,0.042432325,0.140526472,0.040338624,3.776176342,0.039797872,26.52429045,0.37109905,12.96336222,0.328333408,1370.940196,0.14036166,-0.403643926,0.1788444,7.711172561,0.048765751,1.323990229,0.052503852,8.66087491,0.041301376,24.90649046,0.007345426,0,0.179334639,2.437046933,0.832516381,185.7768419,0.108020837,919.3806172,0.095134402,0.016987396,0.009420337,1919578.831,-0.850879251,0.000508696,,,,,,,,,15,,,0.5¡Á10?3s?1,,,,,,,,,,,¼·Ñ¹,131.2 HV,,,,¼·Ñ¹,ÊÒÎÂ,284,¼·Ñ¹,ÊÒÎÂ,14.2
MM00893,Mg95Zn4.3Y0.7 (at.%),87.05,,10.6,2.35,0,0,0,0,0,0,0,0,0,0,0,0,0,0,0,0,0,0,0,0,0,0,0,0.159355048,0.028431017,3.683596126,0.037671484,15.14178511,0.042432325,0.140526472,0.040338624,3.776176342,0.039797872,26.52429045,0.37109905,12.96336222,0.328333408,1370.940196,0.14036166,-0.403643926,0.1788444,7.711172561,0.048765751,1.323990229,0.052503852,8.66087491,0.041301376,24.90649046,0.007345426,0,0.179334639,2.437046933,0.832516381,185.7768419,0.108020837,919.3806172,0.095134402,0.016987396,0.009420337,1919578.831,-0.850879251,0.000508696,,,,,,,,,20,,,0.5¡Á10?3s?1,,,,,,,,,,,¼·Ñ¹,133.6 HV,,,,¼·Ñ¹,ÊÒÎÂ,347,¼·Ñ¹,ÊÒÎÂ,22
MM00894,Mg?6Zn?4Y,90,,6,4,0,0,0,0,0,0,0,0,0,0,0,0,0,0,0,0,0,0,0,0,0,0,0,0.159843168,0.024076311,3.668734622,0.0315385,15.072629,0.036089243,0.141120042,0.042955971,3.760168657,0.03287679,26.04367162,0.356495345,12.74658079,0.311134821,1385.048967,0.176701242,-0.396495904,0.207987665,7.671069188,0.040438261,1.317071632,0.040232269,8.699371233,0.041282939,24.90282688,0.008012732,0,0.111396757,2.250723274,0.679493035,186.299846,0.114385014,927.9060888,0.109047411,0.017132969,0.009375271,1868573.476,-0.674716871,0.000496025,¦Á-Mg¡¢W,W-phase,,,,,,,17,16.7,,,,,,,,,,,,,,,¼·Ñ¹,25,350,¼·Ñ¹,25,371,¼·Ñ¹,25,7
MM00895,Mg-5.64Zn-2.92Cu-0.42Zr,91.02,,5.64,0,0.42,0,0,0,0,0,0,0,0,0,0,0,2.92,0,0,0,0,0,0,0,0,0,0,0.159260077,0.028825832,3.686937466,0.039601006,15.16059805,0.046933044,0.140511544,0.022633384,3.774067423,0.034172291,25.76172007,0.297938977,12.63447208,0.264275582,1380.294922,0.143368172,-0.384204927,0.471273555,7.684604915,0.033860273,1.32456393,0.060764667,8.736673469,0.076592376,24.87786019,0.004101835,0,0.14713069,2.331145249,0.752390783,190.7322208,0.135048729,924.6023468,0.077514671,0.016957071,0.009449115,1867444.026,-0.455920795,0.000330006,"¦Á-Mg,CuMgZn",,57,,,,,,,,,5¡Á10?4s?1,,,,,,,,,,,,,,,,ÖýÌ¬,ÊÒÎÂ,158,,,
MM00896,Mg-3Zn-0.5Cu-0.6Zr,96.03,,2.94,0,0.56,0,0,0,0,0,0,0,0,0,0,0,0.47,0,0,0,0,0,0,0,0,0,0,0.15980969,0.01607515,3.66961673,0.022261481,15.07517837,0.025775147,0.140822364,0.017301788,3.759028836,0.021307812,24.94050621,0.212976663,12.27610191,0.187372391,1368.74444,0.106389095,-0.397977159,0.200578557,7.664204212,0.024589525,1.31493214,0.033278866,8.711807624,0.061562794,24.87570073,0.002760254,0,0.062698077,2.131816118,0.526479704,189.3466299,0.070575471,923.2118456,0.060959274,0.017105514,0.009436412,1792064.471,-0.164598367,0.000248249,"CuMgZn,Mg2Cu,¦Â2¡ä-MgZn2,¦Â-MgZn",,,,,,,,,,,,,,,,,,,,,,ÖýÌ¬,"52.18£¨ 0.98 N,15 s£©",,,,,,,,,
MM00897,Mg-3Zn-1.0Cu-0.6Zr,95.68,,2.89,0,0.48,0,0,0,0,0,0,0,0,0,0,0,0.95,0,0,0,0,0,0,0,0,0,0,0.159751989,0.018212867,3.671403695,0.025242235,15.08503745,0.029660084,0.140801176,0.01706255,3.760316469,0.022743439,24.99341895,0.218445718,12.29920432,0.192420089,1370.843125,0.110369278,-0.395044074,0.26796031,7.664283454,0.024337724,1.315987093,0.038315722,8.717701519,0.061891974,24.87468254,0.002832116,0,0.070094082,2.1467371,0.549428468,189.7916857,0.084228181,923.812432,0.061250408,0.017090498,0.009436658,1797446.761,-0.188953964,0.000257999,"CuMgZn,Mg2Cu,¦Â2¡ä-MgZn2,¦Â-MgZn",,,,,,,,,,,,,,,,,,,,,,ÖýÌ¬,"51.68£¨ 0.98 N,15 s£©",,,,,,,,,
MM00898,Mg-3Zn-1.5Cu-0.6Zr,95,,2.91,0,0.58,0,0,0,0,0,0,0,0,0,0,0,1.51,0,0,0,0,0,0,0,0,0,0,0.159677451,0.020568727,3.673898133,0.028574146,15.09659781,0.033942624,0.140788275,0.017852554,3.762000991,0.02454956,25.10487509,0.234122035,12.34723685,0.206089978,1375.034046,0.127504724,-0.39121049,0.335726953,7.664399928,0.024575198,1.317350706,0.043705288,8.730796176,0.070269369,24.87394005,0.002979977,0,0.080505838,2.168621166,0.579356048,190.2040204,0.100073063,925.0908436,0.068659097,0.01707096,0.009437772,1807537.394,-0.210766263,0.00025001,"CuMgZn,Mg2Cu,¦Â2¡ä-MgZn2,¦Â-MgZn",,,,,,,,,,,,,,,,,,,,,,ÖýÌ¬,"52.36£¨ 0.98 N,15 s£©",,,,,,,,,
MM00899,Mg-3Zn-2.0Cu-0.6Zr,94.36,,3.05,0,0.53,0,0,0,0,0,0,0,0,0,0,0,2.06,0,0,0,0,0,0,0,0,0,0,0.159594123,0.022816195,3.676521889,0.031662676,15.11015374,0.037800989,0.140752829,0.018167246,3.764035294,0.026483618,25.20665406,0.245092226,12.39158024,0.216032584,1377.736935,0.133864585,-0.387847344,0.39061961,7.665734551,0.025124415,1.318848448,0.048705042,8.738092374,0.07235539,24.8732807,0.0031364,0,0.092172662,2.194061094,0.612501901,190.6482882,0.112302295,925.7560326,0.070732639,0.017048921,0.009438872,1817224.451,-0.248395743,0.000263992,"CuMgZn,Mg2Cu,¦Â2¡ä-MgZn2,¦Â-MgZn",,,,,,,,,,,,,,,,,,,,,,ÖýÌ¬,"55.66£¨ 0.98 N,15 s£©",,,,,,,,,
MM00900,Mg-3Zn-0.5Cu-0.6Zr,96.03,,2.94,0,0.56,0,0,0,0,0,0,0,0,0,0,0,0.47,0,0,0,0,0,0,0,0,0,0,0.15980969,0.01607515,3.66961673,0.022261481,15.07517837,0.025775147,0.140822364,0.017301788,3.759028836,0.021307812,24.94050621,0.212976663,12.27610191,0.187372391,1368.74444,0.106389095,-0.397977159,0.200578557,7.664204212,0.024589525,1.31493214,0.033278866,8.711807624,0.061562794,24.87570073,0.002760254,0,0.062698077,2.131816118,0.526479704,189.3466299,0.070575471,923.2118456,0.060959274,0.017105514,0.009436412,1792064.471,-0.164598367,0.000248249,"CuMgZn,Mg2Cu,¦Â2¡ä-MgZn2,¦Â-MgZn",,,,,,,,,,,,,,,,440,24,,,,ÊÇ,ÖýÔì,"53.21£¨ 0.98 N,15 s£©",,,,,,,,,
MM00901,Mg-3Zn-1.0Cu-0.6Zr,95.68,,2.89,0,0.48,0,0,0,0,0,0,0,0,0,0,0,0.95,0,0,0,0,0,0,0,0,0,0,0.159751989,0.018212867,3.671403695,0.025242235,15.08503745,0.029660084,0.140801176,0.01706255,3.760316469,0.022743439,24.99341895,0.218445718,12.29920432,0.192420089,1370.843125,0.110369278,-0.395044074,0.26796031,7.664283454,0.024337724,1.315987093,0.038315722,8.717701519,0.061891974,24.87468254,0.002832116,0,0.070094082,2.1467371,0.549428468,189.7916857,0.084228181,923.812432,0.061250408,0.017090498,0.009436658,1797446.761,-0.188953964,0.000257999,"CuMgZn,Mg2Cu,¦Â2¡ä-MgZn2,¦Â-MgZn",,,,,,,,,,,,,,,,440,24,,,,ÊÇ,ÖýÔì,"53.23£¨ 0.98 N,15 s£©",,,,,,,,,
MM00902,Mg-3Zn-1.5Cu-0.6Zr,95,,2.91,0,0.58,0,0,0,0,0,0,0,0,0,0,0,1.51,0,0,0,0,0,0,0,0,0,0,0.159677451,0.020568727,3.673898133,0.028574146,15.09659781,0.033942624,0.140788275,0.017852554,3.762000991,0.02454956,25.10487509,0.234122035,12.34723685,0.206089978,1375.034046,0.127504724,-0.39121049,0.335726953,7.664399928,0.024575198,1.317350706,0.043705288,8.730796176,0.070269369,24.87394005,0.002979977,0,0.080505838,2.168621166,0.579356048,190.2040204,0.100073063,925.0908436,0.068659097,0.01707096,0.009437772,1807537.394,-0.210766263,0.00025001,"CuMgZn,Mg2Cu,¦Â2¡ä-MgZn2,¦Â-MgZn",,,,,,,,,,,,,,,,440,24,,,,ÊÇ,ÖýÔì,"53.44£¨ 0.98 N,15 s£©",,,,,,,,,
MM00903,Mg-3Zn-2.0Cu-0.6Zr,94.36,,3.05,0,0.53,0,0,0,0,0,0,0,0,0,0,0,2.06,0,0,0,0,0,0,0,0,0,0,0.159594123,0.022816195,3.676521889,0.031662676,15.11015374,0.037800989,0.140752829,0.018167246,3.764035294,0.026483618,25.20665406,0.245092226,12.39158024,0.216032584,1377.736935,0.133864585,-0.387847344,0.39061961,7.665734551,0.025124415,1.318848448,0.048705042,8.738092374,0.07235539,24.8732807,0.0031364,0,0.092172662,2.194061094,0.612501901,190.6482882,0.112302295,925.7560326,0.070732639,0.017048921,0.009438872,1817224.451,-0.248395743,0.000263992,"CuMgZn,Mg2Cu,¦Â2¡ä-MgZn2,¦Â-MgZn",,,,,,,,,,,,,,,,440,24,,,,ÊÇ,ÖýÔì,"54.53£¨ 0.98 N,15 s£©",,,,,,,,,
MM00904,Mg-3Zn-0.5Cu-0.6Zr,96.03,,2.94,0,0.56,0,0,0,0,0,0,0,0,0,0,0,0.47,0,0,0,0,0,0,0,0,0,0,0.15980969,0.01607515,3.66961673,0.022261481,15.07517837,0.025775147,0.140822364,0.017301788,3.759028836,0.021307812,24.94050621,0.212976663,12.27610191,0.187372391,1368.74444,0.106389095,-0.397977159,0.200578557,7.664204212,0.024589525,1.31493214,0.033278866,8.711807624,0.061562794,24.87570073,0.002760254,0,0.062698077,2.131816118,0.526479704,189.3466299,0.070575471,923.2118456,0.060959274,0.017105514,0.009436412,1792064.471,-0.164598367,0.000248249,"CuMgZn,Mg2Cu,¦Â2¡ä-MgZn2,¦Â-MgZn",,,,,,,,,,,,,,,,440,24,180,20,,ÊÇ,#N/A,"63.63£¨ 0.98 N,15 s£©",,,,,,,,,
MM00905,Mg-3Zn-1.0Cu-0.6Zr,95.68,,2.89,0,0.48,0,0,0,0,0,0,0,0,0,0,0,0.95,0,0,0,0,0,0,0,0,0,0,0.159751989,0.018212867,3.671403695,0.025242235,15.08503745,0.029660084,0.140801176,0.01706255,3.760316469,0.022743439,24.99341895,0.218445718,12.29920432,0.192420089,1370.843125,0.110369278,-0.395044074,0.26796031,7.664283454,0.024337724,1.315987093,0.038315722,8.717701519,0.061891974,24.87468254,0.002832116,0,0.070094082,2.1467371,0.549428468,189.7916857,0.084228181,923.812432,0.061250408,0.017090498,0.009436658,1797446.761,-0.188953964,0.000257999,"CuMgZn,Mg2Cu,¦Â2¡ä-MgZn2,¦Â-MgZn",,,,,,,,,,,,,,,,440,24,180,12,,ÊÇ,#N/A,"64.26£¨ 0.98 N,15 s£©",,,,,,,,,
MM00906,Mg-3Zn-1.5Cu-0.6Zr,95,,2.91,0,0.58,0,0,0,0,0,0,0,0,0,0,0,1.51,0,0,0,0,0,0,0,0,0,0,0.159677451,0.020568727,3.673898133,0.028574146,15.09659781,0.033942624,0.140788275,0.017852554,3.762000991,0.02454956,25.10487509,0.234122035,12.34723685,0.206089978,1375.034046,0.127504724,-0.39121049,0.335726953,7.664399928,0.024575198,1.317350706,0.043705288,8.730796176,0.070269369,24.87394005,0.002979977,0,0.080505838,2.168621166,0.579356048,190.2040204,0.100073063,925.0908436,0.068659097,0.01707096,0.009437772,1807537.394,-0.210766263,0.00025001,"CuMgZn,Mg2Cu,¦Â2¡ä-MgZn2,¦Â-MgZn",,,,,,,,,,,,,,,,440,24,180,16,,ÊÇ,#N/A,"65.12£¨ 0.98 N,15 s£©",,,,,,,,,
MM00907,Mg-3Zn-2.0Cu-0.6Zr,94.36,,3.05,0,0.53,0,0,0,0,0,0,0,0,0,0,0,2.06,0,0,0,0,0,0,0,0,0,0,0.159594123,0.022816195,3.676521889,0.031662676,15.11015374,0.037800989,0.140752829,0.018167246,3.764035294,0.026483618,25.20665406,0.245092226,12.39158024,0.216032584,1377.736935,0.133864585,-0.387847344,0.39061961,7.665734551,0.025124415,1.318848448,0.048705042,8.738092374,0.07235539,24.8732807,0.0031364,0,0.092172662,2.194061094,0.612501901,190.6482882,0.112302295,925.7560326,0.070732639,0.017048921,0.009438872,1817224.451,-0.248395743,0.000263992,"CuMgZn,Mg2Cu,¦Â2¡ä-MgZn2,¦Â-MgZn",,,,,,,,,,,,,,,,440,24,180,24,,ÊÇ,#N/A,"59.01£¨ 0.98 N,15 s£©",,,,,,,,,
MM00908,Mg-2Zn-0.5Zr+0.5Dy,97.28,,2.05,0,0.23,0,0,0,0,0,0,0,0,0,0,0,0,0.44,0,0,0,0,0,0,0,0,0,0.159951805,0.011651011,3.66457051,0.016790936,15.05484015,0.018289898,0.140907916,0.016275155,3.754996726,0.016820377,24.75828032,0.215588836,12.19341258,0.181947548,1364.641313,0.067940699,-0.400420244,0.090170261,7.657793671,0.021126465,1.312591569,0.022809359,8.698806794,0.038549031,24.87586989,0.00365796,0,0.03825291,2.079548793,0.422824033,189.2323474,0.046171582,922.6237773,0.044788037,0.017145267,0.009428336,1774798.549,-0.125374674,0.000290638,,,173,,,,,,,,1,,,,,,,,,,,,,,ÖýÌ¬,ÊÒÎÂ,74,ÖýÌ¬,ÊÒÎÂ,136,ÖýÌ¬,ÊÒÎÂ,8.4
MM00909,Mg-2Zn-0.5Zr-1.0Dy,96.92,,1.96,0,0.18,0,0,0,0,0,0,0,0,0,0,0,0,0.94,0,0,0,0,0,0,0,0,0,0.159971543,0.011817698,3.663625279,0.017865376,15.0516185,0.018934805,0.140948455,0.018757923,3.754368871,0.016994196,24.8422935,0.260612737,12.22537734,0.21543608,1365.386532,0.068619956,-0.399762517,0.10755162,7.656068926,0.021598337,1.312412576,0.022434787,8.699424134,0.035617675,24.87778478,0.004798084,0,0.037022199,2.076891075,0.414813897,189.1395957,0.051658605,923.1190734,0.047730972,0.017151844,0.009423946,1780135.966,-0.142280233,0.000314411,,,135,,,,,,,,1,,,,,,,,,,,,,,ÖýÌ¬,ÊÒÎÂ,86,ÖýÌ¬,ÊÒÎÂ,155,ÖýÌ¬,ÊÒÎÂ,9.6
MM00910,Mg-2Zn-0.5Zr-1.5Dy,96.5,,1.88,0,0.2,0,0,0,0,0,0,0,0,0,0,0,0,1.42,0,0,0,0,0,0,0,0,0,0.159990092,0.011995362,3.662792126,0.018909306,15.04823564,0.019639731,0.140993481,0.021145394,3.75376083,0.017193203,24.93726841,0.299451084,12.26205422,0.245168048,1366.720925,0.076748625,-0.398977742,0.125400952,7.654261323,0.022152699,1.312252852,0.022108959,8.7022742,0.037821649,24.87974716,0.0056943,0,0.036135115,2.074979629,0.407742907,189.0166825,0.057770837,923.8163456,0.053460034,0.017158055,0.009419918,1786293.642,-0.154740137,0.000321235,,,129,,,,,,,,1,,,,,,,,,,,,,,ÖýÌ¬,ÊÒÎÂ,89,ÖýÌ¬,ÊÒÎÂ,150,ÖýÌ¬,ÊÒÎÂ,9.2
MM00911,Mg-2Zn-0.5Zr-2Dy,96.2,,1.77,0,0.15,0,0,0,0,0,0,0,0,0,0,0,0,1.88,0,0,0,0,0,0,0,0,0,0.160010658,0.012072161,3.661840139,0.019718433,15.04494405,0.020095505,0.141032904,0.0229154,3.753103004,0.017243852,25.01050841,0.329776941,12.28964269,0.268270065,1367.399582,0.076874825,-0.398352461,0.137446265,7.652480227,0.022444137,1.312049938,0.02158591,8.702862008,0.034703593,24.88146284,0.006427955,0,0.034481429,2.071425718,0.397077614,188.9394129,0.061775969,924.2894803,0.055536358,0.017164797,0.009415732,1790832.84,-0.168932619,0.000343672,,,111,,,,,,,,1,,,,,,,,,,,,,,ÖýÌ¬,ÊÒÎÂ,98,ÖýÌ¬,ÊÒÎÂ,146,ÖýÌ¬,ÊÒÎÂ,8.1
MM00912,Mg-2Zn-0.5Zr-3Dy,95.26,,1.74,0,0.14,0,0,0,0,0,0,0,0,0,0,0,0,2.86,0,0,0,0,0,0,0,0,0,0.160038601,0.012764369,3.660388016,0.021973983,15.03968057,0.021846911,0.141112007,0.026894451,3.752214502,0.018137036,25.22000365,0.390497984,12.37134355,0.316005781,1369.612311,0.086784215,-0.396939068,0.164817717,7.649763921,0.024041807,1.311890323,0.021673338,8.706352463,0.035646107,24.88578995,0.007813631,0,0.034903876,2.072332433,0.395557309,188.6709948,0.071922752,925.4511255,0.063830705,0.017174711,0.009407685,1804794.234,-0.206211212,0.000371491,,,96,,,,,,,,1,,,,,,,,,,,,,,ÖýÌ¬,ÊÒÎÂ,83,ÖýÌ¬,ÊÒÎÂ,136,ÖýÌ¬,ÊÒÎÂ,7.1
MM00913,Mg-3Sm-0.5Zn-0.4Zr-wt¸ü¸ÄÁË£¨Ñ¹Öý£©,95.64,,0.5,0,0.45,0,0,0,0,0,0,0,0,3.41,0,0,0,0,0,0,0,0,0,0,0,0,0,0.160179953,0.011351615,3.657599556,0.016867841,15.01627629,0.022030907,0.141331241,0.032099186,3.747498751,0.015481671,25.18731672,0.394638903,12.35507153,0.321241271,1370.844057,0.09396855,-0.394103735,0.191986049,7.636668112,0.022676327,1.309880057,0.013975405,8.712110735,0.050215847,24.89744943,0.014189944,0,0.013620494,2.016034978,0.223511929,188.6466114,0.078842257,926.6137887,0.058233363,0.017218791,0.009402095,1797596.258,-0.138253434,0.000305714,"¦Á-Mg,Mg41Sm5£¨ÌåÐÄËÄ·½¾§Ìå½á¹¹£©",,,,,,,,,,1,,,,,,,,,,,,,,ÖýÌ¬,25,121,Ñ¹Öý,25,205,Ñ¹Öý,25,18.3
MM00914,Mg-3Sm-0.5Zn-0.4Zr-wt¸ü¸ÄÁË£¨Ñ¹Öý£©,95.64,,0.5,0,0.45,0,0,0,0,0,0,0,0,3.41,0,0,0,0,0,0,0,0,0,0,0,0,0,0.160179953,0.011351615,3.657599556,0.016867841,15.01627629,0.022030907,0.141331241,0.032099186,3.747498751,0.015481671,25.18731672,0.394638903,12.35507153,0.321241271,1370.844057,0.09396855,-0.394103735,0.191986049,7.636668112,0.022676327,1.309880057,0.013975405,8.712110735,0.050215847,24.89744943,0.014189944,0,0.013620494,2.016034978,0.223511929,188.6466114,0.078842257,926.6137887,0.058233363,0.017218791,0.009402095,1797596.258,-0.138253434,0.000305714,"¦Á-Mg,Mg41Sm5£¨ÌåÐÄËÄ·½¾§Ìå½á¹¹£©",,,,,,,,,,1,,,,,,,,,,,,,,,,,Ñ¹Öý,200,155,Ñ¹Öý,200,82
MM00915,Mg-3Sm-0.5Zn-0.4Zr-wt¸ü¸ÄÁË,95.64,,0.5,0,0.45,0,0,0,0,0,0,0,0,3.41,0,0,0,0,0,0,0,0,0,0,0,0,0,0.160179953,0.011351615,3.657599556,0.016867841,15.01627629,0.022030907,0.141331241,0.032099186,3.747498751,0.015481671,25.18731672,0.394638903,12.35507153,0.321241271,1370.844057,0.09396855,-0.394103735,0.191986049,7.636668112,0.022676327,1.309880057,0.013975405,8.712110735,0.050215847,24.89744943,0.014189944,0,0.013620494,2.016034978,0.223511929,188.6466114,0.078842257,926.6137887,0.058233363,0.017218791,0.009402095,1797596.258,-0.138253434,0.000305714,"¦Á-Mg,Mg41Sm5£¨ÌåÐÄËÄ·½¾§Ìå½á¹¹£©",,45,,,,,,,,1,,,,,,,,,,,,,,#N/A,#N/A,94,ÖýÔì,25,189,ÖýÔì,25,12
MM00916,Mg-3Sm-0.5Zn-0.4Zr-wt¸ü¸ÄÁË,95.64,,0.5,0,0.45,0,0,0,0,0,0,0,0,3.41,0,0,0,0,0,0,0,0,0,0,0,0,0,0.160179953,0.011351615,3.657599556,0.016867841,15.01627629,0.022030907,0.141331241,0.032099186,3.747498751,0.015481671,25.18731672,0.394638903,12.35507153,0.321241271,1370.844057,0.09396855,-0.394103735,0.191986049,7.636668112,0.022676327,1.309880057,0.013975405,8.712110735,0.050215847,24.89744943,0.014189944,0,0.013620494,2.016034978,0.223511929,188.6466114,0.078842257,926.6137887,0.058233363,0.017218791,0.009402095,1797596.258,-0.138253434,0.000305714,"¦Á-Mg,Mg41Sm5£¨ÌåÐÄËÄ·½¾§Ìå½á¹¹£©",,45,,,,,,,,1,,,,,,,,,,,,,,,,,ÖýÔì,200,174,ÖýÔì,200,17.5
MM00917,SZ58K(Mg-5.8Sm-0.4Zn-0.3Zr),93.5,,0.4,0,0.3,0,0,0,0,0,0,0,0,5.8,0,0,0,0,0,0,0,0,0,0,0,0,0,0.160274798,0.013898461,3.654260762,0.02066127,14.99944261,0.027433506,0.141563372,0.040826323,3.744569281,0.018759833,25.67442973,0.495626731,12.54709922,0.403494344,1372.576205,0.087112314,-0.390505355,0.242007297,7.628054198,0.027832879,1.309164438,0.0147984,8.707274353,0.041511533,24.91661868,0.0185913,0,0.013599132,2.007492804,0.205568806,187.996091,0.097721189,927.9847531,0.059510048,0.017252888,0.009382993,1828602.145,-0.241350628,0.000422372,¦Á£­£Í£çºÍ£Í£ç£´£±£Ó£í£µ,£Í£ç£´£±£Ó£í£µ,35,,,,,,,,,,,,,,,,,,,,,,ÖýÌ¬,25,102.1,ÖýÌ¬,25,139.4,ÖýÌ¬,25,2.1
MM00918,SZ58K(Mg-5.8Sm-0.4Zn-0.3Zr),93.5,,0.4,0,0.3,0,0,0,0,0,0,0,0,5.8,0,0,0,0,0,0,0,0,0,0,0,0,0,0.160274798,0.013898461,3.654260762,0.02066127,14.99944261,0.027433506,0.141563372,0.040826323,3.744569281,0.018759833,25.67442973,0.495626731,12.54709922,0.403494344,1372.576205,0.087112314,-0.390505355,0.242007297,7.628054198,0.027832879,1.309164438,0.0147984,8.707274353,0.041511533,24.91661868,0.0185913,0,0.013599132,2.007492804,0.205568806,187.996091,0.097721189,927.9847531,0.059510048,0.017252888,0.009382993,1828602.145,-0.241350628,0.000422372,¦Á£­£Í£çºÍ£Í£ç£´£±£Ó£í£µ,£Í£ç£´£±£Ó£í£µ,35,,,,,,,,,,,,,,525,8,,,,,,,ÖýÔì,25,100.9,ÖýÔì,25,182.3,ÖýÔì,25,8.9
MM00919,SZ58K(Mg-5.8Sm-0.4Zn-0.3Zr),93.5,,0.4,0,0.3,0,0,0,0,0,0,0,0,5.8,0,0,0,0,0,0,0,0,0,0,0,0,0,0.160274798,0.013898461,3.654260762,0.02066127,14.99944261,0.027433506,0.141563372,0.040826323,3.744569281,0.018759833,25.67442973,0.495626731,12.54709922,0.403494344,1372.576205,0.087112314,-0.390505355,0.242007297,7.628054198,0.027832879,1.309164438,0.0147984,8.707274353,0.041511533,24.91661868,0.0185913,0,0.013599132,2.007492804,0.205568806,187.996091,0.097721189,927.9847531,0.059510048,0.017252888,0.009382993,1828602.145,-0.241350628,0.000422372,¦Á£­£Í£çºÍ£Í£ç£´£±£Ó£í£µ,£Í£ç£´£±£Ó£í£µ,35,,,,,,,,,,,,,,525,8,200,20,,,,,ÖýÔì,25,157.1,ÖýÔì,25,193.2,ÖýÔì,25,0.5
MM00920,Mg-6Zn-2Sm-0.4Zr,91.6,,6,0,0.4,0,0,0,0,0,0,0,0,2,0,0,0,0,0,0,0,0,0,0,0,0,0,0.159684447,0.021113706,3.673093706,0.029043649,15.08915798,0.033628637,0.140784338,0.032508596,3.764210502,0.030121398,25.78496351,0.382541121,12.62908259,0.323892817,1364.867596,0.089695351,-0.400643357,0.169662048,7.679349209,0.038211984,1.317587922,0.039768201,8.681618399,0.053269502,24.89979712,0.011549521,0,0.108399314,2.235463143,0.681187336,187.5476963,0.084123441,920.5061098,0.064291798,0.017074884,0.009431353,1856104.031,-0.434574567,0.000395575,,,,,,,,,,,1,,,,,,,,,,,,,,,,,ÖýÌ¬,ÊÒÎÂ,214,ÖýÌ¬,ÊÒÎÂ,7.42
MM00921,Mg-6Zn-4Sm-0.4Zr,89.6,,6,0,0.4,0,0,0,0,0,0,0,0,4,0,0,0,0,0,0,0,0,0,0,0,0,0,0.159749901,0.022701202,3.670851602,0.031538926,15.07635188,0.037390505,0.140979469,0.040572772,3.762198136,0.032139754,26.25193456,0.471149031,12.81506928,0.394072915,1367.391127,0.095403072,-0.397442481,0.220118734,7.672958939,0.041640363,1.317236478,0.040670122,8.680936316,0.053755834,24.91666543,0.016007328,0,0.111885826,2.236235552,0.687691442,186.8852223,0.101419191,921.9318006,0.07023913,0.017099572,0.009416029,1886878.562,-0.532308238,0.000423658,,,,,,,,,,,1,,,,,,,,,,,,,,,,,ÖýÌ¬,ÊÒÎÂ,192,ÖýÌ¬,ÊÒÎÂ,6.2
MM00922,Mg-6Zn-6Sm-0.4Zr,87.6,,6,0,0.4,0,0,0,0,0,0,0,0,6,0,0,0,0,0,0,0,0,0,0,0,0,0,0.15981777,0.024227911,3.668526791,0.033927149,15.06307337,0.040920673,0.141181798,0.047431568,3.760111538,0.034101953,26.73613147,0.542352919,13.00791673,0.45170945,1370.007748,0.10090477,-0.39412353,0.263398949,7.666332942,0.044914111,1.31687207,0.041583833,8.680229073,0.054255542,24.93415597,0.019552276,0,0.115498408,2.237036454,0.694361527,186.1983106,0.116767817,923.4100831,0.075847748,0.01712517,0.009400189,1918690.792,-0.6332677,0.000450671,,,,,,,,,,,1,,,,,,,,,,,,,,,,,ÖýÌ¬,ÊÒÎÂ,179,ÖýÌ¬,ÊÒÎÂ,4.5
MM00923,Mg-2.5Sm-0.6Zn-0.5Zr,96.88,,0.57,0,0.4,0,0,0,0,0,0,0,0,2.15,0,0,0,0,0,0,0,0,0,0,0,0,0,0.160129932,0.009829063,3.659232131,0.014490319,15.02575863,0.018568004,0.141198953,0.026101695,3.749084593,0.013553769,24.91644769,0.323064,12.2478325,0.263379494,1368.768891,0.086090637,-0.396254237,0.156258158,7.641555196,0.01942367,1.310261633,0.01368068,8.710149371,0.047222751,24.88748385,0.011253544,0,0.013597033,2.020345085,0.234650542,189.0348695,0.065177304,925.4693684,0.052167216,0.017200913,0.009411602,1780181.462,-0.094495695,0.000257687,,,61,,,,,,,,,1.0¡Á10-3s-1,,,,,,,,,,,,,ÖýÌ¬,ÊÒÎÂ,108,ÖýÌ¬,ÊÒÎÂ,160,ÖýÌ¬,ÊÒÎÂ,5.2
MM00924,Mg-4Sm-0.6Zn-0.5Zr,94.83,,0.6,0,0.46,0,0,0,0,0,0,0,0,4.11,0,0,0,0,0,0,0,0,0,0,0,0,0,0.160197192,0.012494271,3.65700255,0.018518975,15.01257013,0.024186765,0.141394384,0.035138569,3.746982656,0.017037662,25.35998259,0.429591477,12.42429759,0.349973135,1371.760905,0.0967444,-0.393031748,0.209567408,7.634889224,0.024888712,1.309846383,0.015371549,8.711893985,0.051029505,24.90340597,0.01561458,0,0.016228018,2.018898729,0.244881064,188.396567,0.085862503,927.0798633,0.061013036,0.017225789,0.009397134,1809150.906,-0.17311857,0.000332375,,,53,,,,,,,,,1.0¡Á10-3s-1,,,,,,,,,,,,,ÖýÌ¬,ÊÒÎÂ,125,ÖýÌ¬,ÊÒÎÂ,172,ÖýÌ¬,ÊÒÎÂ,6
MM00925,Mg-6Sm-0.6Zn-0.5Zr,93.41,,0.62,0,0.44,0,0,0,0,0,0,0,0,5.53,0,0,0,0,0,0,0,0,0,0,0,0,0,0.160247467,0.014143625,3.655274251,0.020976481,15.00304919,0.027579514,0.141534157,0.040408694,3.745429658,0.019211227,25.67837883,0.489252057,12.55071559,0.398916654,1373.398745,0.098815381,-0.390775412,0.240749046,7.6300866,0.028214605,1.309530527,0.016500033,8.711002305,0.050274234,24.91518499,0.018176795,0,0.017979745,2.017383854,0.251587095,187.9511022,0.097838475,928.0666389,0.064519371,0.017244371,0.009386182,1829812.954,-0.235580673,0.00038161,,,53,,,,,,,,,1.0¡Á10-3s-1,,,,,,,,,,,,,ÖýÌ¬,ÊÒÎÂ,121,ÖýÌ¬,ÊÒÎÂ,167,ÖýÌ¬,ÊÒÎÂ,5.1
MM00926,Mg-2.5Sm-0.6Zn-0.5Zr£¨É°ÐÍÖýÔì£©,96.88,,0.57,0,0.4,0,0,0,0,0,0,0,0,2.15,0,0,0,0,0,0,0,0,0,0,0,0,0,0.160129932,0.009829063,3.659232131,0.014490319,15.02575863,0.018568004,0.141198953,0.026101695,3.749084593,0.013553769,24.91644769,0.323064,12.2478325,0.263379494,1368.768891,0.086090637,-0.396254237,0.156258158,7.641555196,0.01942367,1.310261633,0.01368068,8.710149371,0.047222751,24.88748385,0.011253544,0,0.013597033,2.020345085,0.234650542,189.0348695,0.065177304,925.4693684,0.052167216,0.017200913,0.009411602,1780181.462,-0.094495695,0.000257687,,,,,,,,,,,,1.0¡Á10-3s-1,,,,,515,16,,,70-80,,,,ÖýÔì,ÊÒÎÂ,152,ÖýÔì,ÊÒÎÂ,241,ÖýÔì,ÊÒÎÂ,4.1
MM00927,Mg-4Sm-0.6Zn-0.5Zr£¨É°ÐÍÖýÔì£©,94.83,,0.6,0,0.46,0,0,0,0,0,0,0,0,4.11,0,0,0,0,0,0,0,0,0,0,0,0,0,0.160197192,0.012494271,3.65700255,0.018518975,15.01257013,0.024186765,0.141394384,0.035138569,3.746982656,0.017037662,25.35998259,0.429591477,12.42429759,0.349973135,1371.760905,0.0967444,-0.393031748,0.209567408,7.634889224,0.024888712,1.309846383,0.015371549,8.711893985,0.051029505,24.90340597,0.01561458,0,0.016228018,2.018898729,0.244881064,188.396567,0.085862503,927.0798633,0.061013036,0.017225789,0.009397134,1809150.906,-0.17311857,0.000332375,,,,,,,,,,,,1.0¡Á10-3s-1,,,,,515,16,,,70-80,,,,ÖýÔì,ÊÒÎÂ,160,ÖýÔì,ÊÒÎÂ,259,ÖýÔì,ÊÒÎÂ,4.9
MM00928,Mg-6Sm-0.6Zn-0.5Zr£¨É°ÐÍÖýÔì£©,93.41,,0.62,0,0.44,0,0,0,0,0,0,0,0,5.53,0,0,0,0,0,0,0,0,0,0,0,0,0,0.160247467,0.014143625,3.655274251,0.020976481,15.00304919,0.027579514,0.141534157,0.040408694,3.745429658,0.019211227,25.67837883,0.489252057,12.55071559,0.398916654,1373.398745,0.098815381,-0.390775412,0.240749046,7.6300866,0.028214605,1.309530527,0.016500033,8.711002305,0.050274234,24.91518499,0.018176795,0,0.017979745,2.017383854,0.251587095,187.9511022,0.097838475,928.0666389,0.064519371,0.017244371,0.009386182,1829812.954,-0.235580673,0.00038161,,,,,,,,,,,,1.0¡Á10-3s-1,,,,,515,16,,,70-80,,,,ÖýÔì,ÊÒÎÂ,155,ÖýÔì,ÊÒÎÂ,252,ÖýÔì,ÊÒÎÂ,4.1
MM00929,Mg-3Zn-1Sm,95.5,,3,0,0,0,0,0,0,0,0,0,0,1,0,0,0,0,0,0,0,0,0,0,0,0,0,0.159897516,0.014771759,3.666189404,0.0202725,15.06266255,0.023390049,0.140876252,0.02196111,3.756981057,0.021132856,24.98889335,0.269980951,12.29094503,0.227589391,1362.082038,0.02579232,-0.400768118,0.108019746,7.662798225,0.026626741,1.313684293,0.027982695,8.684275677,0.016595999,24.8837278,0.008076299,0,0.055313787,2.113568923,0.505426157,188.8976844,0.054908597,921.1989438,0.032670203,0.01713197,0.009427145,1792709.964,-0.223894763,0.000388624,¦Á-Mg£¬Mg2Zn3,,,,,,,,,,,,,,,,,,,,,,,,ÖýÌ¬,ÊÒÎÂ,109,ÖýÌ¬,ÊÒÎÂ,250.4,ÖýÌ¬,ÊÒÎÂ,14.4
