Repository: qixinke/Magweb

File: Mag力学性能.csv (part 16 of 16)
ID,Name,Mg,Al,Zn,Y,Zr,Ca,Mn,Li,Sn,Nd,Gd,La,Si,Sm,Ce,Er,Cu,Dy,Sr,Sc,Co,Yb,Te,Bi,Sb,Ho,Be,Rm,¦ÄRm,W,W,I2,¦ÄI2,Rc,¦ÄRc,ab XP,¦Äab XP,AW,¦ÄAW,AN,¦ÄAN,Tb,¦ÄTb,Eea,¦ÄEea,I1,¦ÄI1,XP,¦ÄXP,Hf,¦ÄHf,Cm,¦ÄCm,fp,fd,VEC,¦ÄVEC,K,¦ÄK,Tm,¦ÄTm,Vm,Sf,density,Hmix,1/¦¸,XRD,µÚ¶þÏà,¾§Á£³ß´ç£¨¦Ìm£©,ÔþÖÆÖÖÀà,ÔþÖÆÎÂ¶È¡æ,ÔþÖÆ´ÎÊý,ÔþÖÆ×ÜÑ¹ÏÂÁ¿ %,¼·Ñ¹ÎÂ¶È¡æ,¼·Ñ¹±È,¼·Ñ¹ËÙ¶È,À­ÉìËÙÂÊ,Ó¦±äËÙÂÊ,¾ùÔÈ»¯ÎÂ¶È¡æ,¾ùÔÈ»¯Ê±¼äh,ÍË»ðÎÂ¶È¡æ,ÍË»ðÊ±¼äh,¹ÌÈÜÎÂ¶È¡æ,¹ÌÈÜÊ±¼äh,Ê±Ð§ÎÂ¶È¡æ,Ê±Ð§Ê±¼äh,´ã»ð¡æ,ÊÇ·ñË®´ã,Ó²¶È ¼Ó¹¤·½Ê½,Ó²¶È,YS¼Ó¹¤·½Ê½,YS²âÊÔÎÂ¶È,Çü·þÇ¿¶È£¨YS£©MPa,UST¼Ó¹¤·½Ê½,UST²âÊÔÎÂ¶È,¿¹À­Ç¿¶È£¨UTS£©MPa,Éì³¤ÂÊ¼Ó¹¤·½Ê½,Éì³¤ÂÊ²âÊÔÎÂ¶È,Éì³¤ÂÊ(Elong)%
MM00930,Mg-6Zn-2Sm-0.4Zr,91.6,,6,0,0.4,0,0,0,0,0,0,0,0,2,0,0,0,0,0,0,0,0,0,0,0,0,0,0.159684447,0.021113706,3.673093706,0.029043649,15.08915798,0.033628637,0.140784338,0.032508596,3.764210502,0.030121398,25.78496351,0.382541121,12.62908259,0.323892817,1364.867596,0.089695351,-0.400643357,0.169662048,7.679349209,0.038211984,1.317587922,0.039768201,8.681618399,0.053269502,24.89979712,0.011549521,0,0.108399314,2.235463143,0.681187336,187.5476963,0.084123441,920.5061098,0.064291798,0.017074884,0.009431353,1856104.031,-0.434574567,0.000395575,,,,,,,,,,,1,,,,,,450,28,,,,,ÖýÔì,"64.164 (HV, 0.98 N£¬15 s)",,,,ÖýÔì,ÊÒÎÂ,231.014,ÖýÔì,ÊÒÎÂ,9.5797
MM00931,Mg-6Zn-2Sm-0.4Zr,91.6,,6,0,0.4,0,0,0,0,0,0,0,0,2,0,0,0,0,0,0,0,0,0,0,0,0,0,0.159684447,0.021113706,3.673093706,0.029043649,15.08915798,0.033628637,0.140784338,0.032508596,3.764210502,0.030121398,25.78496351,0.382541121,12.62908259,0.323892817,1364.867596,0.089695351,-0.400643357,0.169662048,7.679349209,0.038211984,1.317587922,0.039768201,8.681618399,0.053269502,24.89979712,0.011549521,0,0.108399314,2.235463143,0.681187336,187.5476963,0.084123441,920.5061098,0.064291798,0.017074884,0.009431353,1856104.031,-0.434574567,0.000395575,,,,,,,,,,,1,,,,,,450,28,200,6,,,ÖýÔì,"69.169 (HV, 0.98 N£¬15 s)",,,,ÖýÔì,ÊÒÎÂ,251.031,ÖýÔì,ÊÒÎÂ,13.9469
MM00932,Mg-6Zn-2Sm-0.4Zr,91.6,,6,0,0.4,0,0,0,0,0,0,0,0,2,0,0,0,0,0,0,0,0,0,0,0,0,0,0.159684447,0.021113706,3.673093706,0.029043649,15.08915798,0.033628637,0.140784338,0.032508596,3.764210502,0.030121398,25.78496351,0.382541121,12.62908259,0.323892817,1364.867596,0.089695351,-0.400643357,0.169662048,7.679349209,0.038211984,1.317587922,0.039768201,8.681618399,0.053269502,24.89979712,0.011549521,0,0.108399314,2.235463143,0.681187336,187.5476963,0.084123441,920.5061098,0.064291798,0.017074884,0.009431353,1856104.031,-0.434574567,0.000395575,,,,,,,,,,,1,,,,,,450,28,200,12,,,ÖýÔì,"78.405 (HV, 0.98 N£¬15 s)",,,,ÖýÔì,ÊÒÎÂ,258,ÖýÔì,ÊÒÎÂ,14.43
MM00933,Mg-6Zn-2Sm-0.4Zr,91.6,,6,0,0.4,0,0,0,0,0,0,0,0,2,0,0,0,0,0,0,0,0,0,0,0,0,0,0.159684447,0.021113706,3.673093706,0.029043649,15.08915798,0.033628637,0.140784338,0.032508596,3.764210502,0.030121398,25.78496351,0.382541121,12.62908259,0.323892817,1364.867596,0.089695351,-0.400643357,0.169662048,7.679349209,0.038211984,1.317587922,0.039768201,8.681618399,0.053269502,24.89979712,0.011549521,0,0.108399314,2.235463143,0.681187336,187.5476963,0.084123441,920.5061098,0.064291798,0.017074884,0.009431353,1856104.031,-0.434574567,0.000395575,,,,,,,,,,,1,,,,,,450,28,200,24,,,ÖýÔì,"73.854 (HV, 0.98 N£¬15 s)",,,,ÖýÔì,ÊÒÎÂ,247.987,ÖýÔì,ÊÒÎÂ,13.8116
MM00934,Mg-6Zn-2Sm-0.4Zr,91.6,,6,0,0.4,0,0,0,0,0,0,0,0,2,0,0,0,0,0,0,0,0,0,0,0,0,0,0.159684447,0.021113706,3.673093706,0.029043649,15.08915798,0.033628637,0.140784338,0.032508596,3.764210502,0.030121398,25.78496351,0.382541121,12.62908259,0.323892817,1364.867596,0.089695351,-0.400643357,0.169662048,7.679349209,0.038211984,1.317587922,0.039768201,8.681618399,0.053269502,24.89979712,0.011549521,0,0.108399314,2.235463143,0.681187336,187.5476963,0.084123441,920.5061098,0.064291798,0.017074884,0.009431353,1856104.031,-0.434574567,0.000395575,,,,,,,,,,,1,,,,,,450,28,200,48,,,ÖýÔì,"70.253 (HV, 0.98 N£¬15 s)",,,,ÖýÔì,ÊÒÎÂ,244.997,ÖýÔì,ÊÒÎÂ,13.1932
MM00935,Mg-3.2Zn-0.8Zr-0.3Sr,95.7,,3.2,0,0.8,0,0,0,0,0,0,0,0,0,0,0,0,0,0.3,0,0,0,0,0,0,0,0,0.159895466,0.017413164,3.667808921,0.020941727,15.06381416,0.023530258,0.140888238,0.021806034,3.756828591,0.024684768,25.00875583,0.231125372,12.30399982,0.20191039,1368.289172,0.114661331,-0.400249408,0.116141869,7.663506223,0.026932438,1.313897357,0.029591364,8.709852046,0.068353079,24.8787443,0.003329662,0.000805221,0.05961601,2.12679078,0.518649932,188.6441874,0.062694589,923.0804651,0.06720586,0.017136193,0.009435637,1793831.771,-0.158145994,0.000232733,,,1,,,,,300,56,,0.5,,300,20,,,,,,,,,,,¼·Ñ¹,ÊÒÎÂ,322.363,¼·Ñ¹,ÊÒÎÂ,376,¼·Ñ¹,ÊÒÎÂ,16
MM00936,Mg-6Zn-0.5Zr,93.4,,6.12,0,0.48,0,0,0,0,0,0,0,0,0,0,0,0,0,0,0,0,0,0,0,0,0,0,0.159611063,0.019651862,3.675652446,0.026706878,15.10255602,0.029899973,0.140594179,0.022437517,3.766476608,0.028324131,25.36977027,0.264153698,12.46483726,0.234236567,1363.084688,0.091336861,-0.403646929,0.106482101,7.686160203,0.03498702,1.318100944,0.039276344,8.684359763,0.056995264,24.88392785,0.003743332,0,0.107201691,2.240147612,0.680293397,188.114727,0.065114713,919.2854031,0.061388732,0.017048176,0.009446859,1829189.454,-0.342877272,0.000366447,¦Á-Mg£¬Mg7Zn3,,67.1,,,,,,,,,,,,,,,,,,,,,,ÖýÌ¬,25,91,ÖýÌ¬,25,133,ÖýÌ¬,25,5.8
MM00937,Mg-3.2Zn-0.8Zr,96,,3.2,0,0.8,0,0,0,0,0,0,0,0,0,0,0,0,0,0,0,0,0,0,0,0,0,0,0.159848846,0.014155236,3.668560468,0.019622842,15.06717355,0.022156481,0.140842351,0.018669146,3.758308528,0.020510242,24.95309554,0.219446141,12.28110979,0.192579925,1368.027926,0.114391667,-0.400635111,0.111098706,7.665134123,0.02582746,1.314196254,0.028421332,8.710428173,0.068230886,24.87741459,0.002804643,0,0.05949122,2.126508591,0.518148815,188.7796312,0.057878749,922.9721157,0.067018101,0.017115328,0.009437369,1791950.137,-0.143934559,0.000230144,,,5,,,,,300,56,,0.5,,300,20,,,,,,,,,,,¼·Ñ¹,ÊÒÎÂ,227.509,¼·Ñ¹,ÊÒÎÂ,306,¼·Ñ¹,ÊÒÎÂ,20
MM00938,Mg-6Zn-0.7Zr,93.3,,6,0,0.7,0,0,0,0,0,0,0,0,0,0,0,0,0,0,0,0,0,0,0,0,0,0,0.159620347,0.019470427,3.675576438,0.026556153,15.10010432,0.029806387,0.14062349,0.023068197,3.766097807,0.028079301,25.39256321,0.269580474,12.47401239,0.2385293,1365.202539,0.109235935,-0.403051168,0.117745543,7.684761882,0.034843028,1.317962009,0.038920249,8.692507152,0.066803314,24.88396184,0.003740364,0,0.105916492,2.236927514,0.675309041,188.0433903,0.068247345,920.1272605,0.069231145,0.017050803,0.009447071,1830547.334,-0.323118305,0.000338744,¦Á-Mg£¬Mg2Sn£¬MgZn,,45,,,,,,,,5,,,,,,,,,,,,,,,,,ÖýÌ¬,25,228,ÖýÌ¬,25,16.8
MM00939,Mg-6Zn-0.2Zr,93.8,,6,0,0.2,0,0,0,0,0,0,0,0,0,0,0,0,0,0,0,0,0,0,0,0,0,0,0.1596219,0.0194336,3.675045582,0.02630605,15.1024543,0.029359965,0.140577788,0.021153692,3.766188866,0.027998923,25.2956313,0.25210453,12.43338212,0.224168646,1360.59248,0.060966398,-0.404184735,0.088842152,7.68601701,0.034397678,1.317903886,0.038848536,8.675482333,0.04085239,24.88322397,0.003664876,0,0.104444263,2.233250169,0.67452987,188.2823976,0.05968057,918.4681186,0.048890451,0.01705123,0.0094456,1823508.024,-0.351097081,0.000399824,"¦Á-Mg,Mg-Y-Zn-Zr,Mg7Zn3",,21.6,,,,,450,25,,,,400,29,,,,,,,,,,,¼·Ñ¹,25,210,¼·Ñ¹,25,315,¼·Ñ¹,25,19
MM00940,ZK60-²¹³äwt,93.76,,5.6,0,0.64,0,0,0,0,0,0,0,0,0,0,0,0,0,0,0,0,0,0,0,0,0,0,0.159653693,0.018792882,3.674480713,0.025640861,15.0956812,0.028769874,0.140648414,0.022208542,3.764982477,0.027114534,25.3144609,0.26058908,12.4400148,0.230525404,1364.926578,0.104349808,-0.40286956,0.112954323,7.682103925,0.033635649,1.317407611,0.037589881,8.692573089,0.063860598,24.88290326,0.003609485,0,0.099252547,2.22037819,0.656804817,188.1856268,0.065618272,920.2928693,0.066294969,0.017060218,0.009445442,1823889.113,-0.301626801,0.000335501,,,,ÈÈÔþ,300,,50,,,,20.8,,,,,,,,,,,,,,ÈÈÔþ,ÊÒÎÂ,425,ÈÈÔþ,ÊÒÎÂ,477,ÈÈÔþ,ÊÒÎÂ,4.1
MM00941,ZK60-²¹³äwt,93.76,,5.6,0,0.64,0,0,0,0,0,0,0,0,0,0,0,0,0,0,0,0,0,0,0,0,0,0,0.159653693,0.018792882,3.674480713,0.025640861,15.0956812,0.028769874,0.140648414,0.022208542,3.764982477,0.027114534,25.3144609,0.26058908,12.4400148,0.230525404,1364.926578,0.104349808,-0.40286956,0.112954323,7.682103925,0.033635649,1.317407611,0.037589881,8.692573089,0.063860598,24.88290326,0.003609485,0,0.099252547,2.22037819,0.656804817,188.1856268,0.065618272,920.2928693,0.066294969,0.017060218,0.009445442,1823889.113,-0.301626801,0.000335501,,,,ÈÈÔþ,300,,50,,,,20.8,,,,300,1,,,,,,,,,ÈÈÔþ,ÊÒÎÂ,407,ÈÈÔþ,ÊÒÎÂ,474,ÈÈÔþ,ÊÒÎÂ,8
MM00942,ZK60-²¹³äwt,93.76,,5.6,0,0.64,0,0,0,0,0,0,0,0,0,0,0,0,0,0,0,0,0,0,0,0,0,0,0.159653693,0.018792882,3.674480713,0.025640861,15.0956812,0.028769874,0.140648414,0.022208542,3.764982477,0.027114534,25.3144609,0.26058908,12.4400148,0.230525404,1364.926578,0.104349808,-0.40286956,0.112954323,7.682103925,0.033635649,1.317407611,0.037589881,8.692573089,0.063860598,24.88290326,0.003609485,0,0.099252547,2.22037819,0.656804817,188.1856268,0.065618272,920.2928693,0.066294969,0.017060218,0.009445442,1823889.113,-0.301626801,0.000335501,,,,ÈÈÔþ,350,,50,,,,20.8,,,,,,,,,,,,,,ÈÈÔþ,ÊÒÎÂ,389,ÈÈÔþ,ÊÒÎÂ,455,ÈÈÔþ,ÊÒÎÂ,7.6
MM00943,ZK60-²¹³äwt,93.76,,5.6,0,0.64,0,0,0,0,0,0,0,0,0,0,0,0,0,0,0,0,0,0,0,0,0,0,0.159653693,0.018792882,3.674480713,0.025640861,15.0956812,0.028769874,0.140648414,0.022208542,3.764982477,0.027114534,25.3144609,0.26058908,12.4400148,0.230525404,1364.926578,0.104349808,-0.40286956,0.112954323,7.682103925,0.033635649,1.317407611,0.037589881,8.692573089,0.063860598,24.88290326,0.003609485,0,0.099252547,2.22037819,0.656804817,188.1856268,0.065618272,920.2928693,0.066294969,0.017060218,0.009445442,1823889.113,-0.301626801,0.000335501,,,,ÈÈÔþ,350,,50,,,,20.8,,,,350,0.5,,,,,,,,,ÈÈÔþ,ÊÒÎÂ,374,ÈÈÔþ,ÊÒÎÂ,435,ÈÈÔþ,ÊÒÎÂ,13.1
MM00944,ZK60-¹¤ÒµÓÃ,93.76,,5.6,0,0.64,0,0,0,0,0,0,0,0,0,0,0,0,0,0,0,0,0,0,0,0,0,0,0.159653693,0.018792882,3.674480713,0.025640861,15.0956812,0.028769874,0.140648414,0.022208542,3.764982477,0.027114534,25.3144609,0.26058908,12.4400148,0.230525404,1364.926578,0.104349808,-0.40286956,0.112954323,7.682103925,0.033635649,1.317407611,0.037589881,8.692573089,0.063860598,24.88290326,0.003609485,0,0.099252547,2.22037819,0.656804817,188.1856268,0.065618272,920.2928693,0.066294969,0.017060218,0.009445442,1823889.113,-0.301626801,0.000335501,,,,,,,,,,,0.01,,,,,,170,16,,,,,,,ÖýÔì,ÊÒÎÂ,342,ÖýÔì,ÊÒÎÂ,381,ÖýÔì,ÊÒÎÂ,13.3
MM00945,ZK60-¹¤ÒµÓÃ,93.76,,5.6,0,0.64,0,0,0,0,0,0,0,0,0,0,0,0,0,0,0,0,0,0,0,0,0,0,0.159653693,0.018792882,3.674480713,0.025640861,15.0956812,0.028769874,0.140648414,0.022208542,3.764982477,0.027114534,25.3144609,0.26058908,12.4400148,0.230525404,1364.926578,0.104349808,-0.40286956,0.112954323,7.682103925,0.033635649,1.317407611,0.037589881,8.692573089,0.063860598,24.88290326,0.003609485,0,0.099252547,2.22037819,0.656804817,188.1856268,0.065618272,920.2928693,0.066294969,0.017060218,0.009445442,1823889.113,-0.301626801,0.000335501,,,,,,,,350,4£¨Íù¸´¼·Ñ¹£©,,0.01,,,,,,170,16,,,,,,,¼·Ñ¹,ÊÒÎÂ,218,¼·Ñ¹,ÊÒÎÂ,394,¼·Ñ¹,ÊÒÎÂ,29.2
MM00946,Mg-2Zn-0.5Zr,97.58,,2.16,0,0.26,0,0,0,0,0,0,0,0,0,0,0,0,0,0,0,0,0,0,0,0,0,0,0.159932127,0.011585035,3.665459088,0.015889685,15.05807086,0.017810522,0.140868958,0.013729395,3.755631823,0.016783788,24.68709404,0.16585814,12.16650972,0.146258488,1363.84274,0.065676696,-0.401050021,0.070754263,7.659544683,0.020830925,1.312787122,0.023296618,8.697643807,0.040044605,24.87424725,0.00223405,0,0.039831406,2.082967526,0.432484767,189.3115744,0.04061317,922.1181342,0.04134934,0.017138833,0.009432245,1770363.137,-0.113268898,0.000277976,Mg(OH)2,,175,,,,,,,,1,,,,,,,,,,,,,,ÖýÌ¬,ÊÒÎÂ,71,ÖýÌ¬,ÊÒÎÂ,122,ÖýÌ¬,ÊÒÎÂ,7.9
MM00947,Mg-6Zn-0.4Zr,93.6,,6,0,0.4,0,0,0,0,0,0,0,0,0,0,0,0,0,0,0,0,0,0,0,0,0,0,0.15962128,0.019448306,3.675257438,0.026406258,15.10151646,0.029538998,0.140596027,0.021938659,3.766152526,0.02803103,25.33431512,0.259259692,12.44959695,0.23003573,1362.432273,0.083735902,-0.403732348,0.101339796,7.68551611,0.034576155,1.317927082,0.038877179,8.682276639,0.052795957,24.88351844,0.003695217,0,0.105032385,2.234717733,0.674842247,188.187014,0.063236521,919.130253,0.057896514,0.01705106,0.009446187,1826317.241,-0.339916403,0.000373577,,,,,,,,,,,1,,,,,,,,,,,,,,,,,ÖýÌ¬,ÊÒÎÂ,184,ÖýÌ¬,ÊÒÎÂ,6.02
MM00948,Mg-6Zn,93.08,,6.47,0,0,0,0,0,0,0,0,0,0,0,0,0,0,0,0,0,0,0,0,0,0,0,0,0.159581097,0.02022811,3.676121253,0.027280961,15.10927866,0.030376501,0.1405214,0.021187546,3.767632621,0.029113808,25.33965701,0.254007397,12.45341025,0.226492452,1358.390329,0.021110379,-0.405037892,0.077375571,7.690031174,0.035619093,1.318564416,0.040406115,8.665994231,0.024410962,24.88413886,0.003784612,0,0.11185896,2.251894585,0.695859351,188.2367379,0.058272436,917.3445855,0.039368732,0.017039704,0.009446826,1827940.172,-0.392879195,0.000438035,¦Á-Mg£¬MgZn,,86.3,,,,,,,,,,,,,,,,,,,,,,ÖýÌ¬,ÊÒÎÂ,184,ÖýÌ¬,ÊÒÎÂ,227,ÖýÌ¬,ÊÒÎÂ,14.9
MM00949,Mg-Zn-Zr£¨°ëÖýÔì£©,93.0649,,6.4706,0,0.4498,0,0,0,0,0,0,0,0,0,0,0,0,0,0,0,0,0,0,0,0,0,0,0.15958187,0.020218404,3.676531302,0.027441735,15.10685652,0.030706421,0.140564507,0.02288052,3.767476986,0.02912496,25.4225129,0.269155268,12.4880579,0.238862676,1362.555985,0.088839934,-0.403997273,0.106348674,7.688718162,0.035937309,1.318580879,0.040386328,8.681448897,0.055862016,24.88473921,0.003842651,0,0.112747094,2.254148717,0.695353361,188.0291433,0.066080976,918.8611276,0.060970598,0.017039932,0.009448053,1833896.54,-0.366355346,0.000377293,,,,,,,,,,,,,,,,,,,,,,,,,ÖýÌ¬,ÊÒÎÂ,184,ÖýÌ¬,ÊÒÎÂ,227,ÖýÌ¬,ÊÒÎÂ,14.9
MM00950,Mg-1Zn,99,,1,0,0,0,0,0,0,0,0,0,0,0,0,0,0,0,0,0,0,0,0,0,0,0,0,0.160022935,0.007858959,3.66239424,0.010668292,15.0464572,0.011883865,0.140928921,0.008230638,3.7526187,0.011387899,24.4586616,0.102523848,12.06733801,0.091062809,1362.315397,0.008200747,-0.4007482,0.030467613,7.652539269,0.013944915,1.31127194,0.015829462,8.694949649,0.009478655,24.87124834,0.00147522,0,0.01836155,2.037410006,0.299641236,189.73813,0.022522855,922.2878116,0.015255553,0.01716447,0.009427588,1751307.664,-0.059632087,0.000315616,¦Á-Mg£¬Mg7Zn3£¨orthorhombic£©,,,,,,,,,,,,,,,,,,,,,,ÖýÌ¬,"39 HV (200 g,15 s)",,,,ÖýÌ¬,ÊÒÎÂ,102,ÖýÌ¬,ÊÒÎÂ,7
MM00951,Mg-1Zn£¨Ë®Æ½Ê½ÇòÄ¥£©-SLM,99,,1,0,0,0,0,0,0,0,0,0,0,0,0,0,0,0,0,0,0,0,0,0,0,0,0,0.160022935,0.007858959,3.66239424,0.010668292,15.0464572,0.011883865,0.140928921,0.008230638,3.7526187,0.011387899,24.4586616,0.102523848,12.06733801,0.091062809,1362.315397,0.008200747,-0.4007482,0.030467613,7.652539269,0.013944915,1.31127194,0.015829462,8.694949649,0.009478655,24.87124834,0.00147522,0,0.01836155,2.037410006,0.299641236,189.73813,0.022522855,922.2878116,0.015255553,0.01716447,0.009427588,1751307.664,-0.059632087,0.000315616,¦Á-Mg£¬Mg7Zn3£¨orthorhombic£©,,,,,,,,,,,,,,,,,,,,,,#N/A,"50 HV (200 g,15 s)",,,,#N/A,ÊÒÎÂ,148,#N/A,ÊÒÎÂ,11
MM00952,Mg-2Zn£¨Ë®Æ½Ê½ÇòÄ¥£©-SLM,98,,2,0,0,0,0,0,0,0,0,0,0,0,0,0,0,0,0,0,0,0,0,0,0,0,0,0.15994489,0.011133757,3.664818947,0.015096363,15.05755384,0.016815214,0.140856938,0.011660582,3.755270723,0.016113937,24.61427852,0.144256482,12.13553289,0.128220814,1361.622082,0.011618214,-0.401505921,0.043060882,7.659161749,0.019729,1.312560066,0.022392604,8.689835033,0.013429725,24.87352529,0.002088729,0,0.036282076,2.075296049,0.416547772,189.4729277,0.03193712,921.414652,0.021622413,0.017142432,0.009430971,1764761.118,-0.11956656,0.000352221,¦Á-Mg£¬Mg7Zn3£¨orthorhombic£©,,,,,,,,,,,,,,,,,,,,,,,,,,,#N/A,ÊÒÎÂ,70,#N/A,ÊÒÎÂ,2.4
MM00953,Mg-4Zn£¨Ë®Æ½Ê½ÇòÄ¥£©-SLM,96,,4,0,0,0,0,0,0,0,0,0,0,0,0,0,0,0,0,0,0,0,0,0,0,0,0,0.159785782,0.015800592,3.669762116,0.021374026,15.08017617,0.023803993,0.140710187,0.016549022,3.760677315,0.022812676,24.93152957,0.201917013,12.27455952,0.179725977,1360.208645,0.016488829,-0.403050661,0.060815548,7.67266278,0.027921554,1.315186124,0.031683705,8.679408036,0.019062854,24.87816724,0.002960741,0,0.070862124,2.152533066,0.569369807,188.9322685,0.045408396,919.6345704,0.030714495,0.017097503,0.009437888,1792297.794,-0.240330291,0.000398184,¦Á-Mg£¬Mg7Zn3£¨orthorhombic£©,,,,,,,,,,,,,,,,,,,,,,,,,,,#N/A,ÊÒÎÂ,60,#N/A,ÊÒÎÂ,2.6
MM00954,Mg-6Zn£¨Ë®Æ½Ê½ÇòÄ¥£©-SLM,94,,6,0,0,0,0,0,0,0,0,0,0,0,0,0,0,0,0,0,0,0,0,0,0,0,0,0.159622519,0.019418927,3.674834373,0.026205616,15.10338928,0.029180297,0.140559605,0.020339733,3.766225096,0.027966875,25.25706543,0.244707259,12.41721674,0.218122473,1358.758296,0.020265674,-0.404635742,0.074373449,7.686516381,0.034218742,1.317880761,0.03881995,8.668708744,0.023433196,24.8829304,0.003634336,0,0.103857165,2.231787079,0.674216554,188.3774904,0.055914083,917.8080032,0.037784592,0.0170514,0.009445013,1820707.435,-0.362263287,0.000430943,¦Á-Mg£¬Mg7Zn3£¨orthorhombic£©,,,,,,,,,,,,,,,,,,,,,,,,,,,#N/A,ÊÒÎÂ,45,#N/A,ÊÒÎÂ,1.4
MM00955,Mg-8Zn£¨Ë®Æ½Ê½ÇòÄ¥£©-SLM,92,,8,0,0,0,0,0,0,0,0,0,0,0,0,0,0,0,0,0,0,0,0,0,0,0,0,0.159454935,0.022500325,3.680040841,0.030289135,15.1272166,0.033721934,0.140405038,0.023568419,3.77191967,0.032321771,25.59121493,0.279541447,12.56364866,0.249526263,1357.269572,0.02348251,-0.406262763,0.08573981,7.700736548,0.039533813,1.320646697,0.044838576,8.65772635,0.027157479,24.8878196,0.004205786,0,0.135373733,2.313138145,0.75293584,187.808033,0.064914754,915.9331052,0.043823815,0.017004078,0.009452357,1850032.223,-0.485332153,0.00045759,¦Á-Mg£¬Mg7Zn3£¨orthorhombic£©,,,,,,,,,,,,,,,,,,,,,,,,,,,#N/A,ÊÒÎÂ,43,#N/A,ÊÒÎÂ,2.1
MM00956,Mg-10Zn£¨Ë®Æ½Ê½ÇòÄ¥£©-SLM,90,,10,0,0,0,0,0,0,0,0,0,0,0,0,0,0,0,0,0,0,0,0,0,0,0,0,0.159282859,0.02524202,3.685386919,0.033893999,15.15168284,0.037729149,0.140246326,0.026441618,3.777766943,0.036165028,25.93432453,0.309121033,12.7140071,0.276322329,1355.740928,0.026345128,-0.407933412,0.095690019,7.715338023,0.044219354,1.323486801,0.050140104,8.646449468,0.030473468,24.8928399,0.004712224,0,0.165509023,2.396670611,0.81436214,187.2233057,0.072973312,914.0079324,0.049214192,0.016955487,0.009459928,1880317.099,-0.609497366,0.000480613,¦Á-Mg£¬Mg7Zn3£¨orthorhombic£©,,,,,,,,,,,,,,,,,,,,,,,,,,,#N/A,ÊÒÎÂ,62,#N/A,ÊÒÎÂ,2.3
MM00957,Mg-12Zn£¨Ë®Æ½Ê½ÇòÄ¥£©-SLM,88,,12,0,0,0,0,0,0,0,0,0,0,0,0,0,0,0,0,0,0,0,0,0,0,0,0,0.159106105,0.027744641,3.690878298,0.037157714,15.17681405,0.041355196,0.140083301,0.029064709,3.783773139,0.039643473,26.28675952,0.334841486,12.86845213,0.299740159,1354.170737,0.028958523,-0.409649468,0.104620391,7.730336352,0.048455355,1.326404096,0.054929014,8.63486609,0.033502476,24.89799665,0.005172599,0,0.194351894,2.482473408,0.863205374,186.6226861,0.080377102,912.0304354,0.054150667,0.016905575,0.009467739,1911609.998,-0.734712559,0.000501207,¦Á-Mg£¬Mg7Zn3£¨orthorhombic£©,,,,,,,,,,,,,,,,,,,,,,#N/A,"80 HV (200 g,15 s)",,,,#N/A,ÊÒÎÂ,74,#N/A,ÊÒÎÂ,3.3
MM00958,Mg-5Zn,95,,5,0,0,0,0,0,0,0,0,0,0,0,0,0,0,0,0,0,0,0,0,0,0,0,0,0.15970468,0.017696317,3.672281795,0.023909874,15.09170744,0.026626059,0.140635384,0.018534988,3.763433213,0.025518029,25.09324174,0.224571224,12.34542548,0.200032124,1359.488174,0.018467536,-0.403838061,0.067944773,7.679544652,0.031227647,1.316524703,0.035430984,8.674093089,0.021352218,24.88053337,0.003313966,0,0.087550881,2.191903042,0.625910108,188.6566787,0.05090485,918.7272106,0.034416058,0.017074601,0.009441424,1806390.92,-0.301152582,0.000415582,¦Á-Mg£¬Mg7Zn3,,305,,,,,,,,,,,,,,,,,,,,,,,,,ÖýÌ¬,25,204.9,ÖýÌ¬,25,7.9
MM00959,Mg-5Zn,95,,5,0,0,0,0,0,0,0,0,0,0,0,0,0,0,0,0,0,0,0,0,0,0,0,0,0.15970468,0.017696317,3.672281795,0.023909874,15.09170744,0.026626059,0.140635384,0.018534988,3.763433213,0.025518029,25.09324174,0.224571224,12.34542548,0.200032124,1359.488174,0.018467536,-0.403838061,0.067944773,7.679544652,0.031227647,1.316524703,0.035430984,8.674093089,0.021352218,24.88053337,0.003313966,0,0.087550881,2.191903042,0.625910108,188.6566787,0.05090485,918.7272106,0.034416058,0.017074601,0.009441424,1806390.92,-0.301152582,0.000415582,¦Á-Mg£¬Mg7Zn3,,43,,,,,290,12,,0.1,,300,24,,,300,24,,,,,,,,,,¼·Ñ¹,25,312.5,¼·Ñ¹,25,19.3
MM00960,Mg-6Zn,94,,6,0,0,0,0,0,0,0,0,0,0,0,0,0,0,0,0,0,0,0,0,0,0,0,0,0.159622519,0.019418927,3.674834373,0.026205616,15.10338928,0.029180297,0.140559605,0.020339733,3.766225096,0.027966875,25.25706543,0.244707259,12.41721674,0.218122473,1358.758296,0.020265674,-0.404635742,0.074373449,7.686516381,0.034218742,1.317880761,0.03881995,8.668708744,0.023433196,24.8829304,0.003634336,0,0.103857165,2.231787079,0.674216554,188.3774904,0.055914083,917.8080032,0.037784592,0.0170514,0.009445013,1820707.435,-0.362263287,0.000430943,,,,,,,,,,,1,,,,,,,,,,,,,,,,,ÖýÌ¬,ÊÒÎÂ,192.578,ÖýÌ¬,ÊÒÎÂ,7.4908
MM00961,Mg-3.2Zn-0.3Sr,96.5,,3.2,0,0,0,0,0,0,0,0,0,0,0,0,0,0,0,0.3,0,0,0,0,0,0,0,0,0.159896258,0.017360724,3.667020847,0.020450233,15.06772699,0.022700669,0.140814788,0.018572722,3.757027405,0.0245669,24.85864768,0.195561061,12.24113488,0.172509286,1361.021974,0.016032162,-0.402048599,0.063726738,7.665607317,0.026100842,1.313830364,0.029499554,8.682978795,0.01719886,24.87761543,0.003194446,0.00080232,0.057346218,2.121669735,0.516719999,189.0163868,0.047052878,920.453971,0.027756402,0.017136353,0.009433366,1783039.716,-0.206447983,0.000371618,,,5,,,,,300,56,,0.5,,300,20,,,,,,,,,,,¼·Ñ¹,ÊÒÎÂ,187.324,¼·Ñ¹,ÊÒÎÂ,278,¼·Ñ¹,ÊÒÎÂ,19.8
MM00962,Mg-6Z,94,,6,0,0,0,0,0,0,0,0,0,0,0,0,0,0,0,0,0,0,0,0,0,0,0,0,0.159622519,0.019418927,3.674834373,0.026205616,15.10338928,0.029180297,0.140559605,0.020339733,3.766225096,0.027966875,25.25706543,0.244707259,12.41721674,0.218122473,1358.758296,0.020265674,-0.404635742,0.074373449,7.686516381,0.034218742,1.317880761,0.03881995,8.668708744,0.023433196,24.8829304,0.003634336,0,0.103857165,2.231787079,0.674216554,188.3774904,0.055914083,917.8080032,0.037784592,0.0170514,0.009445013,1820707.435,-0.362263287,0.000430943,,,,,,,,,,,1,,,,,,,,,,,,,,,,,ÖýÌ¬,ÊÒÎÂ,180,ÖýÌ¬,ÊÒÎÂ,5.81191
MM00963,Mg-2Zn,98,,2,0,0,0,0,0,0,0,0,0,0,0,0,0,0,0,0,0,0,0,0,0,0,0,0,0.15994489,0.011133757,3.664818947,0.015096363,15.05755384,0.016815214,0.140856938,0.011660582,3.755270723,0.016113937,24.61427852,0.144256482,12.13553289,0.128220814,1361.622082,0.011618214,-0.401505921,0.043060882,7.659161749,0.019729,1.312560066,0.022392604,8.689835033,0.013429725,24.87352529,0.002088729,0,0.036282076,2.075296049,0.416547772,189.4729277,0.03193712,921.414652,0.021622413,0.017142432,0.009430971,1764761.118,-0.11956656,0.000352221,¦Á-Mg£¬¦Â-MgZn,,,,,,,,,,,,,,,,,,,,,,,,,,,¼·Ñ¹,25,250,,,
MM00964,Mg-2Zn,98,,2,0,0,0,0,0,0,0,0,0,0,0,0,0,0,0,0,0,0,0,0,0,0,0,0,0.15994489,0.011133757,3.664818947,0.015096363,15.05755384,0.016815214,0.140856938,0.011660582,3.755270723,0.016113937,24.61427852,0.144256482,12.13553289,0.128220814,1361.622082,0.011618214,-0.401505921,0.043060882,7.659161749,0.019729,1.312560066,0.022392604,8.689835033,0.013429725,24.87352529,0.002088729,0,0.036282076,2.075296049,0.416547772,189.4729277,0.03193712,921.414652,0.021622413,0.017142432,0.009430971,1764761.118,-0.11956656,0.000352221,,,,,,,,,,,1,,,,,,,,,,,,,,,,,ÖýÌ¬,ÊÒÎÂ,191.881,ÖýÌ¬,ÊÒÎÂ,8.4324
MM00965,Mg-4Zn,96,,4,0,0,0,0,0,0,0,0,0,0,0,0,0,0,0,0,0,0,0,0,0,0,0,0,0.159785782,0.015800592,3.669762116,0.021374026,15.08017617,0.023803993,0.140710187,0.016549022,3.760677315,0.022812676,24.93152957,0.201917013,12.27455952,0.179725977,1360.208645,0.016488829,-0.403050661,0.060815548,7.67266278,0.027921554,1.315186124,0.031683705,8.679408036,0.019062854,24.87816724,0.002960741,0,0.070862124,2.152533066,0.569369807,188.9322685,0.045408396,919.6345704,0.030714495,0.017097503,0.009437888,1792297.794,-0.240330291,0.000398184,¦Á-Mg¡¢MgZn2,,,,,,,,,,1,,,,,,,,,,,,,,,,,ÖýÌ¬,ÊÒÎÂ,205.878,ÖýÌ¬,ÊÒÎÂ,10.78
MM00966,Mg-6Zn,94,,6,0,0,0,0,0,0,0,0,0,0,0,0,0,0,0,0,0,0,0,0,0,0,0,0,0.159622519,0.019418927,3.674834373,0.026205616,15.10338928,0.029180297,0.140559605,0.020339733,3.766225096,0.027966875,25.25706543,0.244707259,12.41721674,0.218122473,1358.758296,0.020265674,-0.404635742,0.074373449,7.686516381,0.034218742,1.317880761,0.03881995,8.668708744,0.023433196,24.8829304,0.003634336,0,0.103857165,2.231787079,0.674216554,188.3774904,0.055914083,917.8080032,0.037784592,0.0170514,0.009445013,1820707.435,-0.362263287,0.000430943,¦Á-Mg¡¢MgZn2,,,,,,,,,,1,,,,,,,,,,,,,,,,,ÖýÌ¬,ÊÒÎÂ,210,ÖýÌ¬,ÊÒÎÂ,9.1757
MM00967,Mg-8Zn,92,,8,0,0,0,0,0,0,0,0,0,0,0,0,0,0,0,0,0,0,0,0,0,0,0,0,0.159454935,0.022500325,3.680040841,0.030289135,15.1272166,0.033721934,0.140405038,0.023568419,3.77191967,0.032321771,25.59121493,0.279541447,12.56364866,0.249526263,1357.269572,0.02348251,-0.406262763,0.08573981,7.700736548,0.039533813,1.320646697,0.044838576,8.65772635,0.027157479,24.8878196,0.004205786,0,0.135373733,2.313138145,0.75293584,187.808033,0.064914754,915.9331052,0.043823815,0.017004078,0.009452357,1850032.223,-0.485332153,0.00045759,¦Á-Mg¡¢MgZn2ºÍMg7Zn3,,,,,,,,,,1,,,,,,,,,,,,,,,,,ÖýÌ¬,ÊÒÎÂ,198.446,ÖýÌ¬,ÊÒÎÂ,7.5282
MM00968,Mg-10Zn,90,,10,0,0,0,0,0,0,0,0,0,0,0,0,0,0,0,0,0,0,0,0,0,0,0,0,0.159282859,0.02524202,3.685386919,0.033893999,15.15168284,0.037729149,0.140246326,0.026441618,3.777766943,0.036165028,25.93432453,0.309121033,12.7140071,0.276322329,1355.740928,0.026345128,-0.407933412,0.095690019,7.715338023,0.044219354,1.323486801,0.050140104,8.646449468,0.030473468,24.8928399,0.004712224,0,0.165509023,2.396670611,0.81436214,187.2233057,0.072973312,914.0079324,0.049214192,0.016955487,0.009459928,1880317.099,-0.609497366,0.000480613,¦Á-Mg¡¢MgZn2ºÍMg7Zn3,,,,,,,,,,1,,,,,,,,,,,,,,,,,ÖýÌ¬,ÊÒÎÂ,158.187,ÖýÌ¬,ÊÒÎÂ,5.1745
MM00969,Mg-15Zn,85,,15,0,0,0,0,0,0,0,0,0,0,0,0,0,0,0,0,0,0,0,0,0,0,0,0,0.158831779,0.031174245,3.699401034,0.041582892,15.21581822,0.046268218,0.139830282,0.032660174,3.793094881,0.044357847,26.83374607,0.367927622,13.10815409,0.330063191,1351.733767,0.032540637,-0.412312823,0.116592142,7.753614075,0.054188032,1.330931799,0.061402951,8.616888443,0.037657321,24.90600003,0.005800115,0,0.235369121,2.615641161,0.91894171,185.6905119,0.09060965,908.9613182,0.060944585,0.016828111,0.009479929,1960552.301,-0.924383611,0.000528951,¦Á-Mg¡¢MgZn2ºÍMg7Zn3,,,,,,,,,,1,,,,,,,,,,,,,,,,,ÖýÌ¬,ÊÒÎÂ,126.475,ÖýÌ¬,ÊÒÎÂ,2.0777
MM00970,ÁùÔª-Mg-Al-Zn-Ca-Li-Sr,82,3,1,0,0,0.5,0,13,0,0,0,0,0,0,0,0,0,0,0.5,0,0,0,0,0,0,0,0,0.156989246,0.033248606,3.475036198,0.083720524,36.1659381,0.796557975,0.136155265,0.052160396,3.478728657,0.104609386,18.54718179,0.486337375,8.990883784,0.508354762,1480.721782,0.152305301,-0.02810459,17.32331433,6.827648684,0.158559505,1.201402375,0.140727192,6.755977454,0.407970877,24.85785504,0.004966079,0.013363496,0.016671878,1.701564764,0.440836145,154.1088169,0.332363889,760.1852773,0.294934465,0.016258641,0.008887277,1365411.297,-0.328402193,6.67E-05,¦Â-Li£¬Al12Mg17£¬Al34Mg6Sr60£¬AlLi,,18,ÀäÔþ,150,,,,,,1,,250,1,,,,,,,,,,,,,,#N/A,#N/A,160,#N/A,#N/A,23
MM00971,Mg-Al-Zn-Ca-Li-Sr,82,3,1,0,0,0.5,0,13,0,0,0,0,0,0,0,0,0,0,0.5,0,0,0,0,0,0,0,0,0.156989246,0.033248606,3.475036198,0.083720524,36.1659381,0.796557975,0.136155265,0.052160396,3.478728657,0.104609386,18.54718179,0.486337375,8.990883784,0.508354762,1480.721782,0.152305301,-0.02810459,17.32331433,6.827648684,0.158559505,1.201402375,0.140727192,6.755977454,0.407970877,24.85785504,0.004966079,0.013363496,0.016671878,1.701564764,0.440836145,154.1088169,0.332363889,760.1852773,0.294934465,0.016258641,0.008887277,1365411.297,-0.328402193,6.67E-05,¦Â-Li£¬Al12Mg17£¬Al34Mg6Sr60£¬AlLi,,,ÀäÔþ,150,,,,,,1,,250,1,,,,,,,,,,,,,,ÀäÔþ,#N/A,220,ÀäÔþ,#N/A,15
MM00972,Mg-9Al-1Zn-0.3Mn-0.6Y-0.6Ce,88.45,9.06,1,0.62,0,0,0.29,0,0,0,0,0,0,0,0.58,0,0,0,0,0,0,0,0,0,0,0,0,0.158630078,0.031800457,3.705313959,0.04218943,15.3562115,0.070372768,0.139399064,0.045721973,3.707303433,0.041645607,24.95856258,0.215654723,12.26416746,0.181017099,1489.611206,0.277320631,-0.328316197,0.720173608,7.508531131,0.064172227,1.336403331,0.064430469,8.869782748,0.067955343,24.82216963,0.008890615,0.039321287,0.022303163,2.13134283,0.326418839,192.7780105,0.091277416,925.5948057,0.048690194,0.016766577,0.009582792,1829864.219,-0.724434124,0.00027421,¦Á-Mg£¬¦Â-Mg17Al12£¬Al2Y£¬Al2Ce,,,,,,,,,,,,,,,,,,200,12,60¡«80,,,,,,,ÖýÔì,25,227.547,ÖýÔì,25,5.4827
MM00973,Mg-9Al-1Zn-0.3Mn-0.6Y-0.9e,88.18,9.01,1,0.6,0,0,0.3,0,0,0,0,0,0,0,0.91,0,0,0,0,0,0,0,0,0,0,0,0,0.158644925,0.031975817,3.704724524,0.042552313,15.35304484,0.070642179,0.139438354,0.046962356,3.707018907,0.041851451,25.02507945,0.241970474,12.2905918,0.201618048,1490.541142,0.278854063,-0.328016817,0.722528513,7.507763823,0.064410881,1.33623859,0.064490527,8.867474686,0.068579867,24.82354828,0.009117564,0.039196597,0.022712689,2.131989977,0.327118927,192.6604848,0.094130538,925.6598305,0.048571936,0.016771874,0.009579626,1834148.731,-0.742016069,0.000278133,¦Á-Mg£¬¦Â-Mg17Al12£¬Al2Y£¬Al2Ce,,,,,,,,,,,,,,,,,,200,12,60¡«80,,,,,,,ÖýÔì,25,221.959,ÖýÔì,25,6.9263
MM00974,Mg-9Al-1Zn-0.3Mn-0.6Y-1.2Ce,87.85,9.03,1.03,0.6,0,0,0.3,0,0,0,0,0,0,0,1.19,0,0,0,0,0,0,0,0,0,0,0,0,0.158646852,0.032242511,3.704582049,0.043024693,15.3528322,0.071115184,0.139459968,0.048193105,3.706514817,0.042214407,25.09024772,0.263129095,12.31667074,0.218451626,1492.256126,0.280956829,-0.327234888,0.728156495,7.506239741,0.064880459,1.336306592,0.064771905,8.866522902,0.069273885,24.82441307,0.009336374,0.039345628,0.023522934,2.134172345,0.331099943,192.5779744,0.096757138,925.7144536,0.048828822,0.016773363,0.009578032,1838748.907,-0.765795353,0.000283093,¦Á-Mg£¬¦Â-Mg17Al12£¬Al2Y£¬Al2Ce,,,,,,,,,,,,,,,,,,200,12,60¡«80,,,,,,,ÖýÔì,25,234,ÖýÔì,25,7.2
MM00975,Mg-9Al-1Zn-0.3Mn-0.9Y-0.6Ce,88.14,9.01,1.02,0.91,0,0,0.31,0,0,0,0,0,0,0,0.61,0,0,0,0,0,0,0,0,0,0,0,0,0.15864781,0.032069494,3.704754494,0.042472617,15.35305871,0.070589004,0.139445882,0.046969453,3.70698636,0.041856847,25.02390261,0.230584046,12.2914608,0.193804243,1491.31672,0.279927827,-0.3279161,0.722549517,7.507779123,0.064358946,1.336297584,0.064469083,8.871638808,0.068594507,24.8240022,0.009141516,0.039170432,0.023320969,2.133313767,0.329845242,192.5916574,0.095751311,926.355876,0.056050572,0.016773091,0.009576923,1833960.422,-0.751217179,0.000279353,¦Á-Mg£¬¦Â-Mg17Al12£¬Al2Y£¬Al2Ce,,,,,,,,,,,,,,,,,,200,12,60¡«80,,,,,,,ÖýÔì,25,224.443,ÖýÔì,25,5.6992
MM00976,Mg-9Al-1Zn-0.3Mn-0.9Y-0.9Ce,87.9,8.98,1.02,0.9,0,0,0.3,0,0,0,0,0,0,0,0.9,0,0,0,0,0,0,0,0,0,0,0,0,0.158661375,0.032217872,3.704268485,0.042819284,15.35063017,0.07087568,0.139479283,0.048087591,3.706659829,0.042068151,25.08171582,0.252428313,12.31437958,0.210883639,1492.285112,0.281434736,-0.327521609,0.725431942,7.506879126,0.064615641,1.336167626,0.064546315,8.869534796,0.069045858,24.82504681,0.009329509,0.039124853,0.023494746,2.133605523,0.329859342,192.505372,0.097877155,926.3837535,0.05583112,0.0167779,0.009574363,1837647.842,-0.770990823,0.000284386,¦Á-Mg£¬¦Â-Mg17Al12£¬Al2Y£¬Al2Ce,,,,,,,,,,,,,,,,,,200,12,60¡«80,,,,,,,ÖýÔì,25,215.75,ÖýÔì,25,6.782
MM00977,Mg-9Al-1Zn-0.3Mn-0.9Y-1.2Ce,87.6,8.97,1.02,0.91,0,0,0.3,0,0,0,0,0,0,0,1.2,0,0,0,0,0,0,0,0,0,0,0,0,0.158671795,0.032436324,3.703856643,0.043237838,15.34879011,0.071263398,0.139512454,0.049337674,3.706174623,0.042343719,25.14769326,0.273845253,12.34064498,0.227824543,1493.778036,0.283413965,-0.326893889,0.729876628,7.505493165,0.064966324,1.336103651,0.064705379,8.868147737,0.069686962,24.82615562,0.009551499,0.039168943,0.023812958,2.134430488,0.330264738,192.4064953,0.10056023,926.4941492,0.056233602,0.016781942,0.009571726,1842022.043,-0.793631047,0.000289462,¦Á-Mg£¬¦Â-Mg17Al12£¬Al2Y£¬Al2Ce,,,,,,,,,,,,,,,,,,200,12,60¡«80,,,,,,,ÖýÔì,25,207.575,ÖýÔì,25,4.6165
MM00978,Mg-9Al-1Zn-0.3Mn-1.2Y-0.6Ce,87.88,9.02,1,1.2,0,0,0.3,0,0,0,0,0,0,0,0.6,0,0,0,0,0,0,0,0,0,0,0,0,0.158662226,0.032302225,3.704386668,0.042749796,15.35154585,0.070901469,0.139481547,0.048092011,3.706358948,0.042062642,25.07173617,0.240272486,12.31139481,0.202240587,1493.468049,0.282728864,-0.327118624,0.727255199,7.506107686,0.064596427,1.336268497,0.064556793,8.874316262,0.069028223,24.82506304,0.009342508,0.039286055,0.023272373,2.133466299,0.327489383,192.4761985,0.099056792,927.0672462,0.061993028,0.016778445,0.009572462,1836880.306,-0.780929859,0.000286448,¦Á-Mg£¬¦Â-Mg17Al12£¬Al2Y£¬Al2Ce,,,,,,,,,,,,,,,,,,200,12,60¡«80,,,,,,,ÖýÔì,25,228.375,ÖýÔì,25,5.5098
MM00979,Mg-9Al-1Zn-0.3Mn-1.2Y-0.9Ce,87.57,9.02,1.02,1.2,0,0,0.29,0,0,0,0,0,0,0,0.9,0,0,0,0,0,0,0,0,0,0,0,0,0.158670055,0.032527959,3.704079072,0.043198927,15.35034157,0.07132693,0.139510082,0.049334454,3.705895407,0.042385894,25.13784691,0.262631227,12.33776346,0.219813275,1494.975337,0.284694078,-0.326442086,0.732117665,7.504748892,0.065006997,1.336250665,0.064765793,8.872743882,0.06962127,24.82604166,0.00955438,0.039363257,0.023823243,2.134896647,0.329952152,192.3893401,0.101458942,927.110624,0.062060987,0.016781688,0.009570318,1841346.619,-0.805800272,0.000292003,¦Á-Mg£¬¦Â-Mg17Al12£¬Al2Y£¬Al2Ce,,,,,,,,,,,,,,,,,,200,12,60¡«80,,,,,,,ÖýÔì,25,218.337,ÖýÔì,25,4.9504
MM00980,Mg-9Al-1Zn-0.3Mn-1.2Y-1.2Ce,87.23,9.04,1.02,1.2,0,0,0.31,0,0,0,0,0,0,0,1.2,0,0,0,0,0,0,0,0,0,0,0,0,0.158672812,0.032811583,3.703855349,0.043664063,15.34971699,0.071802413,0.139536127,0.050573688,3.705271315,0.042710402,25.20591388,0.283083999,12.36488303,0.235977994,1496.913858,0.286881147,-0.325598636,0.73807698,7.502899523,0.065443489,1.33629728,0.065027937,8.872271256,0.070478126,24.82705117,0.009791705,0.039528649,0.024337771,2.136447237,0.331036537,192.290896,0.104429448,927.2562198,0.062534756,0.016783511,0.009568306,1846129.147,-0.826939997,0.000295431,¦Á-Mg£¬¦Â-Mg17Al12£¬Al2Y£¬Al2Ce,,,,,,,,,,,,,,,,,,200,12,60¡«80,,,,,,,ÖýÔì,25,204.988,ÖýÔì,25,4.5
MM00981,Mg-8Gd-4Y-1Nd-1Zr-1Si,85,,0,4,1,0,0,0,0,1,8,0,1,0,0,0,0,0,0,0,0,0,0,0,0,0,0,0.160197595,0.034293925,3.684757376,0.058808274,14.95936572,0.034809076,0.142295229,0.06639372,3.745015659,0.035758943,27.42288207,0.661729436,13.25354521,0.543687203,1452.428663,0.302170256,-0.356780624,0.632218214,7.605391382,0.034484493,1.312852773,0.046430535,9.190598369,0.450583392,25.01593483,0.061163175,0.009508786,0.016653873,2.053731066,0.134573553,184.1467697,0.166350433,954.987037,0.165230103,0.017275602,0.009623794,1940329.616,-1.640715417,0.000904333,,,,,,,,500,16,,,,,,,,520,12,215,,80,,,,¼·Ñ¹,ÊÒÎÂ,347,¼·Ñ¹,ÊÒÎÂ,392??,¼·Ñ¹,ÊÒÎÂ,2.7
MM00982,Mg-3Nd-1Gd-0.3Sr-0.2Zn-0.4Zr,95.1,,0.2,0,0.4,0,0,0,0,3,1,0,0,0,0,0,0,0,0.3,0,0,0,0,0,0,0,0,0.160184747,0.011969974,3.659462709,0.021405084,15.00512628,0.024261262,0.141474216,0.0371921,3.744230671,0.02119993,25.31132394,0.419813213,12.40393783,0.342280203,1380.853233,0.146253382,-0.392522197,0.208961348,7.630965656,0.024113803,1.308901458,0.014748899,8.705668719,0.049527901,24.90449918,0.021034959,0.000859394,0.008348015,2.016836583,0.14746829,188.4272603,0.085939867,927.4534495,0.059934886,0.017221567,0.009386637,1802636.273,-0.162957398,0.000316558,,,,,,,,,,,1,,,,,,,,,,,,ÖýÌ¬,57.087 HV,ÖýÌ¬,ÊÒÎÂ,129.697,ÖýÌ¬,ÊÒÎÂ,155,ÖýÌ¬,ÊÒÎÂ,2.6105
MM00983,Mg-2Nd-2Gd-0.3Sr-0.2Zn-0.4Zr,95.1,,0.2,0,0.4,0,0,0,0,2,2,0,0,0,0,0,0,0,0.3,0,0,0,0,0,0,0,0,0.160210111,0.012927152,3.662763659,0.025781211,15.00790901,0.022550032,0.141457523,0.036223963,3.744821693,0.020066677,25.31499925,0.425689569,12.40346611,0.345246788,1380.805444,0.14702385,-0.392654699,0.20702022,7.632277611,0.022545937,1.309022574,0.014122173,8.710570454,0.049256485,24.91955199,0.028363365,0.000859579,0.008277818,2.016693824,0.14737238,188.4424931,0.085791945,927.8634068,0.064183919,0.017231032,0.009387772,1803159.233,-0.159554993,0.000308878,,,,,,,,,,,1,,,,,,,,,,,,ÖýÌ¬,60.106 HV,ÖýÌ¬,ÊÒÎÂ,113.778,ÖýÌ¬,ÊÒÎÂ,168,ÖýÌ¬,ÊÒÎÂ,5.5903
MM00984,Mg-Nd-3Gd-0.3Sr-0.2Zn-0.4Zr,95.1,,0.2,0,0.4,0,0,0,0,1,3,0,0,0,0,0,0,0,0.3,0,0,0,0,0,0,0,0,0.160235483,0.013816074,3.666065568,0.029476388,15.01069254,0.020697015,0.141440826,0.035228065,3.745412887,0.018864573,25.31867562,0.431484174,12.40299426,0.348189391,1380.757641,0.147790622,-0.392787239,0.205062224,7.633589948,0.020859842,1.309143726,0.013465728,8.715473612,0.048977625,24.93460918,0.03413199,0.000859765,0.008207589,2.016551023,0.147276317,188.4577303,0.085643694,928.2734832,0.068160033,0.0172405,0.009388907,1803682.497,-0.156150604,0.000309357,,,,,,,,,,,1,,,,,,,,,,,,ÖýÌ¬,56.497 HV,ÖýÌ¬,ÊÒÎÂ,104.335,ÖýÌ¬,ÊÒÎÂ,148,ÖýÌ¬,ÊÒÎÂ,4.685
MM00985,Mg-3Nd-1Gd-0.3Sr-0.2Zn-0.4Zr,95.1,,0.2,0,0.4,0,0,0,0,3,1,0,0,0,0,0,0,0,0.3,0,0,0,0,0,0,0,0,0.160184747,0.011969974,3.659462709,0.021405084,15.00512628,0.024261262,0.141474216,0.0371921,3.744230671,0.02119993,25.31132394,0.419813213,12.40393783,0.342280203,1380.853233,0.146253382,-0.392522197,0.208961348,7.630965656,0.024113803,1.308901458,0.014748899,8.705668719,0.049527901,24.90449918,0.021034959,0.000859394,0.008348015,2.016836583,0.14746829,188.4272603,0.085939867,927.4534495,0.059934886,0.017221567,0.009386637,1802636.273,-0.162957398,0.000316558,,,,,,,,,,,1,,,,,,540,24,200,8,,,ÖýÔì,77.648 HV,ÖýÔì,ÊÒÎÂ,141.694,ÖýÔì,ÊÒÎÂ,201,ÖýÔì,ÊÒÎÂ,1.8131
MM00986,Mg-2Nd-2Gd-0.3Sr-0.2Zn-0.4Zr,95.1,,0.2,0,0.4,0,0,0,0,2,2,0,0,0,0,0,0,0,0.3,0,0,0,0,0,0,0,0,0.160210111,0.012927152,3.662763659,0.025781211,15.00790901,0.022550032,0.141457523,0.036223963,3.744821693,0.020066677,25.31499925,0.425689569,12.40346611,0.345246788,1380.805444,0.14702385,-0.392654699,0.20702022,7.632277611,0.022545937,1.309022574,0.014122173,8.710570454,0.049256485,24.91955199,0.028363365,0.000859579,0.008277818,2.016693824,0.14737238,188.4424931,0.085791945,927.8634068,0.064183919,0.017231032,0.009387772,1803159.233,-0.159554993,0.000308878,,,,,,,,,,,1,,,,,,540,40,200,24,,,ÖýÔì,68.082 HV,ÖýÔì,ÊÒÎÂ,122.679,ÖýÔì,ÊÒÎÂ,216,ÖýÔì,ÊÒÎÂ,5.8706
MM00987,Mg-Nd-3Gd-0.3Sr-0.2Zn-0.4Zr,95.1,,0.2,0,0.4,0,0,0,0,1,3,0,0,0,0,0,0,0,0.3,0,0,0,0,0,0,0,0,0.160235483,0.013816074,3.666065568,0.029476388,15.01069254,0.020697015,0.141440826,0.035228065,3.745412887,0.018864573,25.31867562,0.431484174,12.40299426,0.348189391,1380.757641,0.147790622,-0.392787239,0.205062224,7.633589948,0.020859842,1.309143726,0.013465728,8.715473612,0.048977625,24.93460918,0.03413199,0.000859765,0.008207589,2.016551023,0.147276317,188.4577303,0.085643694,928.2734832,0.068160033,0.0172405,0.009388907,1803682.497,-0.156150604,0.000309357,,,,,,,,,,,1,,,,,,540,24,200,12,,,ÖýÔì,77.226 HV,ÖýÔì,ÊÒÎÂ,131.488,ÖýÔì,ÊÒÎÂ,226,ÖýÔì,ÊÒÎÂ,6.0637
MM00988,Mg-8Gd-4Y-Nd-Zn-3Si,83,,1,4,0,0,0,0,0,1,8,0,3,0,0,0,0,0,0,0,0,0,0,0,0,0,0,0.159234112,0.052747932,3.709750591,0.07345736,15.00280363,0.038605087,0.14152845,0.072905708,3.768235174,0.053099953,27.47367706,0.654654336,13.28630839,0.537596555,1477.241616,0.316785622,-0.325105718,1.009380436,7.625589494,0.038208556,1.325769707,0.078303678,9.960724111,0.703331453,24.91786527,0.067991558,0.027569348,0.033003992,2.128958103,0.34810026,183.5621399,0.163513328,965.3958753,0.183684706,0.01704048,0.010317761,1951913.105,-3.828126892,0.00152716,a-Mg£¬Mg3(GdYZn)£¬Mg12(GdY)Zn£¬Mg2Si£¬Gd5Si3ºÍYSi2,,55,,,,,,,,1,,,,,,,,,,,,,,ÖýÌ¬,ÊÒÎÂ,237,ÖýÌ¬,ÊÒÎÂ,289,ÖýÌ¬,ÊÒÎÂ,5.4
MM00989,Mg-8Gd-4Y-Nd-Zn-3Si,83,,1,4,0,0,0,0,0,1,8,0,3,0,0,0,0,0,0,0,0,0,0,0,0,0,0,0.159234112,0.052747932,3.709750591,0.07345736,15.00280363,0.038605087,0.14152845,0.072905708,3.768235174,0.053099953,27.47367706,0.654654336,13.28630839,0.537596555,1477.241616,0.316785622,-0.325105718,1.009380436,7.625589494,0.038208556,1.325769707,0.078303678,9.960724111,0.703331453,24.91786527,0.067991558,0.027569348,0.033003992,2.128958103,0.34810026,183.5621399,0.163513328,965.3958753,0.183684706,0.01704048,0.010317761,1951913.105,-3.828126892,0.00152716,a-Mg£¬Mg3(GdYZn)£¬Mg12(GdY)Zn£¬Mg2Si£¬Gd5Si3ºÍYSi2,,,,,,,450,16,,1,,,,,,500,12,,,80,,,,¼·Ñ¹,#N/A,295,¼·Ñ¹,#N/A,358,¼·Ñ¹,#N/A,6.7
MM00990,Mg-8Gd-4Y-Nd-Zn-3Si,83,,1,4,0,0,0,0,0,1,8,0,3,0,0,0,0,0,0,0,0,0,0,0,0,0,0,0.159234112,0.052747932,3.709750591,0.07345736,15.00280363,0.038605087,0.14152845,0.072905708,3.768235174,0.053099953,27.47367706,0.654654336,13.28630839,0.537596555,1477.241616,0.316785622,-0.325105718,1.009380436,7.625589494,0.038208556,1.325769707,0.078303678,9.960724111,0.703331453,24.91786527,0.067991558,0.027569348,0.033003992,2.128958103,0.34810026,183.5621399,0.163513328,965.3958753,0.183684706,0.01704048,0.010317761,1951913.105,-3.828126892,0.00152716,a-Mg£¬Mg3(GdYZn)£¬Mg12(GdY)Zn£¬Mg2Si£¬Gd5Si3ºÍYSi2,,,,,,,450,16,,1,,,,,,500,12,215,,80,,,,¼·Ñ¹,#N/A,328,¼·Ñ¹,#N/A,386,¼·Ñ¹,#N/A,5.9
MM00991,Mg-3Al-1ZnB,95.3458,3.19,1.05,0,0,0,0,0,0,0,0,0,0,0,0,0,0,0,0,0,0,0,0,0,0,0,0,0.159525979,0.01949633,3.677977951,0.026477781,15.15763426,0.043680001,0.140341976,0.025345253,3.737617721,0.02630433,24.5455878,0.106467111,12.10039202,0.094283778,1403.917671,0.171490698,-0.376313494,0.377297827,7.604516593,0.039618845,1.320088068,0.04134232,8.75293755,0.039736836,24.85188387,0.004791422,0.01408631,0.019134525,2.068724765,0.313368558,191.034243,0.046034231,922.538438,0.015819436,0.01702076,0.009487884,1772435.95,-0.286186133,0.000236945,Mg,,,,,,,,,,,,,,,,,,,,,,,,,,,#N/A,#N/A,199,,,
MM00992,ÆßÔª-Mg-Al-Zn-Ca-Ce-La-Si,87.3507,9.32,1.411,0,0,1.133,0,0,0,0,0,0.1344,0.5403,0,0.1106,0,0,0,0,0,0,0,0,0,0,0,0,0.158594002,0.042035732,3.707875823,0.052174297,15.36020473,0.073257683,0.139306176,0.049895683,3.702638742,0.057814961,24.93636754,0.165001111,12.26890698,0.144267183,1497.58297,0.281043209,-0.316767922,0.841077624,7.503037847,0.067083825,1.338227405,0.074511165,9.061731402,0.321532308,24.79866036,0.016593231,0.044525931,0.025234869,2.14998465,0.366658269,193.3000503,0.07535113,927.9109043,0.062414002,0.016793043,0.009765734,1821251.372,-1.401231304,0.000452092,,,,,,,,360,30,1.45,1,,,,,,420,20,,,70,,,,¼·Ñ¹,ÊÒÎÂ,278,¼·Ñ¹,ÊÒÎÂ,318,¼·Ñ¹,ÊÒÎÂ,9.2
MM00993,Mg-Al-Zn-Ca-Ce-La-Si,87.3507,9.32,1.411,0,0,1.133,0,0,0,0,0,0.1344,0.5403,0,0.1106,0,0,0,0,0,0,0,0,0,0,0,0,0.158594002,0.042035732,3.707875823,0.052174297,15.36020473,0.073257683,0.139306176,0.049895683,3.702638742,0.057814961,24.93636754,0.165001111,12.26890698,0.144267183,1497.58297,0.281043209,-0.316767922,0.841077624,7.503037847,0.067083825,1.338227405,0.074511165,9.061731402,0.321532308,24.79866036,0.016593231,0.044525931,0.025234869,2.14998465,0.366658269,193.3000503,0.07535113,927.9109043,0.062414002,0.016793043,0.009765734,1821251.372,-1.401231304,0.000452092,,,,,,,,360,30,1.45,1,,,,,,420,20,,,70,,,,¼·Ñ¹,150,222,¼·Ñ¹,150,230,¼·Ñ¹,150,25.9
MM00994,Mg-Al-Zn-Ca-Ce-La-Si,87.3507,9.32,1.411,0,0,1.133,0,0,0,0,0,0.1344,0.5403,0,0.1106,0,0,0,0,0,0,0,0,0,0,0,0,0.158594002,0.042035732,3.707875823,0.052174297,15.36020473,0.073257683,0.139306176,0.049895683,3.702638742,0.057814961,24.93636754,0.165001111,12.26890698,0.144267183,1497.58297,0.281043209,-0.316767922,0.841077624,7.503037847,0.067083825,1.338227405,0.074511165,9.061731402,0.321532308,24.79866036,0.016593231,0.044525931,0.025234869,2.14998465,0.366658269,193.3000503,0.07535113,927.9109043,0.062414002,0.016793043,0.009765734,1821251.372,-1.401231304,0.000452092,,,,,,,,360,30,1.45,1,,,,,,420,20,,,70,,,,¼·Ñ¹,175,179,¼·Ñ¹,175,185,¼·Ñ¹,175,24.8
MM00995,Mg-Al-Zn-Ca-Ce-La-Si,87.3507,9.32,1.411,0,0,1.133,0,0,0,0,0,0.1344,0.5403,0,0.1106,0,0,0,0,0,0,0,0,0,0,0,0,0.158594002,0.042035732,3.707875823,0.052174297,15.36020473,0.073257683,0.139306176,0.049895683,3.702638742,0.057814961,24.93636754,0.165001111,12.26890698,0.144267183,1497.58297,0.281043209,-0.316767922,0.841077624,7.503037847,0.067083825,1.338227405,0.074511165,9.061731402,0.321532308,24.79866036,0.016593231,0.044525931,0.025234869,2.14998465,0.366658269,193.3000503,0.07535113,927.9109043,0.062414002,0.016793043,0.009765734,1821251.372,-1.401231304,0.000452092,,,,,,,,360,30,1.45,1,,,,,,420,20,,,70,,,,¼·Ñ¹,200,139,¼·Ñ¹,200,148,¼·Ñ¹,200,27.5
MM00996,Mg-Al-Zn-Ca-Ce-La-Si,87.3507,9.32,1.411,0,0,1.133,0,0,0,0,0,0.1344,0.5403,0,0.1106,0,0,0,0,0,0,0,0,0,0,0,0,0.158594002,0.042035732,3.707875823,0.052174297,15.36020473,0.073257683,0.139306176,0.049895683,3.702638742,0.057814961,24.93636754,0.165001111,12.26890698,0.144267183,1497.58297,0.281043209,-0.316767922,0.841077624,7.503037847,0.067083825,1.338227405,0.074511165,9.061731402,0.321532308,24.79866036,0.016593231,0.044525931,0.025234869,2.14998465,0.366658269,193.3000503,0.07535113,927.9109043,0.062414002,0.016793043,0.009765734,1821251.372,-1.401231304,0.000452092,,,,,,,,360,30,1.45,1,,,,,,420,20,200,4,70,,,,¼·Ñ¹,ÊÒÎÂ,303,¼·Ñ¹,ÊÒÎÂ,346,¼·Ñ¹,ÊÒÎÂ,8.9
MM00997,Mg-Al-Zn-Ca-Ce-La-Si,87.3507,9.32,1.411,0,0,1.133,0,0,0,0,0,0.1344,0.5403,0,0.1106,0,0,0,0,0,0,0,0,0,0,0,0,0.158594002,0.042035732,3.707875823,0.052174297,15.36020473,0.073257683,0.139306176,0.049895683,3.702638742,0.057814961,24.93636754,0.165001111,12.26890698,0.144267183,1497.58297,0.281043209,-0.316767922,0.841077624,7.503037847,0.067083825,1.338227405,0.074511165,9.061731402,0.321532308,24.79866036,0.016593231,0.044525931,0.025234869,2.14998465,0.366658269,193.3000503,0.07535113,927.9109043,0.062414002,0.016793043,0.009765734,1821251.372,-1.401231304,0.000452092,,,,,,,,360,30,1.45,1,,,,,,420,20,200,4,70,,,,¼·Ñ¹,150,185,¼·Ñ¹,150,200,¼·Ñ¹,150,31.2
MM00998,Mg-Al-Zn-Ca-Ce-La-Si,87.3507,9.32,1.411,0,0,1.133,0,0,0,0,0,0.1344,0.5403,0,0.1106,0,0,0,0,0,0,0,0,0,0,0,0,0.158594002,0.042035732,3.707875823,0.052174297,15.36020473,0.073257683,0.139306176,0.049895683,3.702638742,0.057814961,24.93636754,0.165001111,12.26890698,0.144267183,1497.58297,0.281043209,-0.316767922,0.841077624,7.503037847,0.067083825,1.338227405,0.074511165,9.061731402,0.321532308,24.79866036,0.016593231,0.044525931,0.025234869,2.14998465,0.366658269,193.3000503,0.07535113,927.9109043,0.062414002,0.016793043,0.009765734,1821251.372,-1.401231304,0.000452092,,,,,,,,360,30,1.45,1,,,,,,420,20,200,4,70,,,,¼·Ñ¹,175,153,¼·Ñ¹,175,165,¼·Ñ¹,175,37.6
MM00999,Mg-Al-Zn-Ca-Ce-La-Si,87.3507,9.32,1.411,0,0,1.133,0,0,0,0,0,0.1344,0.5403,0,0.1106,0,0,0,0,0,0,0,0,0,0,0,0,0.158594002,0.042035732,3.707875823,0.052174297,15.36020473,0.073257683,0.139306176,0.049895683,3.702638742,0.057814961,24.93636754,0.165001111,12.26890698,0.144267183,1497.58297,0.281043209,-0.316767922,0.841077624,7.503037847,0.067083825,1.338227405,0.074511165,9.061731402,0.321532308,24.79866036,0.016593231,0.044525931,0.025234869,2.14998465,0.366658269,193.3000503,0.07535113,927.9109043,0.062414002,0.016793043,0.009765734,1821251.372,-1.401231304,0.000452092,,,,,,,,360,30,1.45,1,,,,,,420,20,200,4,70,,,,¼·Ñ¹,200,122,¼·Ñ¹,200,129,¼·Ñ¹,200,40
