Repository: qixinke/Magweb

File: 镁合金储氢数据库.csv (part 16 of 20)
ID,Name,Mg,Ni,Cu,Ce,La,Nd,Pr,Sm,Y,Ag,Al,Ca,Co,Fe,In,Li,Mn,Nb,Ti,V,Zn,Cr,Pd,Si,Zr,Gd,B,C,ÃÜ(XM),¦ÄÃÜ(XM),×åGp,¦Ä×åGp,I2(ev),¦ÄI2(ev),Ô­¾¶(Rm),¦ÄÔ­¾¶(Rm),¹²¾¶(Rc),¦Ä¹²¾¶(Rc,×ÔÄÜ(W),¦Ä×ÔÄÜ(W),¾§Ìå(LP),¦Ä¾§Ìå(LP),¹¦º¯Êý,¦Ä¹¦º¯Êý,¾ø¶Ôµç¸ºÐÔ,¦Ä¾ø¶Ôµç¸ºÐÔ,AW,¦ÄAW,AN,¦ÄAN,Tb,¦ÄTb,Eea(ev),¦ÄEea(ev),I1,¦ÄI1,XP,¦ÄXP,Hf,¦ÄHf,Cm,¦ÄCm,VEC,fs,fp,fd,¦ÄVEC,K,¦ÄK,Tm,¦ÄTm,Vm,B,ÈÛ»¯ìÊSf,ÃÜ¶È,»ìºÏìÊHmix,¼ª²¼Ë¹×ÔÓÉÄÜGmix,oumigaµÄµ¹Êý,ìØSmix,¼Ó¹¤·½Ê½,ÇòÄ¥»úH2Ñ¹Á¦£¨MPa£©,ÇòÄ¥»úAr2Ñ¹Á¦£¨MPa£©,Çò·ÛÖÊÁ¿±È,ÇòÄ¥»ú×ªËÙ(Ô²ÅÌ×ªËÙ)£¨rpm£©,Ä¥·ÛÊ±¼ä£¨h£©,¡æ/min²îÊ¾É¨ÃèÁ¿ÈÈ·¨ (DSC) ºÍÈÈÖØ·¨ (TG) ¼ÓÈÈËÙÂÊ,ë²ÆøMPa,ÉÕ½áÎÂ¶È¡æ,ÉÕ½áÊ±¼äh,m/sÈÛÌå·ÄË¿ËÙÂÊ£¨Í­¹õÏßËÙ¶È½üËÆ±íÊ¾£©,ÑùÆ·µÄ¼ÓÈÈËÙÂÊ,ÎüÇâ±¥ºÍ±È£¨Ra(t))t min%,ÍÑÇâ±È£¨R d ( t )£©%,ÎÂ¶ÈC?a?(t)£¨tµÄÇâ»¯ÄÜÁ¦£©ÇâÈÝÁ¿,C?d?(t)£¨tµÄÇâ»¯ÄÜÁ¦£©Çâ½âÎüÈÝÁ¿,ÎüÇâËÙÂÊ,³õÊ¼ÎüÇâÎÂ¶È¡æ,ÇâÎüÊÕÎÂ¶È,ÇâÎüÊÕÑ¹Á¦,ÇâÎüÊÕÊ±¼ämin,ÎüHÁ¿,´¢ÇâÁ¿,¿ÉÄæ´¢ÇâÄÜÁ¦wt%,Çâ½âÎüÐ§ÂÊ,½âÎü¶¯Á¦Ñ§ÎÂ¶È,½âÎü¶¯Á¦Ñ§H2Ñ¹Á¦(MPa),½âÎü¶¯Á¦Ñ§H2Ñ¹Á¦Ê±¼ämin,½âÎüH2º¬Á¿,ÍÑÇâÁ¿,¿ªÊ¼½âÎüÎÂ¶È¡æ,·åÖµ½âÎüÎÂ¶È£¨´ÓµÚ70¸öÅ²¶¯£©¡æ,×îÖÕÍÑÇâÎÂ¶È¡æ,ÍêÈ«ÍÑÇâÊ±¼ä,ÎüÇâ»î»¯ÄÜE?ae(k)kJ/mol,Çâ½âÎü¹ý³ÌµÄ»î»¯ÄÜ (E de(a)),ÍÑÇâ»î»¯ÄÜE?de(k),ìÊ±ä¦¤H £¨ÐÎ³ÉìÊ£©?(kJ/mol)£¨ÎüÇâ,ìØ±ä¦¤S J/mol/K)£¨ÎüÇâ,ìÊ±ä¦¤H (kJ/mol)£¨·Ö½âìÊ£©Çâ½âÎü,ìØ±ä¦¤S J/mol/K)£¨Çâ½âÎü,ÎüÊÕPCTÆ½ºâÑ¹Á¦MPa,½âÎüPCTÆ½ºâÑ¹Á¦MPa,»î»¯ÎÂ¶È¡æ,H2»î»¯Ñ¹Á¦MPa,»î»¯Ñ­»·´ÎÊý
MHS0783,Mg3Fe,0.566286114,,,,,,,,,,,,,0.433713886,,,,,,,,,,,,,,,1.6725,0.002589015,3.5,0.742307489,15.3236275,0.03256745,0.1511,0.103166494,0.13875,0.02808731,3.9075,0.109707633,156.449,0.534719442,3.87,0.093987253,3.8275,0.035070918,32.19,0.424269047,15.5,0.391108247,1805.75,0.42467977,-0.25925,0.940351596,7.71025,0.014433289,1.44,0.156365698,9.975,0.221389953,24.92675,0.004012795,3.5,0.571428571,0,0.428571429,0.742307489,162.5,0.293116291,1145.15,0.335777216,0.014890743,76.25,0.008710649,2625381.543,13.5,-5340.367567,0.002521542,4.675254392,·´Ó¦µÍÄÜÇòÄ¥(H2),0.5£¨300K£©,,47,180,150,,,,,,,,,,,,,250,,0.17,1.4,,,,,,,,,,,,,,,,?68,?127,?76£¨Mg2FeH6£©?85,?138£¨Mg2FeH6?144£©,,,,,
MHS0784,Mg15Fe,0.867168546,,,,,,,,,,,,,0.132831454,,,,,,,,,,,,,,,1.670625,0.001448928,2.375,0.611523686,15.10753188,0.01846617,0.15785,0.055205654,0.1404375,0.015512617,3.721875,0.064387129,192.67325,0.242718206,3.7125,0.054769461,3.769375,0.019907558,26.27625,0.290552054,12.875,0.26321246,1473.6875,0.290896709,-0.3648125,0.37356341,7.6620625,0.008119197,1.3425,0.093759373,9.01875,0.136882987,24.8834375,0.002247125,2.375,0.842105263,0,0.157894737,0.611523686,183.125,0.145402105,978.65,0.219639887,0.01661236,52.8125,0.009215501,1938738.948,4.21875,-1898.026169,0.002217774,1.94374385,·´Ó¦µÍÄÜÇòÄ¥(H2),0.5£¨300K£©,,44,180,150,,,,,,,,,,,,,250,,0.83,1.5,,,,,,,,,,,,,,,,?65,?122,?71£¨Mg2FeH6?96 £©,?128 £¨Mg2FeH6?161£©,,,,,
MHS0785,Mg2Fe,0.465367862,,,,,,,,,,,,,0.534632138,,,,,,,,,,,,,,,1.673333333,0.002817158,4,0.707106781,15.41967,0.035234115,0.1481,0.11458854,0.138,0.030743773,3.99,0.116965031,140.3493333,0.648905596,3.94,0.100502487,3.853333333,0.037924412,34.81833333,0.42701925,16.66666667,0.395979797,1953.333333,0.427401403,-0.212333333,1.249925017,7.731666667,0.01566945,1.483333333,0.165256416,10.4,0.231169525,24.946,0.004365207,4,0.5,0,0.5,0.707106781,153.3333333,0.338181504,1219.15,0.343359894,0.01412558,86.66666667,0.008530534,2979295.671,16,-6435.715948,0.00247996,5.291978795,·´Ó¦µÍÄÜÇòÄ¥(H2),0.5£¨300K£©,,44,180,200,,,,,,,,,,,,,300,,1.67,1.35,,,,,,,,,,,,,,,,,,,,,,,,
MHS0786,Mg3Fe,0.566286114,,,,,,,,,,,,,0.433713886,,,,,,,,,,,,,,,1.6725,0.002589015,3.5,0.742307489,15.3236275,0.03256745,0.1511,0.103166494,0.13875,0.02808731,3.9075,0.109707633,156.449,0.534719442,3.87,0.093987253,3.8275,0.035070918,32.19,0.424269047,15.5,0.391108247,1805.75,0.42467977,-0.25925,0.940351596,7.71025,0.014433289,1.44,0.156365698,9.975,0.221389953,24.92675,0.004012795,3.5,0.571428571,0,0.428571429,0.742307489,162.5,0.293116291,1145.15,0.335777216,0.014890743,76.25,0.008710649,2625381.543,13.5,-5340.367567,0.002521542,4.675254392,·´Ó¦µÍÄÜÇòÄ¥(H2),0.5£¨300K£©,,47,180,150,,,,,,,,,,,,,300,,0.33,2.4,,,,,,,,,,,,,,,,,,,,,,,,
MHS0787,Mg15Fe,0.867168546,,,,,,,,,,,,,0.132831454,,,,,,,,,,,,,,,1.670625,0.001448928,2.375,0.611523686,15.10753188,0.01846617,0.15785,0.055205654,0.1404375,0.015512617,3.721875,0.064387129,192.67325,0.242718206,3.7125,0.054769461,3.769375,0.019907558,26.27625,0.290552054,12.875,0.26321246,1473.6875,0.290896709,-0.3648125,0.37356341,7.6620625,0.008119197,1.3425,0.093759373,9.01875,0.136882987,24.8834375,0.002247125,2.375,0.842105263,0,0.157894737,0.611523686,183.125,0.145402105,978.65,0.219639887,0.01661236,52.8125,0.009215501,1938738.948,4.21875,-1898.026169,0.002217774,1.94374385,·´Ó¦µÍÄÜÇòÄ¥(H2),0.5£¨300K£©,,44,180,150,,,,,,,,,,,,,300,,1,3,,,,,,,,,,,,,,,,,,,,,,,,
MHS0788,Mg2Fe,0.465367862,,,,,,,,,,,,,0.534632138,,,,,,,,,,,,,,,1.673333333,0.002817158,4,0.707106781,15.41967,0.035234115,0.1481,0.11458854,0.138,0.030743773,3.99,0.116965031,140.3493333,0.648905596,3.94,0.100502487,3.853333333,0.037924412,34.81833333,0.42701925,16.66666667,0.395979797,1953.333333,0.427401403,-0.212333333,1.249925017,7.731666667,0.01566945,1.483333333,0.165256416,10.4,0.231169525,24.946,0.004365207,4,0.5,0,0.5,0.707106781,153.3333333,0.338181504,1219.15,0.343359894,0.01412558,86.66666667,0.008530534,2979295.671,16,-6435.715948,0.00247996,5.291978795,·´Ó¦µÍÄÜÇòÄ¥(H2),0.5£¨300K£©,,44,180,200,,,,,,,,,,,,,350,,1.83,1.7,,,,,,,,,,,,,,,,,,,,,,,,
MHS0789,Mg3Fe,0.566286114,,,,,,,,,,,,,0.433713886,,,,,,,,,,,,,,,1.6725,0.002589015,3.5,0.742307489,15.3236275,0.03256745,0.1511,0.103166494,0.13875,0.02808731,3.9075,0.109707633,156.449,0.534719442,3.87,0.093987253,3.8275,0.035070918,32.19,0.424269047,15.5,0.391108247,1805.75,0.42467977,-0.25925,0.940351596,7.71025,0.014433289,1.44,0.156365698,9.975,0.221389953,24.92675,0.004012795,3.5,0.571428571,0,0.428571429,0.742307489,162.5,0.293116291,1145.15,0.335777216,0.014890743,76.25,0.008710649,2625381.543,13.5,-5340.367567,0.002521542,4.675254392,·´Ó¦µÍÄÜÇòÄ¥(H2),0.5£¨300K£©,,47,180,150,,,,,,,,,,,,,350,,0.58,3.45,,,,,,,,,,,,,,,,,,,,,,,,
MHS0790,Mg15Fe,0.867168546,,,,,,,,,,,,,0.132831454,,,,,,,,,,,,,,,1.670625,0.001448928,2.375,0.611523686,15.10753188,0.01846617,0.15785,0.055205654,0.1404375,0.015512617,3.721875,0.064387129,192.67325,0.242718206,3.7125,0.054769461,3.769375,0.019907558,26.27625,0.290552054,12.875,0.26321246,1473.6875,0.290896709,-0.3648125,0.37356341,7.6620625,0.008119197,1.3425,0.093759373,9.01875,0.136882987,24.8834375,0.002247125,2.375,0.842105263,0,0.157894737,0.611523686,183.125,0.145402105,978.65,0.219639887,0.01661236,52.8125,0.009215501,1938738.948,4.21875,-1898.026169,0.002217774,1.94374385,·´Ó¦µÍÄÜÇòÄ¥(H2),0.5£¨300K£©,,44,180,150,,,,,,,,,,,,,350,,1.83,4.85,,,,,,,,,,,,,,,,,,,,,,,,
MHS0791,Mg2Fe,0.465367862,,,,,,,,,,,,,0.534632138,,,,,,,,,,,,,,,1.673333333,0.002817158,4,0.707106781,15.41967,0.035234115,0.1481,0.11458854,0.138,0.030743773,3.99,0.116965031,140.3493333,0.648905596,3.94,0.100502487,3.853333333,0.037924412,34.81833333,0.42701925,16.66666667,0.395979797,1953.333333,0.427401403,-0.212333333,1.249925017,7.731666667,0.01566945,1.483333333,0.165256416,10.4,0.231169525,24.946,0.004365207,4,0.5,0,0.5,0.707106781,153.3333333,0.338181504,1219.15,0.343359894,0.01412558,86.66666667,0.008530534,2979295.671,16,-6435.715948,0.00247996,5.291978795,·´Ó¦µÍÄÜÇòÄ¥(H2),0.5£¨300K£©,,44,180,200,,,,,,,,,,,,,400,,2,2.5,,,,,,,,,,,,,,,,,,,,,,,,
MHS0792,Mg3Fe,0.566286114,,,,,,,,,,,,,0.433713886,,,,,,,,,,,,,,,1.6725,0.002589015,3.5,0.742307489,15.3236275,0.03256745,0.1511,0.103166494,0.13875,0.02808731,3.9075,0.109707633,156.449,0.534719442,3.87,0.093987253,3.8275,0.035070918,32.19,0.424269047,15.5,0.391108247,1805.75,0.42467977,-0.25925,0.940351596,7.71025,0.014433289,1.44,0.156365698,9.975,0.221389953,24.92675,0.004012795,3.5,0.571428571,0,0.428571429,0.742307489,162.5,0.293116291,1145.15,0.335777216,0.014890743,76.25,0.008710649,2625381.543,13.5,-5340.367567,0.002521542,4.675254392,·´Ó¦µÍÄÜÇòÄ¥(H2),0.5£¨300K£©,,47,180,150,,,,,,,,,,,,,400,,0.83,3.5,,,,,,,,,,,,,,,,,,,,,,,,
MHS0793,Mg15Fe,0.867168546,,,,,,,,,,,,,0.132831454,,,,,,,,,,,,,,,1.670625,0.001448928,2.375,0.611523686,15.10753188,0.01846617,0.15785,0.055205654,0.1404375,0.015512617,3.721875,0.064387129,192.67325,0.242718206,3.7125,0.054769461,3.769375,0.019907558,26.27625,0.290552054,12.875,0.26321246,1473.6875,0.290896709,-0.3648125,0.37356341,7.6620625,0.008119197,1.3425,0.093759373,9.01875,0.136882987,24.8834375,0.002247125,2.375,0.842105263,0,0.157894737,0.611523686,183.125,0.145402105,978.65,0.219639887,0.01661236,52.8125,0.009215501,1938738.948,4.21875,-1898.026169,0.002217774,1.94374385,·´Ó¦µÍÄÜÇòÄ¥(H2),0.5£¨300K£©,,44,180,150,,,,,,,,,,,,,400,,1.67,4.9,,,,,,,,,,,,,,,,,,,,,,,,
MHS0794,Mg18La2Ni10,0.335951898,0.450708011,,,0.213340091,,,,,,,,,,,,,,,,,,,,,,,,1.696666386,0.072078346,4.733321369,0.78848195,15.81475199,0.121945294,0.150120058,0.128480035,0.139733369,0.140443969,4.139331037,0.1733325,136.3532852,0.658900479,4.145997719,0.171494395,3.92333225,0.095012896,43.40809861,0.692986269,20.33331592,0.604116535,2128.930932,0.444833632,0.179997774,4.039970436,7.506066362,0.06868748,1.49599906,0.198681187,11.36665342,0.366862082,25.41873185,0.028188613,4.733321369,0.422536279,0,0.577463721,0.78848195,145.2001231,0.398531009,1209.482155,0.308121752,0.014864459,88.86645964,0.00939795,3589400.311,-6.719992367,-8586.545376,0.000783232,7.093800721,ÈÛÈÚ·ÄË¿,,,,,,,,,,,,,,,,,,200,1.5,20,1.81,,,,200,0.0001,20,1.31,,,,,,,,,,,,,,,,,
MHS0795,Mg18La2Ni10,0.335951898,0.450708011,,,0.213340091,,,,,,,,,,,,,,,,,,,,,,,,1.696666386,0.072078346,4.733321369,0.78848195,15.81475199,0.121945294,0.150120058,0.128480035,0.139733369,0.140443969,4.139331037,0.1733325,136.3532852,0.658900479,4.145997719,0.171494395,3.92333225,0.095012896,43.40809861,0.692986269,20.33331592,0.604116535,2128.930932,0.444833632,0.179997774,4.039970436,7.506066362,0.06868748,1.49599906,0.198681187,11.36665342,0.366862082,25.41873185,0.028188613,4.733321369,0.422536279,0,0.577463721,0.78848195,145.2001231,0.398531009,1209.482155,0.308121752,0.014864459,88.86645964,0.00939795,3589400.311,-6.719992367,-8586.545376,0.000783232,7.093800721,ÈÛÈÚ·ÄË¿,,,,,,,,,,15,,,,,,,,200,1.5,20,2.03,,,,200,0.0001,20,1.9,,,,,,,,,,,,,,,,,
MHS0796,Mg18La2Ni10,0.335951898,0.450708011,,,0.213340091,,,,,,,,,,,,,,,,,,,,,,,,1.696666386,0.072078346,4.733321369,0.78848195,15.81475199,0.121945294,0.150120058,0.128480035,0.139733369,0.140443969,4.139331037,0.1733325,136.3532852,0.658900479,4.145997719,0.171494395,3.92333225,0.095012896,43.40809861,0.692986269,20.33331592,0.604116535,2128.930932,0.444833632,0.179997774,4.039970436,7.506066362,0.06868748,1.49599906,0.198681187,11.36665342,0.366862082,25.41873185,0.028188613,4.733321369,0.422536279,0,0.577463721,0.78848195,145.2001231,0.398531009,1209.482155,0.308121752,0.014864459,88.86645964,0.00939795,3589400.311,-6.719992367,-8586.545376,0.000783232,7.093800721,ÈÛÈÚ·ÄË¿,,,,,,,,,,20,,,,,,,,200,1.5,20,2.13,,,,200,0.0001,20,2.1,,,,,,,,,,,,,,,,,
MHS0797,Mg18La2Ni10,0.335951898,0.450708011,,,0.213340091,,,,,,,,,,,,,,,,,,,,,,,,1.696666386,0.072078346,4.733321369,0.78848195,15.81475199,0.121945294,0.150120058,0.128480035,0.139733369,0.140443969,4.139331037,0.1733325,136.3532852,0.658900479,4.145997719,0.171494395,3.92333225,0.095012896,43.40809861,0.692986269,20.33331592,0.604116535,2128.930932,0.444833632,0.179997774,4.039970436,7.506066362,0.06868748,1.49599906,0.198681187,11.36665342,0.366862082,25.41873185,0.028188613,4.733321369,0.422536279,0,0.577463721,0.78848195,145.2001231,0.398531009,1209.482155,0.308121752,0.014864459,88.86645964,0.00939795,3589400.311,-6.719992367,-8586.545376,0.000783232,7.093800721,ÈÛÈÚ·ÄË¿,,,,,,,,,,25,,,,,,,,200,1.5,20,2.51,,,,200,0.0001,20,2.25,,,,,,,,,,,,,,,,,
MHS0798,Mg18La2Ni10,0.335951898,0.450708011,,,0.213340091,,,,,,,,,,,,,,,,,,,,,,,,1.696666386,0.072078346,4.733321369,0.78848195,15.81475199,0.121945294,0.150120058,0.128480035,0.139733369,0.140443969,4.139331037,0.1733325,136.3532852,0.658900479,4.145997719,0.171494395,3.92333225,0.095012896,43.40809861,0.692986269,20.33331592,0.604116535,2128.930932,0.444833632,0.179997774,4.039970436,7.506066362,0.06868748,1.49599906,0.198681187,11.36665342,0.366862082,25.41873185,0.028188613,4.733321369,0.422536279,0,0.577463721,0.78848195,145.2001231,0.398531009,1209.482155,0.308121752,0.014864459,88.86645964,0.00939795,3589400.311,-6.719992367,-8586.545376,0.000783232,7.093800721,ÈÛÈÚ·ÄË¿,,,,,,,,,,30,,,,,,,,200,1.5,20,2.84,,,,200,0.0001,20,2.38,,,,,,,,,,,,,,,,,
MHS0799,Mg16La4Ni10,0.253929283,0.383251167,,,0.36281955,,,,,,,,,,,,,,,,,,,,,,,,1.673333,0.092237773,4.799988187,0.769049266,15.54963205,0.145467261,0.151973396,0.140679578,0.144133379,0.179226098,4.121997665,0.17754692,132.6099434,0.66411149,4.135331028,0.173958823,3.879998819,0.109427348,51.0484493,0.740830076,23.33332273,0.645550872,2287.197958,0.4383256,0.23999791,2.974451719,7.368132716,0.095349291,1.481999028,0.209389915,11.19998637,0.385758437,25.56813219,0.031813162,4.799988187,0.416667692,0,0.583332308,0.769049266,133.4000963,0.488157362,1227.482196,0.297227494,0.015570946,87.73312373,0.009124357,4029754.575,-9.635547236,-9909.942545,0.000973257,8.065540201,ÈÛÈÚ·ÄË¿,,,,,,,,,,,,,,,,,,200,1.5,20,2.55,,,,200,0.0001,20,1.7,,,,,,,,,,,,,,,,,
MHS0800,Mg16La4Ni10,0.253929283,0.383251167,,,0.36281955,,,,,,,,,,,,,,,,,,,,,,,,1.673333,0.092237773,4.799988187,0.769049266,15.54963205,0.145467261,0.151973396,0.140679578,0.144133379,0.179226098,4.121997665,0.17754692,132.6099434,0.66411149,4.135331028,0.173958823,3.879998819,0.109427348,51.0484493,0.740830076,23.33332273,0.645550872,2287.197958,0.4383256,0.23999791,2.974451719,7.368132716,0.095349291,1.481999028,0.209389915,11.19998637,0.385758437,25.56813219,0.031813162,4.799988187,0.416667692,0,0.583332308,0.769049266,133.4000963,0.488157362,1227.482196,0.297227494,0.015570946,87.73312373,0.009124357,4029754.575,-9.635547236,-9909.942545,0.000973257,8.065540201,ÈÛÈÚ·ÄË¿,,,,,,,,,,15,,,,,,,,200,1.5,20,1.74,,,,200,0.0001,20,1.47,,,,,,,,,,,,,,,,,
MHS0801,Mg16La4Ni10,0.253929283,0.383251167,,,0.36281955,,,,,,,,,,,,,,,,,,,,,,,,1.673333,0.092237773,4.799988187,0.769049266,15.54963205,0.145467261,0.151973396,0.140679578,0.144133379,0.179226098,4.121997665,0.17754692,132.6099434,0.66411149,4.135331028,0.173958823,3.879998819,0.109427348,51.0484493,0.740830076,23.33332273,0.645550872,2287.197958,0.4383256,0.23999791,2.974451719,7.368132716,0.095349291,1.481999028,0.209389915,11.19998637,0.385758437,25.56813219,0.031813162,4.799988187,0.416667692,0,0.583332308,0.769049266,133.4000963,0.488157362,1227.482196,0.297227494,0.015570946,87.73312373,0.009124357,4029754.575,-9.635547236,-9909.942545,0.000973257,8.065540201,ÈÛÈÚ·ÄË¿,,,,,,,,,,20,,,,,,,,200,1.5,20,2.27,,,,200,0.0001,20,1.66,,,,,,,,,,,,,,,,,
MHS0802,Mg16La4Ni10,0.253929283,0.383251167,,,0.36281955,,,,,,,,,,,,,,,,,,,,,,,,1.673333,0.092237773,4.799988187,0.769049266,15.54963205,0.145467261,0.151973396,0.140679578,0.144133379,0.179226098,4.121997665,0.17754692,132.6099434,0.66411149,4.135331028,0.173958823,3.879998819,0.109427348,51.0484493,0.740830076,23.33332273,0.645550872,2287.197958,0.4383256,0.23999791,2.974451719,7.368132716,0.095349291,1.481999028,0.209389915,11.19998637,0.385758437,25.56813219,0.031813162,4.799988187,0.416667692,0,0.583332308,0.769049266,133.4000963,0.488157362,1227.482196,0.297227494,0.015570946,87.73312373,0.009124357,4029754.575,-9.635547236,-9909.942545,0.000973257,8.065540201,ÈÛÈÚ·ÄË¿,,,,,,,,,,25,,,,,,,,200,1.5,20,2.67,,,,200,0.0001,20,1.85,,,,,,,,,,,,,,,,,
MHS0803,Mg16La4Ni10,0.253929283,0.383251167,,,0.36281955,,,,,,,,,,,,,,,,,,,,,,,,1.673333,0.092237773,4.799988187,0.769049266,15.54963205,0.145467261,0.151973396,0.140679578,0.144133379,0.179226098,4.121997665,0.17754692,132.6099434,0.66411149,4.135331028,0.173958823,3.879998819,0.109427348,51.0484493,0.740830076,23.33332273,0.645550872,2287.197958,0.4383256,0.23999791,2.974451719,7.368132716,0.095349291,1.481999028,0.209389915,11.19998637,0.385758437,25.56813219,0.031813162,4.799988187,0.416667692,0,0.583332308,0.769049266,133.4000963,0.488157362,1227.482196,0.297227494,0.015570946,87.73312373,0.009124357,4029754.575,-9.635547236,-9909.942545,0.000973257,8.065540201,ÈÛÈÚ·ÄË¿,,,,,,,,,,30,,,,,,,,200,1.5,20,2.71,,,,200,0.0001,20,1.96,,,,,,,,,,,,,,,,,
MHS0804,Mg65 Ni21 Pr14,0.330153823,0.257580482,,,,,0.412265695,,,,,,,,,,,,,,,,,,,,,,1.65949977,0.079062949,3.819991155,0.838824812,15.06828286,0.146184133,0.153331041,0.097215555,0.146110032,0.163793994,3.838498123,0.195541887,145.5746029,0.567623522,#VALUE!,#VALUE!,#VALUE!,#VALUE!,47.85124848,0.835258832,21.93999133,0.740872887,2053.82838,0.461461056,0.056398421,11.50808242,7.338699569,0.103289349,1.410799286,0.187502276,10.23159003,0.356239961,25.44754911,0.033549263,3.819991155,0.523561422,0,0.476438578,0.838824812,144.4300765,0.457579055,1131.518146,0.284609094,0.015506181,71.10984416,0.009042356,3559249.065,-7.895983673,-8314.664825,0.000950548,7.341259944,,,,,,,,,,,,,,,,,,,300,8,,3.62,3.62,,,300,0.101325,,,3.48,,,,,,,,,,,,,,,,
MHS0805,Mg-20wt%(Y-Ni)£¨ÖØÁ¿±ÈRE¡ÃNi= 1¡Ã 1£©,0.833333333,0.083333333,,,,,,,0.083333333,,,,,,,,,,,,,,,,,,,,1.66864973,0.03213538,2.335550347,0.662307557,15.08513141,0.050452154,0.159238649,0.048000044,0.141594701,0.060034698,3.703407642,0.081972028,193.6760328,0.220852241,3.703407642,0.081972028,3.76086069,0.041427063,27.28987522,0.439204326,13.31058512,0.389282896,1491.31613,0.330120896,-0.321471041,0.988166157,7.60929133,0.029581937,1.330945679,0.087997808,9.098408474,0.184803634,24.95802174,0.013794694,2.335550347,0.856329217,0,0.143670783,0.662307557,181.738877,0.180582046,976.7483633,0.209479722,0.017021461,50.12844261,0.009314997,1970629.356,-1.277376259,-2290.80516,0.000557921,2.344030325,´ÅÐü¸¡ÈÛÁ¶ºÍ·´Ó¦ÇòÄ¥,,,15,,40,10,,,,,,,,,,,,20,3,10,3.92,,,,300,0.1,15,4.75,,,,,,,,,,,,,,,,,
MHS0806,Mg-20wt%(Y-Ni)£¨ÖØÁ¿±ÈRE¡ÃNi= 1¡Ã 1£©,0.833333333,0.083333333,,,,,,,0.083333333,,,,,,,,,,,,,,,,,,,,1.66864973,0.03213538,2.335550347,0.662307557,15.08513141,0.050452154,0.159238649,0.048000044,0.141594701,0.060034698,3.703407642,0.081972028,193.6760328,0.220852241,3.703407642,0.081972028,3.76086069,0.041427063,27.28987522,0.439204326,13.31058512,0.389282896,1491.31613,0.330120896,-0.321471041,0.988166157,7.60929133,0.029581937,1.330945679,0.087997808,9.098408474,0.184803634,24.95802174,0.013794694,2.335550347,0.856329217,0,0.143670783,0.662307557,181.738877,0.180582046,976.7483633,0.209479722,0.017021461,50.12844261,0.009314997,1970629.356,-1.277376259,-2290.80516,0.000557921,2.344030325,´ÅÐü¸¡ÈÛÁ¶ºÍ·´Ó¦ÇòÄ¥,,,15,,40,10,,,,,,,,,,,,100,3,20,4.16,,,,250,0.1,30,4.67,,,,,,,,,,,,,,,,,
MHS0807,Mg-20wt%(Y-Ni)£¨ÖØÁ¿±ÈRE¡ÃNi= 1¡Ã 1£©,0.833333333,0.083333333,,,,,,,0.083333333,,,,,,,,,,,,,,,,,,,,1.66864973,0.03213538,2.335550347,0.662307557,15.08513141,0.050452154,0.159238649,0.048000044,0.141594701,0.060034698,3.703407642,0.081972028,193.6760328,0.220852241,3.703407642,0.081972028,3.76086069,0.041427063,27.28987522,0.439204326,13.31058512,0.389282896,1491.31613,0.330120896,-0.321471041,0.988166157,7.60929133,0.029581937,1.330945679,0.087997808,9.098408474,0.184803634,24.95802174,0.013794694,2.335550347,0.856329217,0,0.143670783,0.662307557,181.738877,0.180582046,976.7483633,0.209479722,0.017021461,50.12844261,0.009314997,1970629.356,-1.277376259,-2290.80516,0.000557921,2.344030325,´ÅÐü¸¡ÈÛÁ¶ºÍ·´Ó¦ÇòÄ¥,,,15,,40,10,,,,,,,,,,,,200,3,1,4.78,,,,250,0.1,40,5.06,,,,,,,,,,,,,,,,,
MHS0808,Mg-20wt%(Y-Ni)£¨ÖØÁ¿±ÈRE¡ÃNi= 1¡Ã 1£©,0.833333333,0.083333333,,,,,,,0.083333333,,,,,,,,,,,,,,,,,,,,1.66864973,0.03213538,2.335550347,0.662307557,15.08513141,0.050452154,0.159238649,0.048000044,0.141594701,0.060034698,3.703407642,0.081972028,193.6760328,0.220852241,3.703407642,0.081972028,3.76086069,0.041427063,27.28987522,0.439204326,13.31058512,0.389282896,1491.31613,0.330120896,-0.321471041,0.988166157,7.60929133,0.029581937,1.330945679,0.087997808,9.098408474,0.184803634,24.95802174,0.013794694,2.335550347,0.856329217,0,0.143670783,0.662307557,181.738877,0.180582046,976.7483633,0.209479722,0.017021461,50.12844261,0.009314997,1970629.356,-1.277376259,-2290.80516,0.000557921,2.344030325,´ÅÐü¸¡ÈÛÁ¶ºÍ·´Ó¦ÇòÄ¥,,,15,,40,10,,,,,,,,,,,,200,3,1,5.59,,,,270,0.1,20,5.38,,,,,,,,,,,,,,,,,
MHS0809,Mg¨C23.5 Ni¨C10La,0.665,0.235,,,0.1,,,,,,,,,,,,,,,,,,,,,,,,1.680865629,0.043873252,3.020769486,0.873794229,15.33725911,0.079555603,0.156293662,0.080962245,0.140359414,0.082285444,3.840105618,0.129192607,179.2842019,0.357880826,3.84234936,0.128655846,3.816530157,0.062981414,31.16782088,0.637805821,15.00634806,0.550904161,1643.761356,0.413663355,-0.185131569,2.836199045,7.598828228,0.04031075,1.380163047,0.146695548,9.704634268,0.294119053,25.06915686,0.020049033,3.020769486,0.662082959,0,0.337917041,0.873794229,173.6742173,0.234559094,1029.665268,0.259069581,0.016290299,61.46541746,0.009425038,2351492.394,-2.54084889,-4117.778375,0.000617425,3.99667509,ÖØÁ¦ÖýÔì·¨,,,,,,,,,,,,,,,,,,300,,,,4.96,,,350,0.101325,,,,,,,,,,,,,,,,,,,
MHS0810,Mg¨C23.5 Ni¨C15La,0.615,0.235,,,0.15,,,,,,,,,,,,,,,,,,,,,,,,1.677326656,0.050812857,3.08962893,0.873351056,15.30700723,0.087202564,0.156410362,0.085753806,0.141105426,0.098419317,3.847085465,0.132523345,177.1968305,0.370480315,3.850639061,0.13167707,3.812546678,0.067776515,32.9086703,0.711690529,15.70730425,0.61047458,1687.56381,0.432544506,-0.162469505,3.331774835,7.571685524,0.05056837,1.38159442,0.151611016,9.731133872,0.302734827,25.1068818,0.022245167,3.08962893,0.647326927,0,0.352673073,0.873351056,170.6657342,0.264056372,1038.812815,0.262920752,0.016365786,62.18370746,0.009367553,2471398.336,-3.089722023,-4650.410861,0.000664839,4.473684838,ÖØÁ¦ÖýÔì·¨,,,,,,,,,,,,,,,,,,300,,,,4.74,,,,,,,,,,,,,,,,,,,,,,,
MHS0811,Mg¨C23.5 Ni¨C5La,0.715,0.235,,,0.05,,,,,,,,,,,,,,,,,,,,,,,,1.684048994,0.03648223,2.958829268,0.873294786,15.36447118,0.071999545,0.156188688,0.076376193,0.139688364,0.063606933,3.833827129,0.126077056,181.1618272,0.346302372,3.834892635,0.125820893,3.820113363,0.0583355,29.60189779,0.536318794,14.37582627,0.473187747,1604.360318,0.392077213,-0.205516473,2.47745344,7.623243543,0.027857348,1.378875502,0.142103907,9.680797433,0.286038882,25.03522265,0.017721538,2.958829268,0.675943023,0,0.324056977,0.873294786,176.380398,0.205199918,1021.436897,0.255147981,0.016222398,60.81930362,0.009477627,2242683.131,-2.047575612,-3582.437132,0.000571886,3.505247919,ÖØÁ¦ÖýÔì·¨,,,,,,,,,,,,,,,,,,300,,,,4.5,,,,,,,,,,,,,,,,,,,,,,,
MHS0812,Mg¨C23.5 Ni¨C10Cu,0.665,0.235,0.1,,,,,,,,,,,,,,,,,,,,,,,,,,1.696833264,0.035177596,3.402441636,0.914549141,15.66750251,0.09280253,0.154241557,0.084212338,0.138503547,0.041329578,3.890807076,0.133121262,171.9565365,0.422363301,3.88841826,0.132268213,3.863888663,0.065395237,30.35993596,0.442714802,14.75710696,0.41399437,1654.924875,0.392662119,-0.132639249,4.465430549,7.64914054,0.002294267,1.411122136,0.158722647,9.943449022,0.287304037,24.99449374,0.016417164,3.402441636,0.573771396,0,0.426228604,0.914549141,187.9988974,0.305300075,1041.767807,0.260639673,0.015678465,65.9489248,0.009544784,2380089.12,-1.998885705,-4813.976048,0.000415398,4.619049589,ÈÛÈÚ·ÄË¿ºÍ½á¾§ÈÈ´¦Àí£¨523 KÏÂµÈÎÂÈÈ´¦Àí1 h£©,1.2,,120,250,2,10,,,,35,,,,,,,,300,1.2,5,2.67,3¨C5 min(623K),,,300,0.1,5,1.68,,,,,,,,,,,,,,,,,
MHS0813,Mg¨C23.5 Ni¨C10Cu,0.665,0.235,0.1,,,,,,,,,,,,,,,,,,,,,,,,,,1.696833264,0.035177596,3.402441636,0.914549141,15.66750251,0.09280253,0.154241557,0.084212338,0.138503547,0.041329578,3.890807076,0.133121262,171.9565365,0.422363301,3.88841826,0.132268213,3.863888663,0.065395237,30.35993596,0.442714802,14.75710696,0.41399437,1654.924875,0.392662119,-0.132639249,4.465430549,7.64914054,0.002294267,1.411122136,0.158722647,9.943449022,0.287304037,24.99449374,0.016417164,3.402441636,0.573771396,0,0.426228604,0.914549141,187.9988974,0.305300075,1041.767807,0.260639673,0.015678465,65.9489248,0.009544784,2380089.12,-1.998885705,-4813.976048,0.000415398,4.619049589,ÈÛÈÚ·ÄË¿ºÍ½á¾§ÈÈ´¦Àí,,,120,250,2,10,,,,35,,,,,,,,300,1.2,60,4.35,20 min(573K),,,300,0.1,20,3.4,,,,,,,,,,,,,,,,,
MHS0814,Mg¨C23.5 Ni¨C10Cu,0.665,0.235,0.1,,,,,,,,,,,,,,,,,,,,,,,,,,1.696833264,0.035177596,3.402441636,0.914549141,15.66750251,0.09280253,0.154241557,0.084212338,0.138503547,0.041329578,3.890807076,0.133121262,171.9565365,0.422363301,3.88841826,0.132268213,3.863888663,0.065395237,30.35993596,0.442714802,14.75710696,0.41399437,1654.924875,0.392662119,-0.132639249,4.465430549,7.64914054,0.002294267,1.411122136,0.158722647,9.943449022,0.287304037,24.99449374,0.016417164,3.402441636,0.573771396,0,0.426228604,0.914549141,187.9988974,0.305300075,1041.767807,0.260639673,0.015678465,65.9489248,0.009544784,2380089.12,-1.998885705,-4813.976048,0.000415398,4.619049589,ÈÛÈÚ·ÄË¿ºÍ½á¾§ÈÈ´¦Àí,,,120,250,2,10,,,,35,,,,,,,,300,1.2,20,3.7,,,,,,,,,,,,,,,,,,,,,,,,
MHS0815,Mg¨C23.5 Ni¨C10Cu,0.665,0.235,0.1,,,,,,,,,,,,,,,,,,,,,,,,,,1.696833264,0.035177596,3.402441636,0.914549141,15.66750251,0.09280253,0.154241557,0.084212338,0.138503547,0.041329578,3.890807076,0.133121262,171.9565365,0.422363301,3.88841826,0.132268213,3.863888663,0.065395237,30.35993596,0.442714802,14.75710696,0.41399437,1654.924875,0.392662119,-0.132639249,4.465430549,7.64914054,0.002294267,1.411122136,0.158722647,9.943449022,0.287304037,24.99449374,0.016417164,3.402441636,0.573771396,0,0.426228604,0.914549141,187.9988974,0.305300075,1041.767807,0.260639673,0.015678465,65.9489248,0.009544784,2380089.12,-1.998885705,-4813.976048,0.000415398,4.619049589,ÈÛÈÚ·ÄË¿ºÍ½á¾§ÈÈ´¦Àí,,,120,250,2,10,,,,35,,,,,,,,200,1.2,5,2.47,5.18(573 K),,,350,0.1,5,2.39,,,,,,,,,,,,,,,,,
MHS0816,Mg¨C23.5 Ni¨C10Cu,0.665,0.235,0.1,,,,,,,,,,,,,,,,,,,,,,,,,,1.696833264,0.035177596,3.402441636,0.914549141,15.66750251,0.09280253,0.154241557,0.084212338,0.138503547,0.041329578,3.890807076,0.133121262,171.9565365,0.422363301,3.88841826,0.132268213,3.863888663,0.065395237,30.35993596,0.442714802,14.75710696,0.41399437,1654.924875,0.392662119,-0.132639249,4.465430549,7.64914054,0.002294267,1.411122136,0.158722647,9.943449022,0.287304037,24.99449374,0.016417164,3.402441636,0.573771396,0,0.426228604,0.914549141,187.9988974,0.305300075,1041.767807,0.260639673,0.015678465,65.9489248,0.009544784,2380089.12,-1.998885705,-4813.976048,0.000415398,4.619049589,ÈÛÈÚ·ÄË¿ºÍ½á¾§ÈÈ´¦Àí,,,120,250,2,10,,,,35,,,,,,,,200,1.2,60,3.42,,,,350,0.1,10,2.43,,,,,,,,,,,,,,,,,
MHS0817,Mg¨C23.5 Ni¨C10La,0.665,0.235,,,0.1,,,,,,,,,,,,,,,,,,,,,,,,1.680865629,0.043873252,3.020769486,0.873794229,15.33725911,0.079555603,0.156293662,0.080962245,0.140359414,0.082285444,3.840105618,0.129192607,179.2842019,0.357880826,3.84234936,0.128655846,3.816530157,0.062981414,31.16782088,0.637805821,15.00634806,0.550904161,1643.761356,0.413663355,-0.185131569,2.836199045,7.598828228,0.04031075,1.380163047,0.146695548,9.704634268,0.294119053,25.06915686,0.020049033,3.020769486,0.662082959,0,0.337917041,0.873794229,173.6742173,0.234559094,1029.665268,0.259069581,0.016290299,61.46541746,0.009425038,2351492.394,-2.54084889,-4117.778375,0.000617425,3.99667509,ÈÛÈÚ·ÄË¿ºÍ½á¾§ÈÈ´¦Àí,,,120,250,2,10,,,,35,,,,,,,,200,1.2,5,2.56,4.98(573 K),,,300,0.1,5,0.98,,,,,,,,,,,,,,,,,
MHS0818,Mg¨C23.5 Ni¨C10La,0.665,0.235,,,0.1,,,,,,,,,,,,,,,,,,,,,,,,1.680865629,0.043873252,3.020769486,0.873794229,15.33725911,0.079555603,0.156293662,0.080962245,0.140359414,0.082285444,3.840105618,0.129192607,179.2842019,0.357880826,3.84234936,0.128655846,3.816530157,0.062981414,31.16782088,0.637805821,15.00634806,0.550904161,1643.761356,0.413663355,-0.185131569,2.836199045,7.598828228,0.04031075,1.380163047,0.146695548,9.704634268,0.294119053,25.06915686,0.020049033,3.020769486,0.662082959,0,0.337917041,0.873794229,173.6742173,0.234559094,1029.665268,0.259069581,0.016290299,61.46541746,0.009425038,2351492.394,-2.54084889,-4117.778375,0.000617425,3.99667509,ÈÛÈÚ·ÄË¿ºÍ½á¾§ÈÈ´¦Àí,,,120,250,2,10,,,,35,,,,,,,,200,1.2,60,3.07,,,,300,0.1,20,1.31,,,,,,,,,,,,,,,,,
MHS0819,Mg¨C23.5 Ni¨C10La,0.665,0.235,,,0.1,,,,,,,,,,,,,,,,,,,,,,,,1.680865629,0.043873252,3.020769486,0.873794229,15.33725911,0.079555603,0.156293662,0.080962245,0.140359414,0.082285444,3.840105618,0.129192607,179.2842019,0.357880826,3.84234936,0.128655846,3.816530157,0.062981414,31.16782088,0.637805821,15.00634806,0.550904161,1643.761356,0.413663355,-0.185131569,2.836199045,7.598828228,0.04031075,1.380163047,0.146695548,9.704634268,0.294119053,25.06915686,0.020049033,3.020769486,0.662082959,0,0.337917041,0.873794229,173.6742173,0.234559094,1029.665268,0.259069581,0.016290299,61.46541746,0.009425038,2351492.394,-2.54084889,-4117.778375,0.000617425,3.99667509,ÈÛÈÚ·ÄË¿ºÍ½á¾§ÈÈ´¦Àí,,,120,250,2,10,,,,35,,,,,,,,300,1.2,5,3.14,,,,350,0.1,5,3.25,,,,,,,,,,,,,,,,,
MHS0820,Mg¨C23.5 Ni¨C10La,0.665,0.235,,,0.1,,,,,,,,,,,,,,,,,,,,,,,,1.680865629,0.043873252,3.020769486,0.873794229,15.33725911,0.079555603,0.156293662,0.080962245,0.140359414,0.082285444,3.840105618,0.129192607,179.2842019,0.357880826,3.84234936,0.128655846,3.816530157,0.062981414,31.16782088,0.637805821,15.00634806,0.550904161,1643.761356,0.413663355,-0.185131569,2.836199045,7.598828228,0.04031075,1.380163047,0.146695548,9.704634268,0.294119053,25.06915686,0.020049033,3.020769486,0.662082959,0,0.337917041,0.873794229,173.6742173,0.234559094,1029.665268,0.259069581,0.016290299,61.46541746,0.009425038,2351492.394,-2.54084889,-4117.778375,0.000617425,3.99667509,ÈÛÈÚ·ÄË¿ºÍ½á¾§ÈÈ´¦Àí,,,120,250,2,10,,,,35,,,,,,,,300,1.2,60,3.29,,,,350,0.1,10,3.42,,,,,,,,,,,,,,,,,
MHS0821,Mg¨C23.5 Ni¨C10La,0.665,0.235,,,0.1,,,,,,,,,,,,,,,,,,,,,,,,1.680865629,0.043873252,3.020769486,0.873794229,15.33725911,0.079555603,0.156293662,0.080962245,0.140359414,0.082285444,3.840105618,0.129192607,179.2842019,0.357880826,3.84234936,0.128655846,3.816530157,0.062981414,31.16782088,0.637805821,15.00634806,0.550904161,1643.761356,0.413663355,-0.185131569,2.836199045,7.598828228,0.04031075,1.380163047,0.146695548,9.704634268,0.294119053,25.06915686,0.020049033,3.020769486,0.662082959,0,0.337917041,0.873794229,173.6742173,0.234559094,1029.665268,0.259069581,0.016290299,61.46541746,0.009425038,2351492.394,-2.54084889,-4117.778375,0.000617425,3.99667509,ÈÛÈÚ·ÄË¿ºÍ½á¾§ÈÈ´¦Àí,,,120,250,2,10,,,,35,,,,,,,,300,1.2,20,3.08,,,,,,,,,,,,,,,,,,,,,,,,
MHS0822,Mg¨C23.5Ni,0.765,0.235,,,,,,,,,,,,,,,,,,,,,,,,,,,1.686927786,0.028135023,2.902815266,0.872013289,15.3890797,0.064419638,0.156093757,0.071960692,0.139081518,0.038675151,3.828149343,0.123154394,182.8598081,0.335610264,3.828149343,0.123154394,3.82335374,0.053792458,28.18579656,0.386041658,13.80563053,0.36670451,1568.729029,0.367697985,-0.223951023,2.204063296,7.645322889,0.000248318,1.377711145,0.13779885,9.65924122,0.278437951,25.00453514,0.01519766,2.902815266,0.688986317,0,0.311013683,0.872013289,178.8276611,0.175167291,1013.995786,0.251195726,0.016160993,60.23500761,0.009525919,2143498.261,-1.601861681,-2972.770545,0.000539135,2.930158807,ÈÛÌå·ÄË¿ºÍ½á¾§ÈÈ´¦Àí(523 KÏÂÈÈ´¦Àí1 h),,,120,250,2,,,,,,,,,,,,,300,1.2,60,4.34,3¨C5 min(623K)¡¢30 min(573K),,,300,0.1,20,3.58,,,,,,,,,,,,,,,,,
MHS0823,Mg¨C23.5Ni,0.765,0.235,,,,,,,,,,,,,,,,,,,,,,,,,,,1.686927786,0.028135023,2.902815266,0.872013289,15.3890797,0.064419638,0.156093757,0.071960692,0.139081518,0.038675151,3.828149343,0.123154394,182.8598081,0.335610264,3.828149343,0.123154394,3.82335374,0.053792458,28.18579656,0.386041658,13.80563053,0.36670451,1568.729029,0.367697985,-0.223951023,2.204063296,7.645322889,0.000248318,1.377711145,0.13779885,9.65924122,0.278437951,25.00453514,0.01519766,2.902815266,0.688986317,0,0.311013683,0.872013289,178.8276611,0.175167291,1013.995786,0.251195726,0.016160993,60.23500761,0.009525919,2143498.261,-1.601861681,-2972.770545,0.000539135,2.930158807,ÈÛÈÚ·ÄË¿ºÍ½á¾§ÈÈ´¦Àí,,,120,250,2,,,,,,,,,,,,,300,1.2,20,4.08,5.93,,,300,0.1,30,4.27,,,,,,,,,,,,,,,,,
MHS0824,Mg¨C23.5Ni,0.765,0.235,,,,,,,,,,,,,,,,,,,,,,,,,,,1.686927786,0.028135023,2.902815266,0.872013289,15.3890797,0.064419638,0.156093757,0.071960692,0.139081518,0.038675151,3.828149343,0.123154394,182.8598081,0.335610264,3.828149343,0.123154394,3.82335374,0.053792458,28.18579656,0.386041658,13.80563053,0.36670451,1568.729029,0.367697985,-0.223951023,2.204063296,7.645322889,0.000248318,1.377711145,0.13779885,9.65924122,0.278437951,25.00453514,0.01519766,2.902815266,0.688986317,0,0.311013683,0.872013289,178.8276611,0.175167291,1013.995786,0.251195726,0.016160993,60.23500761,0.009525919,2143498.261,-1.601861681,-2972.770545,0.000539135,2.930158807,ÈÛÈÚ·ÄË¿ºÍ½á¾§ÈÈ´¦Àí,,,120,250,2,,,,,,,,,,,,,300,1.2,10,3.92,,,,,,,,,,,,,,,,,,,,,,,,
MHS0825,Mg¨C23.5Ni¨C5Cu,0.715,0.235,0.05,,,,,,,,,,,,,,,,,,,,,,,,,,1.691696602,0.031876545,3.143351452,0.902427697,15.52312139,0.080118906,0.155202048,0.078255204,0.138803264,0.040023762,3.858314789,0.128391388,177.6106229,0.378622335,3.857164736,0.127936824,3.842868554,0.0599547,29.23249712,0.418335733,14.26370185,0.393392262,1610.226478,0.381663096,-0.179990601,3.029428189,7.647160829,0.001621601,1.39379627,0.14898457,9.796067987,0.283270465,24.99970089,0.015797555,3.143351452,0.628946199,0,0.371053801,0.902427697,183.2429889,0.251022426,1027.366129,0.256292917,0.015928688,62.98587092,0.009535128,2255606.65,-1.804711255,-3995.750186,0.000451862,3.887558058,ÈÛÈÚ·ÄË¿ºÍ½á¾§ÈÈ´¦Àí,,,120,250,2,,,,,,,,,,,,,200,1.2,60,4.5,3¨C5 min(623K),,,300,0.1,20,4.59,,,,,,,,,,,,,,,,,
MHS0826,Mg¨C23.5Ni¨C5Cu,0.715,0.235,0.05,,,,,,,,,,,,,,,,,,,,,,,,,,1.691696602,0.031876545,3.143351452,0.902427697,15.52312139,0.080118906,0.155202048,0.078255204,0.138803264,0.040023762,3.858314789,0.128391388,177.6106229,0.378622335,3.857164736,0.127936824,3.842868554,0.0599547,29.23249712,0.418335733,14.26370185,0.393392262,1610.226478,0.381663096,-0.179990601,3.029428189,7.647160829,0.001621601,1.39379627,0.14898457,9.796067987,0.283270465,24.99970089,0.015797555,3.143351452,0.628946199,0,0.371053801,0.902427697,183.2429889,0.251022426,1027.366129,0.256292917,0.015928688,62.98587092,0.009535128,2255606.65,-1.804711255,-3995.750186,0.000451862,3.887558058,ÈÛÈÚ·ÄË¿ºÍ½á¾§ÈÈ´¦Àí,,,120,250,2,,,,,,,,,,,,,300,1.2,60,4.84,30 min(573K),,,300,0.1,30,4.81,,,,,,,,,,,,,,,,,
MHS0827,Mg¨C23.5Ni¨C5Cu,0.715,0.235,0.05,,,,,,,,,,,,,,,,,,,,,,,,,,1.691696602,0.031876545,3.143351452,0.902427697,15.52312139,0.080118906,0.155202048,0.078255204,0.138803264,0.040023762,3.858314789,0.128391388,177.6106229,0.378622335,3.857164736,0.127936824,3.842868554,0.0599547,29.23249712,0.418335733,14.26370185,0.393392262,1610.226478,0.381663096,-0.179990601,3.029428189,7.647160829,0.001621601,1.39379627,0.14898457,9.796067987,0.283270465,24.99970089,0.015797555,3.143351452,0.628946199,0,0.371053801,0.902427697,183.2429889,0.251022426,1027.366129,0.256292917,0.015928688,62.98587092,0.009535128,2255606.65,-1.804711255,-3995.750186,0.000451862,3.887558058,ÈÛÈÚ·ÄË¿ºÍ½á¾§ÈÈ´¦Àí,,,120,250,2,,,,,,,,,,,,,300,1.2,20,4.76,6.48,,,,,,,,,,,,,,,,,,,,,,,
MHS0828,Mg¨C23.5Ni¨C5Cu,0.715,0.235,0.05,,,,,,,,,,,,,,,,,,,,,,,,,,1.691696602,0.031876545,3.143351452,0.902427697,15.52312139,0.080118906,0.155202048,0.078255204,0.138803264,0.040023762,3.858314789,0.128391388,177.6106229,0.378622335,3.857164736,0.127936824,3.842868554,0.0599547,29.23249712,0.418335733,14.26370185,0.393392262,1610.226478,0.381663096,-0.179990601,3.029428189,7.647160829,0.001621601,1.39379627,0.14898457,9.796067987,0.283270465,24.99970089,0.015797555,3.143351452,0.628946199,0,0.371053801,0.902427697,183.2429889,0.251022426,1027.366129,0.256292917,0.015928688,62.98587092,0.009535128,2255606.65,-1.804711255,-3995.750186,0.000451862,3.887558058,ÈÛÈÚ·ÄË¿ºÍ½á¾§ÈÈ´¦Àí,,,120,250,2,,,,,,,,,,,,,300,1.2,10,4.5,,,,,,,,,,,,,,,,,,,,,,,,
MHS0829,Mg88.5Ni10.82La0.68,0.746740275,0.220467333,,,0.032792392,,,,,,,,,,,,,,,,,,,,,,,,1.6838499,0.032935648,2.872394744,0.864799717,15.34746041,0.067473617,0.156447963,0.072394083,0.139609412,0.05499863,3.819449019,0.121470244,183.3803763,0.328782904,3.820129019,0.121306661,3.815909569,0.055121999,28.80511684,0.48728126,14.0371897,0.435195351,1576.390613,0.376561484,-0.225089021,2.168413768,7.631281594,0.022275366,1.373491604,0.136638001,9.602694398,0.276406842,25.01418622,0.016441226,2.872394744,0.696283129,0,0.303716871,0.864799717,178.0846642,0.188888423,1012.086472,0.247413129,0.016275322,59.49131114,0.009488018,2175212.206,-1.780069722,-3221.726522,0.000552826,3.181493421,HCS+MM,,,30,200,,,,,,,,,,,,,,100,3,0.5,4.45,,,,250,0.005,10,2.92,,,,,30,,,,,,,,,,,,
MHS0830,Mg88.5Ni3.83La7.67,0.625065676,0.06532386,,,0.309610464,,,,,,,,,,,,,,,,,,,,,,,,1.648899955,0.060074584,2.383098012,0.647513347,14.85047822,0.083963003,0.160872619,0.064283942,0.145411106,0.124114354,3.697124621,0.080617681,193.0128661,0.203639661,3.704794623,0.078688299,3.725039824,0.058793397,34.41227288,0.895923685,16.06429688,0.758845194,1614.90629,0.436150401,-0.271222374,1.373378899,7.48707786,0.073530242,1.316872845,0.099368313,8.833797816,0.203405032,25.08688274,0.024987909,2.383098012,0.839243703,0,0.160756297,0.647513347,172.6324213,0.288278603,974.6903033,0.170921972,0.017651097,48.86656577,0.009063184,2396115.877,-2.760211463,-3487.445688,0.000792098,3.575171995,HCS+MM,,,30,200,,,,,,,,,,,,,,,,,,,,,250,0.005,10,1.87,,,,,30,,,,,,,,,,,,
MHS0831,Mg-10wt£¥Ni-5wt£¥Fe-5wt£¥Ti,0.8,0.1,,,,,,,,,,,,0.05,,,,,0.05,,,,,,,,,,1.671235298,0.028755763,2.576915602,0.74095672,15.16801589,0.048149546,0.157166765,0.059479311,0.140530196,0.035965976,3.766256632,0.092629896,186.5936688,0.294041275,3.769154676,0.092538747,3.779312734,0.040782346,27.35326767,0.339119008,13.37424483,0.314563908,1554.103886,0.371361153,-0.299824176,1.144240833,7.628642374,0.018739308,1.357268767,0.110949014,9.506753363,0.262138065,24.93608554,0.01022967,2.576915602,0.776121654,0,0.223878346,0.74095672,177.8921782,0.211300943,1011.499822,0.264015117,0.016420861,56.20997637,0.00939867,2045182.354,2.319455718,-3612.514826,0.000641649,3.573736944,·´Ó¦ÐÔ»úÐµÑÐÄ¥,1.2,,45,250,2,,,,,,,,,,,,,300,1.2,5,5.31,6.72,,,300,0.1,60,5.18,,,,,30,,,,,,,,,,,,
MHS0832,Mg-10wt£¥Ni-5wt£¥Fe-5wt£¥Ti,0.8,0.1,,,,,,,,,,,,0.05,,,,,0.05,,,,,,,,,,1.671235298,0.028755763,2.576915602,0.74095672,15.16801589,0.048149546,0.157166765,0.059479311,0.140530196,0.035965976,3.766256632,0.092629896,186.5936688,0.294041275,3.769154676,0.092538747,3.779312734,0.040782346,27.35326767,0.339119008,13.37424483,0.314563908,1554.103886,0.371361153,-0.299824176,1.144240833,7.628642374,0.018739308,1.357268767,0.110949014,9.506753363,0.262138065,24.93608554,0.01022967,2.576915602,0.776121654,0,0.223878346,0.74095672,177.8921782,0.211300943,1011.499822,0.264015117,0.016420861,56.20997637,0.00939867,2045182.354,2.319455718,-3612.514826,0.000641649,3.573736944,·´Ó¦ÐÔ»úÐµÑÐÄ¥,1.2,,45,250,2,,,,,,,,,,,,,300,1.2,1,5.51,,,,,,,,,,,,,,,,,,,,,,,,
MHS0833,Mg2Ni,0.453016225,0.546983775,,,,,,,,,,,,,,,,,,,,,,,,,,,1.719999773,0.041110818,4.666654551,0.808123216,16.07987192,0.091852098,0.14826672,0.112869843,0.135333359,0.05921576,4.15666441,0.168979708,140.0966271,0.652629274,4.15666441,0.168979708,3.966665682,0.077246891,35.76774792,0.453224756,17.3333091,0.435142749,1970.663906,0.436081192,0.119997637,6.128372465,7.644000009,0.000370019,1.509999091,0.187312955,11.53332046,0.3474224,25.26933151,0.022404874,4.666654551,0.428572541,0,0.571427459,0.808123216,157.0001499,0.297254458,1191.482114,0.318494255,0.014157973,89.99979555,0.00967981,3105123.722,-3.555547478,-6308.843232,0.000563899,5.291970068,ÇòÄ¥,,,5,,15,,,,,,,,,,,,,,,,,3.14,2.4,,,,,,,,,,,,,,,,,,,,,,
MHS0834,Mg2Ni,0.453016225,0.546983775,,,,,,,,,,,,,,,,,,,,,,,,,,,1.719999773,0.041110818,4.666654551,0.808123216,16.07987192,0.091852098,0.14826672,0.112869843,0.135333359,0.05921576,4.15666441,0.168979708,140.0966271,0.652629274,4.15666441,0.168979708,3.966665682,0.077246891,35.76774792,0.453224756,17.3333091,0.435142749,1970.663906,0.436081192,0.119997637,6.128372465,7.644000009,0.000370019,1.509999091,0.187312955,11.53332046,0.3474224,25.26933151,0.022404874,4.666654551,0.428572541,0,0.571427459,0.808123216,157.0001499,0.297254458,1191.482114,0.318494255,0.014157973,89.99979555,0.00967981,3105123.722,-3.555547478,-6308.843232,0.000563899,5.291970068,ÇòÄ¥+£¨264¨C267k£©ÀäÈ´Ñ­»·´¦Àí,,,5,,15,,,,,,,,,,,,,,,,,3.83,3.03,,,,,,,,,,,,,,,,,,,,,,
MHS0835,Mg65Cu25Nd10,0.342630195,,0.344544148,,,0.312825657,,,,,,,,,,,,,,,,,,,,,,,1.704,0.052992665,4.35,0.885206735,15.9240305,0.176850206,0.152415,0.093545776,0.14475,0.132200527,3.864,0.131998741,150.2297,0.545865504,3.9715,0.109451582,3.8575,0.10934651,46.10875,0.796272555,21.05,0.705822985,1932,0.408196116,0.09875,7.143876312,7.45415,0.086390861,1.4405,0.187415313,9.64,0.212905935,25.01985,0.033185952,4.35,0.402298851,0,0.597701149,0.885206735,225.2,0.501969893,1069.205,0.186772138,0.015203796,67.45,0.009016045,3568692.025,-5.71,-7622.486953,0.000749661,7.123776033,¸ÐÓ¦ÈÛÁ¶,,,,,,,,,,,,,,,,,,25,,,,2.8,,,,,,,,,,,,,,,,,,,,,,,
