Repository: qixinke/Magweb

File: 镁合金储氢数据库.csv (part 17 of 20)
ID,Name,Mg,Ni,Cu,Ce,La,Nd,Pr,Sm,Y,Ag,Al,Ca,Co,Fe,In,Li,Mn,Nb,Ti,V,Zn,Cr,Pd,Si,Zr,Gd,B,C,ÃÜ(XM),¦ÄÃÜ(XM),×åGp,¦Ä×åGp,I2(ev),¦ÄI2(ev),Ô­¾¶(Rm),¦ÄÔ­¾¶(Rm),¹²¾¶(Rc),¦Ä¹²¾¶(Rc,×ÔÄÜ(W),¦Ä×ÔÄÜ(W),¾§Ìå(LP),¦Ä¾§Ìå(LP),¹¦º¯Êý,¦Ä¹¦º¯Êý,¾ø¶Ôµç¸ºÐÔ,¦Ä¾ø¶Ôµç¸ºÐÔ,AW,¦ÄAW,AN,¦ÄAN,Tb,¦ÄTb,Eea(ev),¦ÄEea(ev),I1,¦ÄI1,XP,¦ÄXP,Hf,¦ÄHf,Cm,¦ÄCm,VEC,fs,fp,fd,¦ÄVEC,K,¦ÄK,Tm,¦ÄTm,Vm,B,ÈÛ»¯ìÊSf,ÃÜ¶È,»ìºÏìÊHmix,¼ª²¼Ë¹×ÔÓÉÄÜGmix,oumigaµÄµ¹Êý,ìØSmix,¼Ó¹¤·½Ê½,ÇòÄ¥»úH2Ñ¹Á¦£¨MPa£©,ÇòÄ¥»úAr2Ñ¹Á¦£¨MPa£©,Çò·ÛÖÊÁ¿±È,ÇòÄ¥»ú×ªËÙ(Ô²ÅÌ×ªËÙ)£¨rpm£©,Ä¥·ÛÊ±¼ä£¨h£©,¡æ/min²îÊ¾É¨ÃèÁ¿ÈÈ·¨ (DSC) ºÍÈÈÖØ·¨ (TG) ¼ÓÈÈËÙÂÊ,ë²ÆøMPa,ÉÕ½áÎÂ¶È¡æ,ÉÕ½áÊ±¼äh,m/sÈÛÌå·ÄË¿ËÙÂÊ£¨Í­¹õÏßËÙ¶È½üËÆ±íÊ¾£©,ÑùÆ·µÄ¼ÓÈÈËÙÂÊ,ÎüÇâ±¥ºÍ±È£¨Ra(t))t min%,ÍÑÇâ±È£¨R d ( t )£©%,ÎÂ¶ÈC?a?(t)£¨tµÄÇâ»¯ÄÜÁ¦£©ÇâÈÝÁ¿,C?d?(t)£¨tµÄÇâ»¯ÄÜÁ¦£©Çâ½âÎüÈÝÁ¿,ÎüÇâËÙÂÊ,³õÊ¼ÎüÇâÎÂ¶È¡æ,ÇâÎüÊÕÎÂ¶È,ÇâÎüÊÕÑ¹Á¦,ÇâÎüÊÕÊ±¼ämin,ÎüHÁ¿,´¢ÇâÁ¿,¿ÉÄæ´¢ÇâÄÜÁ¦wt%,Çâ½âÎüÐ§ÂÊ,½âÎü¶¯Á¦Ñ§ÎÂ¶È,½âÎü¶¯Á¦Ñ§H2Ñ¹Á¦(MPa),½âÎü¶¯Á¦Ñ§H2Ñ¹Á¦Ê±¼ämin,½âÎüH2º¬Á¿,ÍÑÇâÁ¿,¿ªÊ¼½âÎüÎÂ¶È¡æ,·åÖµ½âÎüÎÂ¶È£¨´ÓµÚ70¸öÅ²¶¯£©¡æ,×îÖÕÍÑÇâÎÂ¶È¡æ,ÍêÈ«ÍÑÇâÊ±¼ä,ÎüÇâ»î»¯ÄÜE?ae(k)kJ/mol,Çâ½âÎü¹ý³ÌµÄ»î»¯ÄÜ (E de(a)),ÍÑÇâ»î»¯ÄÜE?de(k),ìÊ±ä¦¤H £¨ÐÎ³ÉìÊ£©?(kJ/mol)£¨ÎüÇâ,ìØ±ä¦¤S J/mol/K)£¨ÎüÇâ,ìÊ±ä¦¤H (kJ/mol)£¨·Ö½âìÊ£©Çâ½âÎü,ìØ±ä¦¤S J/mol/K)£¨Çâ½âÎü,ÎüÊÕPCTÆ½ºâÑ¹Á¦MPa,½âÎüPCTÆ½ºâÑ¹Á¦MPa,»î»¯ÎÂ¶È¡æ,H2»î»¯Ñ¹Á¦MPa,»î»¯Ñ­»·´ÎÊý
MHS0836,Mg10%£¨Mg1.8La0.2Ni£©,0.335951898,0.450708011,,,0.213340091,,,,,,,,,,,,,,,,,,,,,,,,1.696666386,0.072078346,4.733321369,0.78848195,15.81475199,0.121945294,0.150120058,0.128480035,0.139733369,0.140443969,4.139331037,0.1733325,136.3532852,0.658900479,4.145997719,0.171494395,3.92333225,0.095012896,43.40809861,0.692986269,20.33331592,0.604116535,2128.930932,0.444833632,0.179997774,4.039970436,7.506066362,0.06868748,1.49599906,0.198681187,11.36665342,0.366862082,25.41873185,0.028188613,4.733321369,0.422536279,0,0.577463721,0.78848195,145.2001231,0.398531009,1209.482155,0.308121752,0.014864459,88.86645964,0.00939795,3589400.311,-6.719992367,-8586.545376,0.000783232,7.093800721,¸ßÄÜÇòÄ¥·¨,,,20,500,70,,,,,,,,,,,,,150,2.5,0.83,4.5,,,,,,,,,,,,,,,,,,,,,,,,
MHS0837,Mg20%£¨Mg1.8La0.2Ni£©,0.335951898,0.450708011,,,0.213340091,,,,,,,,,,,,,,,,,,,,,,,,1.696666386,0.072078346,4.733321369,0.78848195,15.81475199,0.121945294,0.150120058,0.128480035,0.139733369,0.140443969,4.139331037,0.1733325,136.3532852,0.658900479,4.145997719,0.171494395,3.92333225,0.095012896,43.40809861,0.692986269,20.33331592,0.604116535,2128.930932,0.444833632,0.179997774,4.039970436,7.506066362,0.06868748,1.49599906,0.198681187,11.36665342,0.366862082,25.41873185,0.028188613,4.733321369,0.422536279,0,0.577463721,0.78848195,145.2001231,0.398531009,1209.482155,0.308121752,0.014864459,88.86645964,0.00939795,3589400.311,-6.719992367,-8586.545376,0.000783232,7.093800721,¸ßÄÜÇòÄ¥·¨,,,20,500,70,,,,,,,,,,,,,150,2.5,0.83,3.9,,,,,,,,,,,,,,,,,,,,,,,,
MHS0838,Mg30%£¨Mg1.8La0.2Ni£©,0.335951898,0.450708011,,,0.213340091,,,,,,,,,,,,,,,,,,,,,,,,1.696666386,0.072078346,4.733321369,0.78848195,15.81475199,0.121945294,0.150120058,0.128480035,0.139733369,0.140443969,4.139331037,0.1733325,136.3532852,0.658900479,4.145997719,0.171494395,3.92333225,0.095012896,43.40809861,0.692986269,20.33331592,0.604116535,2128.930932,0.444833632,0.179997774,4.039970436,7.506066362,0.06868748,1.49599906,0.198681187,11.36665342,0.366862082,25.41873185,0.028188613,4.733321369,0.422536279,0,0.577463721,0.78848195,145.2001231,0.398531009,1209.482155,0.308121752,0.014864459,88.86645964,0.00939795,3589400.311,-6.719992367,-8586.545376,0.000783232,7.093800721,¸ßÄÜÇòÄ¥·¨,,,20,500,70,,,,,,,,,,,,,150,2.5,0.83,2.9,,,,,,,,,,,,,,,,,,,,,,,,
MHS0839,Mg2Ni-1wt%Pd,0.448530916,0.541568094,,,,,,,,,,,,,,,,,,,,,0.00990099,,,,,,1.720368245,0.041199095,4.684519873,0.806379494,16.09093068,0.09239874,0.148230655,0.112786169,0.135345641,0.059131855,4.159489365,0.168988427,139.6790832,0.655514042,4.159891334,0.169095819,3.968284727,0.07740652,36.00441461,0.463570585,17.54992572,0.478970685,1974.902453,0.435990384,0.121461482,6.047938605,7.646321379,0.005249704,1.512310415,0.18856507,11.55062749,0.347283395,25.27171207,0.022424155,4.684519873,0.425507965,0,0.574492035,0.806379494,156.5914811,0.300916843,1193.614451,0.318884694,0.014147017,90.30127285,0.009677017,3128096.143,-3.887876603,-6521.928141,0.000596479,5.460758503,»úÐµºÏ½ð»¯,,,10,,20,,,,,,,,,,,,,100,1.17,30,0.66,,,,300,0.01£¨·ÅÇâÆºÌ¨Ñ¹£©,15,0.47,,,,,,,,,£¨523¡« 598 K£© 55.50,108.13,,,,,,,
MHS0840,Mg2Ni-1wt%Pd,0.448530916,0.541568094,,,,,,,,,,,,,,,,,,,,,0.00990099,,,,,,1.720368245,0.041199095,4.684519873,0.806379494,16.09093068,0.09239874,0.148230655,0.112786169,0.135345641,0.059131855,4.159489365,0.168988427,139.6790832,0.655514042,4.159891334,0.169095819,3.968284727,0.07740652,36.00441461,0.463570585,17.54992572,0.478970685,1974.902453,0.435990384,0.121461482,6.047938605,7.646321379,0.005249704,1.512310415,0.18856507,11.55062749,0.347283395,25.27171207,0.022424155,4.684519873,0.425507965,0,0.574492035,0.806379494,156.5914811,0.300916843,1193.614451,0.318884694,0.014147017,90.30127285,0.009677017,3128096.143,-3.887876603,-6521.928141,0.000596479,5.460758503,»úÐµºÏ½ð»¯,,,10,,20,,,,,,,,,,,,,200,1.17,30,1.58,,,,325,0.01£¨·ÅÇâÆºÌ¨Ñ¹£©,15,0.32,,,,,,,,,75.32,139.19,,,,,,,
MHS0841,Mg2Ni-1wt%Pd,0.448530916,0.541568094,,,,,,,,,,,,,,,,,,,,,0.00990099,,,,,,1.720368245,0.041199095,4.684519873,0.806379494,16.09093068,0.09239874,0.148230655,0.112786169,0.135345641,0.059131855,4.159489365,0.168988427,139.6790832,0.655514042,4.159891334,0.169095819,3.968284727,0.07740652,36.00441461,0.463570585,17.54992572,0.478970685,1974.902453,0.435990384,0.121461482,6.047938605,7.646321379,0.005249704,1.512310415,0.18856507,11.55062749,0.347283395,25.27171207,0.022424155,4.684519873,0.425507965,0,0.574492035,0.806379494,156.5914811,0.300916843,1193.614451,0.318884694,0.014147017,90.30127285,0.009677017,3128096.143,-3.887876603,-6521.928141,0.000596479,5.460758503,»úÐµºÏ½ð»¯,,,10,,20,,,,,,,,,,,,,225,1.17,30,2.03,,,,350,0.01£¨·ÅÇâÆºÌ¨Ñ¹£©,15,0.15,,,,,,,,,,,,,,,,,
MHS0842,Mg2Ni-1wt%Pd,0.448530916,0.541568094,,,,,,,,,,,,,,,,,,,,,0.00990099,,,,,,1.720368245,0.041199095,4.684519873,0.806379494,16.09093068,0.09239874,0.148230655,0.112786169,0.135345641,0.059131855,4.159489365,0.168988427,139.6790832,0.655514042,4.159891334,0.169095819,3.968284727,0.07740652,36.00441461,0.463570585,17.54992572,0.478970685,1974.902453,0.435990384,0.121461482,6.047938605,7.646321379,0.005249704,1.512310415,0.18856507,11.55062749,0.347283395,25.27171207,0.022424155,4.684519873,0.425507965,0,0.574492035,0.806379494,156.5914811,0.300916843,1193.614451,0.318884694,0.014147017,90.30127285,0.009677017,3128096.143,-3.887876603,-6521.928141,0.000596479,5.460758503,»úÐµºÏ½ð»¯,,,10,,20,,,,,,,,,,,,,250,1.17,30,2.64,,,,,,,,,,,,,,,,,,,,,,,,
MHS0843,Mg2Ni-1wt%Pd,0.448530916,0.541568094,,,,,,,,,,,,,,,,,,,,,0.00990099,,,,,,1.720368245,0.041199095,4.684519873,0.806379494,16.09093068,0.09239874,0.148230655,0.112786169,0.135345641,0.059131855,4.159489365,0.168988427,139.6790832,0.655514042,4.159891334,0.169095819,3.968284727,0.07740652,36.00441461,0.463570585,17.54992572,0.478970685,1974.902453,0.435990384,0.121461482,6.047938605,7.646321379,0.005249704,1.512310415,0.18856507,11.55062749,0.347283395,25.27171207,0.022424155,4.684519873,0.425507965,0,0.574492035,0.806379494,156.5914811,0.300916843,1193.614451,0.318884694,0.014147017,90.30127285,0.009677017,3128096.143,-3.887876603,-6521.928141,0.000596479,5.460758503,»úÐµºÏ½ð»¯,,,10,,20,,,,,,,,,,,,,250,1.17,30,0.66,,,,,,,,,,,,,,,,,,,,,,,,
MHS0844,Mg2Ni-1wt%Pd,0.448530916,0.541568094,,,,,,,,,,,,,,,,,,,,,0.00990099,,,,,,1.720368245,0.041199095,4.684519873,0.806379494,16.09093068,0.09239874,0.148230655,0.112786169,0.135345641,0.059131855,4.159489365,0.168988427,139.6790832,0.655514042,4.159891334,0.169095819,3.968284727,0.07740652,36.00441461,0.463570585,17.54992572,0.478970685,1974.902453,0.435990384,0.121461482,6.047938605,7.646321379,0.005249704,1.512310415,0.18856507,11.55062749,0.347283395,25.27171207,0.022424155,4.684519873,0.425507965,0,0.574492035,0.806379494,156.5914811,0.300916843,1193.614451,0.318884694,0.014147017,90.30127285,0.009677017,3128096.143,-3.887876603,-6521.928141,0.000596479,5.460758503,»úÐµºÏ½ð»¯,,,10,,20,,,,,,,,,,,,,300,1.17,30,1.58,,,,,,,,,,,,,,,,,,,,,,,,
MHS0845,Mg2Ni-1wt%Pd,0.448530916,0.541568094,,,,,,,,,,,,,,,,,,,,,0.00990099,,,,,,1.720368245,0.041199095,4.684519873,0.806379494,16.09093068,0.09239874,0.148230655,0.112786169,0.135345641,0.059131855,4.159489365,0.168988427,139.6790832,0.655514042,4.159891334,0.169095819,3.968284727,0.07740652,36.00441461,0.463570585,17.54992572,0.478970685,1974.902453,0.435990384,0.121461482,6.047938605,7.646321379,0.005249704,1.512310415,0.18856507,11.55062749,0.347283395,25.27171207,0.022424155,4.684519873,0.425507965,0,0.574492035,0.806379494,156.5914811,0.300916843,1193.614451,0.318884694,0.014147017,90.30127285,0.009677017,3128096.143,-3.887876603,-6521.928141,0.000596479,5.460758503,»úÐµºÏ½ð»¯,,,10,,20,,,,,,,,,,,,,325,1.17,30,2.03,,,,,,,,,,,,,,,,,,,,,,,,
MHS0846,Mg2Ni-1wt%Pd,0.448530916,0.541568094,,,,,,,,,,,,,,,,,,,,,0.00990099,,,,,,1.720368245,0.041199095,4.684519873,0.806379494,16.09093068,0.09239874,0.148230655,0.112786169,0.135345641,0.059131855,4.159489365,0.168988427,139.6790832,0.655514042,4.159891334,0.169095819,3.968284727,0.07740652,36.00441461,0.463570585,17.54992572,0.478970685,1974.902453,0.435990384,0.121461482,6.047938605,7.646321379,0.005249704,1.512310415,0.18856507,11.55062749,0.347283395,25.27171207,0.022424155,4.684519873,0.425507965,0,0.574492035,0.806379494,156.5914811,0.300916843,1193.614451,0.318884694,0.014147017,90.30127285,0.009677017,3128096.143,-3.887876603,-6521.928141,0.000596479,5.460758503,»úÐµºÏ½ð»¯,,,10,,20,,,,,,,,,,,,,350,1.17,30,2.64,,,,,,,,,,,,,,,,,,,,,,,,
MHS0847,Mg17Al12,0.560654519,,,,,,,,,,0.439345481,,,,,,,,,,,,,,,,,,1.545860828,0.095580343,6.551769628,0.826897713,16.60516948,0.112511014,0.153106827,0.054363808,0.132724055,0.074216091,3.879312537,0.067288187,126.8399111,0.731066289,3.916554288,0.077966002,3.534825436,0.072452453,25.41254486,0.051873232,12.41379724,0.039674647,1954.316254,0.360126524,-0.052410319,7.893692499,6.958682786,0.1175602,1.434139172,0.1030262,9.527594478,0.103386648,24.59216965,0.013398217,2.413797239,0.828570009,0.171429991,0,0.204040763,208.6208758,0.106236187,927.4203875,0.005480508,0.01516351,57.82771441,0.010273221,2060817.398,-1.940552672,-5231.334769,0.000371086,5.638644876,ÖýÌ¬,,,,,,,,,,,,,,,,,,350,,30,,2.85,,,380,,30,2.4,,,,,,,,,,,,,,,,,
MHS0848,Mg17Al12,0.560654519,,,,,,,,,,0.439345481,,,,,,,,,,,,,,,,,,1.545860828,0.095580343,6.551769628,0.826897713,16.60516948,0.112511014,0.153106827,0.054363808,0.132724055,0.074216091,3.879312537,0.067288187,126.8399111,0.731066289,3.916554288,0.077966002,3.534825436,0.072452453,25.41254486,0.051873232,12.41379724,0.039674647,1954.316254,0.360126524,-0.052410319,7.893692499,6.958682786,0.1175602,1.434139172,0.1030262,9.527594478,0.103386648,24.59216965,0.013398217,2.413797239,0.828570009,0.171429991,0,0.204040763,208.6208758,0.106236187,927.4203875,0.005480508,0.01516351,57.82771441,0.010273221,2060817.398,-1.940552672,-5231.334769,0.000371086,5.638644876,¸ßÄÜÇòÄ¥,,,30,300,30,,,,,,,,,,,,,350,,30,,4.03,,,380,,30,4.02,,,,,,,,,,,,,,,,,
MHS0849,Mg17Al12,0.560654519,,,,,,,,,,0.439345481,,,,,,,,,,,,,,,,,,1.545860828,0.095580343,6.551769628,0.826897713,16.60516948,0.112511014,0.153106827,0.054363808,0.132724055,0.074216091,3.879312537,0.067288187,126.8399111,0.731066289,3.916554288,0.077966002,3.534825436,0.072452453,25.41254486,0.051873232,12.41379724,0.039674647,1954.316254,0.360126524,-0.052410319,7.893692499,6.958682786,0.1175602,1.434139172,0.1030262,9.527594478,0.103386648,24.59216965,0.013398217,2.413797239,0.828570009,0.171429991,0,0.204040763,208.6208758,0.106236187,927.4203875,0.005480508,0.01516351,57.82771441,0.010273221,2060817.398,-1.940552672,-5231.334769,0.000371086,5.638644876,¸ßÄÜÇòÄ¥,,,30,300,70,,,,,,,,,,,,,350,,30,,4.27,,,380,,30,4.19,,,,,,,,,,,,,,,,,
MHS0850,Mg17Al12,0.560654519,,,,,,,,,,0.439345481,,,,,,,,,,,,,,,,,,1.545860828,0.095580343,6.551769628,0.826897713,16.60516948,0.112511014,0.153106827,0.054363808,0.132724055,0.074216091,3.879312537,0.067288187,126.8399111,0.731066289,3.916554288,0.077966002,3.534825436,0.072452453,25.41254486,0.051873232,12.41379724,0.039674647,1954.316254,0.360126524,-0.052410319,7.893692499,6.958682786,0.1175602,1.434139172,0.1030262,9.527594478,0.103386648,24.59216965,0.013398217,2.413797239,0.828570009,0.171429991,0,0.204040763,208.6208758,0.106236187,927.4203875,0.005480508,0.01516351,57.82771441,0.010273221,2060817.398,-1.940552672,-5231.334769,0.000371086,5.638644876,¸ßÄÜÇòÄ¥,,,30,300,100,,,,,,,,,,,,,350,,30,,4.18,,,380,,30,4.04,,,,,,,,,,,,,,,,,
MHS0851,Mg17Al12,0.560654519,,,,,,,,,,0.439345481,,,,,,,,,,,,,,,,,,1.545860828,0.095580343,6.551769628,0.826897713,16.60516948,0.112511014,0.153106827,0.054363808,0.132724055,0.074216091,3.879312537,0.067288187,126.8399111,0.731066289,3.916554288,0.077966002,3.534825436,0.072452453,25.41254486,0.051873232,12.41379724,0.039674647,1954.316254,0.360126524,-0.052410319,7.893692499,6.958682786,0.1175602,1.434139172,0.1030262,9.527594478,0.103386648,24.59216965,0.013398217,2.413797239,0.828570009,0.171429991,0,0.204040763,208.6208758,0.106236187,927.4203875,0.005480508,0.01516351,57.82771441,0.010273221,2060817.398,-1.940552672,-5231.334769,0.000371086,5.638644876,¸ßÄÜÇòÄ¥,,,30,300,70,,,,,,,,,,,,,200,,30,,1.07,,,,,,,,,,,,,,,,,,,,,,,
MHS0852,Mg17Al12,0.560654519,,,,,,,,,,0.439345481,,,,,,,,,,,,,,,,,,1.545860828,0.095580343,6.551769628,0.826897713,16.60516948,0.112511014,0.153106827,0.054363808,0.132724055,0.074216091,3.879312537,0.067288187,126.8399111,0.731066289,3.916554288,0.077966002,3.534825436,0.072452453,25.41254486,0.051873232,12.41379724,0.039674647,1954.316254,0.360126524,-0.052410319,7.893692499,6.958682786,0.1175602,1.434139172,0.1030262,9.527594478,0.103386648,24.59216965,0.013398217,2.413797239,0.828570009,0.171429991,0,0.204040763,208.6208758,0.106236187,927.4203875,0.005480508,0.01516351,57.82771441,0.010273221,2060817.398,-1.940552672,-5231.334769,0.000371086,5.638644876,¸ßÄÜÇòÄ¥,,,30,300,70,,,,,,,,,,,,,280,,,,3.02,,,,,,,,,,,,,,,,,,,,,,,
MHS0853,Mg17Al12,0.560654519,,,,,,,,,,0.439345481,,,,,,,,,,,,,,,,,,1.545860828,0.095580343,6.551769628,0.826897713,16.60516948,0.112511014,0.153106827,0.054363808,0.132724055,0.074216091,3.879312537,0.067288187,126.8399111,0.731066289,3.916554288,0.077966002,3.534825436,0.072452453,25.41254486,0.051873232,12.41379724,0.039674647,1954.316254,0.360126524,-0.052410319,7.893692499,6.958682786,0.1175602,1.434139172,0.1030262,9.527594478,0.103386648,24.59216965,0.013398217,2.413797239,0.828570009,0.171429991,0,0.204040763,208.6208758,0.106236187,927.4203875,0.005480508,0.01516351,57.82771441,0.010273221,2060817.398,-1.940552672,-5231.334769,0.000371086,5.638644876,¸ßÄÜÇòÄ¥,,,30,300,70,,,,,,,,,,,,,320,,,,4.07,,,,,,,,,,,,,,,,,,,,,,,
MHS0854,Mg17Al12,0.560654519,,,,,,,,,,0.439345481,,,,,,,,,,,,,,,,,,1.545860828,0.095580343,6.551769628,0.826897713,16.60516948,0.112511014,0.153106827,0.054363808,0.132724055,0.074216091,3.879312537,0.067288187,126.8399111,0.731066289,3.916554288,0.077966002,3.534825436,0.072452453,25.41254486,0.051873232,12.41379724,0.039674647,1954.316254,0.360126524,-0.052410319,7.893692499,6.958682786,0.1175602,1.434139172,0.1030262,9.527594478,0.103386648,24.59216965,0.013398217,2.413797239,0.828570009,0.171429991,0,0.204040763,208.6208758,0.106236187,927.4203875,0.005480508,0.01516351,57.82771441,0.010273221,2060817.398,-1.940552672,-5231.334769,0.000371086,5.638644876,¸ßÄÜÇòÄ¥,,,30,300,100,,,,,,,,,,,,,200,,30,2.84,,,,,,,,,,,,,,,,,,,,,,,,
MHS0855,Mg¨C40 wt%Ti0.28Cr0.50V0.22,0.714285714,,,,,,,,,,,,,,,,,,0.075667088,0.063271984,,0.146775213,,,,,,,1.64669814,0.033902488,2.51889342,0.489370662,15.07308716,0.034415464,0.155626236,0.069602971,0.142121583,0.031825404,3.767130542,0.066601866,175.4761683,0.382721459,3.780602433,0.073437996,3.728728593,0.017947817,28.54365019,0.339706208,13.80806962,0.299787243,1671.661011,0.428979187,-0.25973763,1.291386347,7.506359657,0.042476835,1.359923348,0.085105822,10.24443308,0.349525337,24.75597148,0.016888411,2.51889342,0.762011792,0,0.237988208,0.489370662,169.0476638,0.294193014,1115.016804,0.394508651,0.016003111,61.27584949,0.009187694,2180899.739,11.50954809,-5629.747045,0.002040245,5.059346703,µç»¡ÈÛÁ¶,2,,10,,40,20,,,,,,,,,,,,25,3,10,3.2,,,,,,,,,,,,,,,,,,,,,,,,
MHS0856,Mg¨C40 wt%Ti0.28Cr0.50V0.22,0.714285714,,,,,,,,,,,,,,,,,,0.075667088,0.063271984,,0.146775213,,,,,,,1.64669814,0.033902488,2.51889342,0.489370662,15.07308716,0.034415464,0.155626236,0.069602971,0.142121583,0.031825404,3.767130542,0.066601866,175.4761683,0.382721459,3.780602433,0.073437996,3.728728593,0.017947817,28.54365019,0.339706208,13.80806962,0.299787243,1671.661011,0.428979187,-0.25973763,1.291386347,7.506359657,0.042476835,1.359923348,0.085105822,10.24443308,0.349525337,24.75597148,0.016888411,2.51889342,0.762011792,0,0.237988208,0.489370662,169.0476638,0.294193014,1115.016804,0.394508651,0.016003111,61.27584949,0.009187694,2180899.739,11.50954809,-5629.747045,0.002040245,5.059346703,µç»¡ÈÛÁ¶,2,,10,,40,20,,,,,,,,,,,,95,3,10,3.5,,,,,,,,,,,,,,,,,,,,,,,,
MHS0857,Mg¨C40 wt%Ti0.28Cr0.50V0.22,0.714285714,,,,,,,,,,,,,,,,,,0.075667088,0.063271984,,0.146775213,,,,,,,1.64669814,0.033902488,2.51889342,0.489370662,15.07308716,0.034415464,0.155626236,0.069602971,0.142121583,0.031825404,3.767130542,0.066601866,175.4761683,0.382721459,3.780602433,0.073437996,3.728728593,0.017947817,28.54365019,0.339706208,13.80806962,0.299787243,1671.661011,0.428979187,-0.25973763,1.291386347,7.506359657,0.042476835,1.359923348,0.085105822,10.24443308,0.349525337,24.75597148,0.016888411,2.51889342,0.762011792,0,0.237988208,0.489370662,169.0476638,0.294193014,1115.016804,0.394508651,0.016003111,61.27584949,0.009187694,2180899.739,11.50954809,-5629.747045,0.002040245,5.059346703,µç»¡ÈÛÁ¶,2,,10,,40,20,,,,,,,,,,,,180,3,10,3.8,,,,,,,,,,,,,,,,,,,,,,,,
MHS0858,Mg¨C40 wt%Ti0.28Cr0.50V0.22,0.714285714,,,,,,,,,,,,,,,,,,0.075667088,0.063271984,,0.146775213,,,,,,,1.64669814,0.033902488,2.51889342,0.489370662,15.07308716,0.034415464,0.155626236,0.069602971,0.142121583,0.031825404,3.767130542,0.066601866,175.4761683,0.382721459,3.780602433,0.073437996,3.728728593,0.017947817,28.54365019,0.339706208,13.80806962,0.299787243,1671.661011,0.428979187,-0.25973763,1.291386347,7.506359657,0.042476835,1.359923348,0.085105822,10.24443308,0.349525337,24.75597148,0.016888411,2.51889342,0.762011792,0,0.237988208,0.489370662,169.0476638,0.294193014,1115.016804,0.394508651,0.016003111,61.27584949,0.009187694,2180899.739,11.50954809,-5629.747045,0.002040245,5.059346703,µç»¡ÈÛÁ¶,2,,10,,40,20,,,,,,,,,,,,275,3,10,4,,,,,,,,,,,,,,,,,,,,,,,,
MHS0859,Mg-10 wt% Ni,0.9,0.1,,,,,,,,,,,,,,,,,,,,,,,,,,,1.676598098,0.018346696,2.351898558,0.697536564,15.17331799,0.042344151,0.15853845,0.045918672,0.140252216,0.024856202,3.725541106,0.082014848,196.2164394,0.202703462,3.725541106,0.082014848,3.778591758,0.03527597,25.81765355,0.273143442,12.70379712,0.258274786,1443.188884,0.259035371,-0.331379781,0.965370822,7.645736076,0.000160926,1.336392392,0.092068874,9.073892218,0.192097134,24.92182877,0.009882315,2.351898558,0.850376813,0,0.149623187,0.697536564,185.6452553,0.109357083,958.5597924,0.172215505,0.016786615,50.93828817,0.009466172,1890197.76,-0.672838968,-1438.486709,0.00046796,1.499973065,Ðý×ªÔ²Öù·¨ (RCM),,,,,,,,,,,,,,,,,,300,,,,6.97£¨µÚ 160 ´ÎÑ­»·Ê±£©,4.6,,350,,,,,,,,40,,,,,,,,,,,,
MHS0860,Mg-20 wt% Ni-Y,0.909090909,0.036150159,,,,,,,0.054758932,,,,,,,,,,,,,,,,,,,,1.667927531,0.02401362,2.143476147,0.470163796,15.04072071,0.035303603,0.159854499,0.032185534,0.141510144,0.046135667,3.674825779,0.054541184,199.4392253,0.148722131,3.674825779,0.054541184,3.751434684,0.028873678,25.88307351,0.351754593,12.68550016,0.307668373,1428.010881,0.252311243,-0.363859891,0.585966352,7.623171179,0.023428188,1.318130295,0.057787389,8.878548291,0.125224763,24.9146256,0.010224734,2.143476147,0.9330638,0,0.0669362,0.470163796,185.6638126,0.133523545,949.9482493,0.155591439,0.017158094,47.08837251,0.009346349,1854072.844,-0.648856667,-1290.61106,0.000503004,1.357928923,·´Ó¦»úÐµºÏ½ð»¯ (RMA),3,,15,,40,,,,,,,,,,,,,20,3,20,4.16,,,,250,0.02,30,4.67,5.06,,,,,,,,,,,,,,,,
MHS0861,Mg-20 wt% Ni-Y,0.909090909,0.036150159,,,,,,,0.054758932,,,,,,,,,,,,,,,,,,,,1.667927531,0.02401362,2.143476147,0.470163796,15.04072071,0.035303603,0.159854499,0.032185534,0.141510144,0.046135667,3.674825779,0.054541184,199.4392253,0.148722131,3.674825779,0.054541184,3.751434684,0.028873678,25.88307351,0.351754593,12.68550016,0.307668373,1428.010881,0.252311243,-0.363859891,0.585966352,7.623171179,0.023428188,1.318130295,0.057787389,8.878548291,0.125224763,24.9146256,0.010224734,2.143476147,0.9330638,0,0.0669362,0.470163796,185.6638126,0.133523545,949.9482493,0.155591439,0.017158094,47.08837251,0.009346349,1854072.844,-0.648856667,-1290.61106,0.000503004,1.357928923,·´Ó¦»úÐµºÏ½ð»¯ (RMA),3,,15,,40,,,,,,,,,,,,,100,3,1,4.78,,,,270,0.02,20,5.38,,,,,,,,,,,,,,,,,
MHS0862,Mg-20 wt% Ni-Y,0.909090909,0.036150159,,,,,,,0.054758932,,,,,,,,,,,,,,,,,,,,1.667927531,0.02401362,2.143476147,0.470163796,15.04072071,0.035303603,0.159854499,0.032185534,0.141510144,0.046135667,3.674825779,0.054541184,199.4392253,0.148722131,3.674825779,0.054541184,3.751434684,0.028873678,25.88307351,0.351754593,12.68550016,0.307668373,1428.010881,0.252311243,-0.363859891,0.585966352,7.623171179,0.023428188,1.318130295,0.057787389,8.878548291,0.125224763,24.9146256,0.010224734,2.143476147,0.9330638,0,0.0669362,0.470163796,185.6638126,0.133523545,949.9482493,0.155591439,0.017158094,47.08837251,0.009346349,1854072.844,-0.648856667,-1290.61106,0.000503004,1.357928923,·´Ó¦»úÐµºÏ½ð»¯ (RMA),3,,15,,40,,,,,,,,,,,,,200,3,1,5.59,,,,300,0.02,8,5.41,,,,,,,,,,,,,,,,,
MHS0863,Mg2Ni,0.453016225,0.546983775,,,,,,,,,,,,,,,,,,,,,,,,,,,1.719999773,0.041110818,4.666654551,0.808123216,16.07987192,0.091852098,0.14826672,0.112869843,0.135333359,0.05921576,4.15666441,0.168979708,140.0966271,0.652629274,4.15666441,0.168979708,3.966665682,0.077246891,35.76774792,0.453224756,17.3333091,0.435142749,1970.663906,0.436081192,0.119997637,6.128372465,7.644000009,0.000370019,1.509999091,0.187312955,11.53332046,0.3474224,25.26933151,0.022404874,4.666654551,0.428572541,0,0.571427459,0.808123216,157.0001499,0.297254458,1191.482114,0.318494255,0.014157973,89.99979555,0.00967981,3105123.722,-3.555547478,-6308.843232,0.000563899,5.291970068,HPMRÖÆ±¸UFP,,,,,,,,,,,,,,,,,,300?£¨Î´»î»¯£©,4,1,2.61,,,,300£¨ 40  bar ÇâÆøÑ¹Á¦ÏÂ 573 K Çâ»¯ 2  hºó£©,,,,,,,,4,,,,,,,,,,,,
MHS0864,Mg2Ni0.95Co0.05,0.452965569,0.51957648,,,,,,,,,,,0.027457951,,,,,,,,,,,,,,,,1.719166446,0.040610463,4.649988208,0.806404958,16.06173456,0.090760147,0.148275052,0.11278482,0.135366692,0.058882294,4.149164476,0.167286411,140.2808195,0.649990997,4.15416447,0.168291664,3.964999042,0.076750543,35.77174589,0.453332905,17.31664306,0.434261219,1970.897308,0.436197906,0.111664373,6.504626971,7.648016671,0.003982597,1.509499115,0.186923292,11.51665414,0.346051084,25.24833158,0.022155757,4.649988208,0.430108618,0,0.569891382,0.806404958,157.150146,0.295708694,1192.148811,0.319134928,0.014159605,89.99980068,0.009660417,3105330.691,-3.244436248,-6967.922142,0.000465842,5.842121087,HPMRÖÆ±¸UFP,,,,,,,,,,,,,,,,,,300£¨Î´»î»¯£©,4,1,2.63,,,,300£¨ 40  bar ÇâÆøÑ¹Á¦ÏÂ 573 K Çâ»¯ 2  hºó£©,,,,,,,,4,,,,,,,,,,,,
MHS0865,Mg2Ni0.9Co0.1,0.452914924,0.492175315,,,,,,,,,,,0.054909762,,,,,,,,,,,,,,,,1.71833312,0.040097003,4.633321867,0.804631602,16.0435972,0.08963549,0.148283384,0.112699724,0.135400024,0.05854622,4.141664542,0.16554296,140.4650119,0.647352094,4.15166453,0.167596902,3.963332402,0.076247788,35.77574386,0.453440948,17.29997703,0.433371941,1971.13071,0.436314495,0.10333111,6.939524909,7.652033332,0.005567868,1.508999138,0.186531688,11.49998781,0.34465948,25.22733166,0.021871288,4.633321867,0.431655744,0,0.568344256,0.804631602,157.300142,0.294157383,1192.815507,0.319771814,0.014161236,89.99980581,0.009641045,3105537.642,-2.933325088,-7389.898738,0.000397095,6.192881773,HPMRÖÆ±¸UFP,,,,,,,,,,,,,,,,,,300£¨Î´»î»¯£©,4,1,2.64,,,,300£¨ 40  bar ÇâÆøÑ¹Á¦ÏÂ 573 K Çâ»¯ 2  hºó£©,,,,,,,,4,,,,,,,,,,,,
MHS0866,Mg2Ni,0.453016225,0.546983775,,,,,,,,,,,,,,,,,,,,,,,,,,,1.719999773,0.041110818,4.666654551,0.808123216,16.07987192,0.091852098,0.14826672,0.112869843,0.135333359,0.05921576,4.15666441,0.168979708,140.0966271,0.652629274,4.15666441,0.168979708,3.966665682,0.077246891,35.76774792,0.453224756,17.3333091,0.435142749,1970.663906,0.436081192,0.119997637,6.128372465,7.644000009,0.000370019,1.509999091,0.187312955,11.53332046,0.3474224,25.26933151,0.022404874,4.666654551,0.428572541,0,0.571427459,0.808123216,157.0001499,0.297254458,1191.482114,0.318494255,0.014157973,89.99979555,0.00967981,3105123.722,-3.555547478,-6308.843232,0.000563899,5.291970068,HPMRÖÆ±¸UFP,,,,,,,,,,,,,,,,,,200£¨Î´»î»¯£©,4,1,1.85,,,,,,,,,,,,,,,,,,,,,,,,
MHS0867,Mg2Ni0.95Co0.05,0.452965569,0.51957648,,,,,,,,,,,0.027457951,,,,,,,,,,,,,,,,1.719166446,0.040610463,4.649988208,0.806404958,16.06173456,0.090760147,0.148275052,0.11278482,0.135366692,0.058882294,4.149164476,0.167286411,140.2808195,0.649990997,4.15416447,0.168291664,3.964999042,0.076750543,35.77174589,0.453332905,17.31664306,0.434261219,1970.897308,0.436197906,0.111664373,6.504626971,7.648016671,0.003982597,1.509499115,0.186923292,11.51665414,0.346051084,25.24833158,0.022155757,4.649988208,0.430108618,0,0.569891382,0.806404958,157.150146,0.295708694,1192.148811,0.319134928,0.014159605,89.99980068,0.009660417,3105330.691,-3.244436248,-6967.922142,0.000465842,5.842121087,HPMRÖÆ±¸UFP,,,,,,,,,,,,,,,,,,200£¨Î´»î»¯£©,4,1,2.16,,,,,,,,,,,,,,,,,,,,,,,,
MHS0868,Mg2Ni0.9Co0.1,0.452914924,0.492175315,,,,,,,,,,,0.054909762,,,,,,,,,,,,,,,,1.71833312,0.040097003,4.633321867,0.804631602,16.0435972,0.08963549,0.148283384,0.112699724,0.135400024,0.05854622,4.141664542,0.16554296,140.4650119,0.647352094,4.15166453,0.167596902,3.963332402,0.076247788,35.77574386,0.453440948,17.29997703,0.433371941,1971.13071,0.436314495,0.10333111,6.939524909,7.652033332,0.005567868,1.508999138,0.186531688,11.49998781,0.34465948,25.22733166,0.021871288,4.633321867,0.431655744,0,0.568344256,0.804631602,157.300142,0.294157383,1192.815507,0.319771814,0.014161236,89.99980581,0.009641045,3105537.642,-2.933325088,-7389.898738,0.000397095,6.192881773,HPMRÖÆ±¸UFP,,,,,,,,,,,,,,,,,,200£¨Î´»î»¯£©,4,1,2.07,,,,,,,,,,,,,,,,,,,,,,ÔÚ400¡æ»î»¯4Ð¡Ê±,4¡Á10-4Pa,
MHS0869,Mg3La,0.344222825,,,,0.655777175,,,,,,,,,,,,,,,,,,,,,,,,1.5825,0.095769002,2.25,0.19245009,14.0413025,0.122638237,0.16705,0.072060779,0.1575,0.181452942,3.595,0.031316635,190.7105,0.127489903,3.62,0.019138683,3.5875,0.078455263,52.95625,0.937102244,23.25,0.8380891,1956.5,0.525413828,-0.175,2.226922467,7.12875,0.125674667,1.2575,0.07231226,8.075,0.13405966,25.42925,0.038160051,2.25,0.888888889,0,0.111111111,0.19245009,145.75,0.52585419,990.65,0.118016887,0.01983555,40.75,0.008151214,3281412.173,-5.25,-4636.790764,0.001133532,4.675254392,¸ÐÓ¦ÈÛÁ¶,,,,,,,,,,,,,,,,,,,,,,2.9,2.89,,296.5,0.101325,,,,,,,,,,,,,?81.0,?142,,,,,
MHS0870,Mg3Nd,0.335773986,,,,,0.664226014,,,,,,,,,,,,,,,,,,,,,,,1.6425,0.028999329,2.25,0.19245009,13.971345,0.13192506,0.161075,0.010484244,0.156,0.166543347,3.52,0.068888384,188.99975,0.144321721,3.82,0.072546631,3.5625,0.091160569,54.28875,0.956614002,24,0.866025404,1865.5,0.466553487,-0.17,2.343362857,7.11575,0.129068607,1.2675,0.058076654,8.3,0.083472328,25.51425,0.0438032,2.25,0.888888889,0,0.111111111,0.19245009,146.75,0.510468126,1016.65,0.159294497,0.017507932,41.75,0.008164068,3472868.589,-4.5,-4757.597378,0.000946751,4.675254392,¸ÐÓ¦ÈÛÁ¶,,,,,,,,,,,,,,,,,,,,,,2,1.95,,290.2,0.101325,,,,,,,,,,,,,?68.2,?121,,,,,
MHS0871,Mg2Ni,0.453016225,0.546983775,,,,,,,,,,,,,,,,,,,,,,,,,,,1.719999773,0.041110818,4.666654551,0.808123216,16.07987192,0.091852098,0.14826672,0.112869843,0.135333359,0.05921576,4.15666441,0.168979708,140.0966271,0.652629274,4.15666441,0.168979708,3.966665682,0.077246891,35.76774792,0.453224756,17.3333091,0.435142749,1970.663906,0.436081192,0.119997637,6.128372465,7.644000009,0.000370019,1.509999091,0.187312955,11.53332046,0.3474224,25.26933151,0.022404874,4.666654551,0.428572541,0,0.571427459,0.808123216,157.0001499,0.297254458,1191.482114,0.318494255,0.014157973,89.99979555,0.00967981,3105123.722,-3.555547478,-6308.843232,0.000563899,5.291970068,èÆÑÐÄ¥ 20 min+¼¤¹âÉÕ½á,,,¼¤¹âÉ¨ÃèËÙÂÊÎª 60??mm/min,×Ü¼¤¹âÉÕ½áÊ±¼äÔ¼Îª 5-10?Ãë,¼¤¹âÊøÖ±¾¶Îª 3-5??mm,,,,,,,,,,,,,,,,,3.23,,,,,,,,,,,,,,,,,,,,,,,
MHS0872,Mg2Ni,0.453016225,0.546983775,,,,,,,,,,,,,,,,,,,,,,,,,,,1.719999773,0.041110818,4.666654551,0.808123216,16.07987192,0.091852098,0.14826672,0.112869843,0.135333359,0.05921576,4.15666441,0.168979708,140.0966271,0.652629274,4.15666441,0.168979708,3.966665682,0.077246891,35.76774792,0.453224756,17.3333091,0.435142749,1970.663906,0.436081192,0.119997637,6.128372465,7.644000009,0.000370019,1.509999091,0.187312955,11.53332046,0.3474224,25.26933151,0.022404874,4.666654551,0.428572541,0,0.571427459,0.808123216,157.0001499,0.297254458,1191.482114,0.318494255,0.014157973,89.99979555,0.00967981,3105123.722,-3.555547478,-6308.843232,0.000563899,5.291970068,ÇòÄ¥ 2  h+¼¤¹âÉÕ½á,,,,,,,,,,,,,,,,,,,,,,3.44,,,,,,,,,,,,,,,,,,,,,,,
MHS0873,Mg95Ni5,0.887234672,0.112765328,,,,,,,,,,,,,,,,,,,,,,,,,,,1.677499951,0.019488312,2.39999741,0.726481713,15.19215549,0.044947391,0.158325011,0.04886797,0.140150006,0.026436337,3.734499518,0.086955956,195.0503128,0.216720404,3.734499518,0.086955956,3.78249979,0.037452423,26.02440887,0.287989444,12.79999482,0.272430459,1454.14941,0.273226683,-0.322000505,1.055877459,7.645700002,0.000171033,1.339999806,0.097587005,9.124997248,0.20301665,24.92904961,0.010499842,2.39999741,0.833334233,0,0.166665767,0.726481713,185.050032,0.116598108,963.3997394,0.182110434,0.016731994,51.7499563,0.009471663,1911557.626,-0.759995338,-1590.800984,0.000477972,1.650447809,HCS??+??MM,,0.1,30,200,10,,,,,,,,,,,,,40,3,10,,1.45,,,407,0.101325,,,,187,,297,,,,,,,,,,,,,
MHS0874,Mg88.7Ni11.3,0.764735352,0.235264648,,,,,,,,,,,,,,,,,,,,,,,,,,,1.686949898,0.028150685,2.903994535,0.87215581,15.38954155,0.064454407,0.156088524,0.072004106,0.139079012,0.038697883,3.828368982,0.123217492,182.8312175,0.335853992,3.828368982,0.123217492,3.823449556,0.053821758,28.19086571,0.386192151,13.80798907,0.366850769,1568.997755,0.367844471,-0.223721066,2.207585868,7.645322004,0.000248459,1.37779959,0.137868511,9.660494194,0.278560458,25.00471218,0.015206212,2.903994535,0.68870653,0,0.31129347,0.87215581,178.8130676,0.175281397,1014.11445,0.251309436,0.016159654,60.25490778,0.009526039,2144061.511,-1.603687541,-2975.681844,0.000539222,2.932684922,HCS??+??MM,,0.1,30,200,10,,,,,,,,,,,,,40,3,10,,1.85,,,,,,,,,,,,,,,,,,,,,,,
MHS0875,Mg80Ni20,0.623552879,0.376447121,,,,,,,,,,,,,,,,,,,,,,,,,,,1.699999836,0.035294049,3.599991277,0.888889225,15.66212258,0.080017854,0.153000039,0.092810244,0.137600019,0.049418497,3.957998375,0.150580856,165.9572115,0.467480989,3.957998375,0.150580856,3.879999291,0.067010185,31.1826425,0.441121431,15.19998255,0.421052254,1727.598012,0.422088069,-0.088001701,7.090757529,7.644800007,0.000313938,1.429999346,0.167831901,10.39999073,0.3269227,25.10919869,0.019132391,3.599991277,0.555556902,0,0.444443098,0.888889225,170.200108,0.232666827,1084.149122,0.297006505,0.015369278,71.99985279,0.009592768,2493620.323,-2.559989532,-4512.981556,0.000567572,4.160333182,HCS??+??MM,,0.1,30,200,10,,,,,,,,,,,,,40,3,10,,2.77,,,,,,,,,,,,,,,,,,,,,,,
MHS0876,Mg75Ni25,0.55403167,0.44596833,,,,,,,,,,,,,,,,,,,,,,,,,,,1.707499808,0.038039123,3.999989777,0.866026142,15.8187785,0.085764067,0.151225045,0.101649331,0.136750022,0.053829632,4.032498096,0.159997057,156.2594978,0.537470276,4.032498096,0.159997057,3.912499169,0.071938105,32.90205606,0.452573195,15.99997955,0.433012517,1818.747671,0.434024369,-0.010001993,67.53640361,7.644500008,0.000339862,1.459999233,0.177950216,10.82498914,0.340009736,25.16924847,0.020662014,3.999989777,0.500001278,0,0.499998722,0.866026142,165.2501265,0.259413928,1124.398971,0.310009739,0.014915039,78.74982749,0.009627356,2711288.684,-2.999989777,-5259.838096,0.000570683,4.675242721,HCS??+??MM,,0.1,30,200,10,,,,,,,,,,,,,40,3,10,,2.53,,,,,,,,,,,,,,,,,,,,,,,
MHS0877,Mg95Ni5,0.887234672,0.112765328,,,,,,,,,,,,,,,,,,,,,,,,,,,1.677499951,0.019488312,2.39999741,0.726481713,15.19215549,0.044947391,0.158325011,0.04886797,0.140150006,0.026436337,3.734499518,0.086955956,195.0503128,0.216720404,3.734499518,0.086955956,3.78249979,0.037452423,26.02440887,0.287989444,12.79999482,0.272430459,1454.14941,0.273226683,-0.322000505,1.055877459,7.645700002,0.000171033,1.339999806,0.097587005,9.124997248,0.20301665,24.92904961,0.010499842,2.39999741,0.833334233,0,0.166665767,0.726481713,185.050032,0.116598108,963.3997394,0.182110434,0.016731994,51.7499563,0.009471663,1911557.626,-0.759995338,-1590.800984,0.000477972,1.650447809,HCS??+??MM,,0.1,30,200,10,,,,,,,,,,,,,100,3,10,,4.88,,,,,,,,,,,,,,,,,,,,,,,
MHS0878,Mg88.7Ni11.3,0.764735352,0.235264648,,,,,,,,,,,,,,,,,,,,,,,,,,,1.686949898,0.028150685,2.903994535,0.87215581,15.38954155,0.064454407,0.156088524,0.072004106,0.139079012,0.038697883,3.828368982,0.123217492,182.8312175,0.335853992,3.828368982,0.123217492,3.823449556,0.053821758,28.19086571,0.386192151,13.80798907,0.366850769,1568.997755,0.367844471,-0.223721066,2.207585868,7.645322004,0.000248459,1.37779959,0.137868511,9.660494194,0.278560458,25.00471218,0.015206212,2.903994535,0.68870653,0,0.31129347,0.87215581,178.8130676,0.175281397,1014.11445,0.251309436,0.016159654,60.25490778,0.009526039,2144061.511,-1.603687541,-2975.681844,0.000539222,2.932684922,HCS??+??MM,,0.1,30,200,10,,,,,,,,,,,,,100,3,10,,4.58,,,,,,,,,,,,,,,,,,,,,,,
MHS0879,Mg80Ni20,0.623552879,0.376447121,,,,,,,,,,,,,,,,,,,,,,,,,,,1.699999836,0.035294049,3.599991277,0.888889225,15.66212258,0.080017854,0.153000039,0.092810244,0.137600019,0.049418497,3.957998375,0.150580856,165.9572115,0.467480989,3.957998375,0.150580856,3.879999291,0.067010185,31.1826425,0.441121431,15.19998255,0.421052254,1727.598012,0.422088069,-0.088001701,7.090757529,7.644800007,0.000313938,1.429999346,0.167831901,10.39999073,0.3269227,25.10919869,0.019132391,3.599991277,0.555556902,0,0.444443098,0.888889225,170.200108,0.232666827,1084.149122,0.297006505,0.015369278,71.99985279,0.009592768,2493620.323,-2.559989532,-4512.981556,0.000567572,4.160333182,HCS??+??MM,,0.1,30,200,10,,,,,,,,,,,,,100,3,10,,3.8,,,,,,,,,,,,,,,,,,,,,,,
MHS0880,Mg75Ni25,0.55403167,0.44596833,,,,,,,,,,,,,,,,,,,,,,,,,,,1.707499808,0.038039123,3.999989777,0.866026142,15.8187785,0.085764067,0.151225045,0.101649331,0.136750022,0.053829632,4.032498096,0.159997057,156.2594978,0.537470276,4.032498096,0.159997057,3.912499169,0.071938105,32.90205606,0.452573195,15.99997955,0.433012517,1818.747671,0.434024369,-0.010001993,67.53640361,7.644500008,0.000339862,1.459999233,0.177950216,10.82498914,0.340009736,25.16924847,0.020662014,3.999989777,0.500001278,0,0.499998722,0.866026142,165.2501265,0.259413928,1124.398971,0.310009739,0.014915039,78.74982749,0.009627356,2711288.684,-2.999989777,-5259.838096,0.000570683,4.675242721,HCS??+??MM,,0.1,30,200,10,,,,,,,,,,,,,100,3,10,,3.51,,,,,,,,,,,,,,,,,,,,,,,
MHS0881,Mg95Ni5,0.887234672,0.112765328,,,,,,,,,,,,,,,,,,,,,,,,,,,1.677499951,0.019488312,2.39999741,0.726481713,15.19215549,0.044947391,0.158325011,0.04886797,0.140150006,0.026436337,3.734499518,0.086955956,195.0503128,0.216720404,3.734499518,0.086955956,3.78249979,0.037452423,26.02440887,0.287989444,12.79999482,0.272430459,1454.14941,0.273226683,-0.322000505,1.055877459,7.645700002,0.000171033,1.339999806,0.097587005,9.124997248,0.20301665,24.92904961,0.010499842,2.39999741,0.833334233,0,0.166665767,0.726481713,185.050032,0.116598108,963.3997394,0.182110434,0.016731994,51.7499563,0.009471663,1911557.626,-0.759995338,-1590.800984,0.000477972,1.650447809,HCS??+??MM,,0.1,30,200,10,,,,,,,,,,,,,200,3,10,,5.41,,,,,,,,,,,,,,,,,,,,,,,
MHS0882,Mg88.7Ni11.3,0.764735352,0.235264648,,,,,,,,,,,,,,,,,,,,,,,,,,,1.686949898,0.028150685,2.903994535,0.87215581,15.38954155,0.064454407,0.156088524,0.072004106,0.139079012,0.038697883,3.828368982,0.123217492,182.8312175,0.335853992,3.828368982,0.123217492,3.823449556,0.053821758,28.19086571,0.386192151,13.80798907,0.366850769,1568.997755,0.367844471,-0.223721066,2.207585868,7.645322004,0.000248459,1.37779959,0.137868511,9.660494194,0.278560458,25.00471218,0.015206212,2.903994535,0.68870653,0,0.31129347,0.87215581,178.8130676,0.175281397,1014.11445,0.251309436,0.016159654,60.25490778,0.009526039,2144061.511,-1.603687541,-2975.681844,0.000539222,2.932684922,HCS??+??MM,,0.1,30,200,10,,,,,,,,,,,,,200,3,10,,5.04,,,,,,,,,,,,,,,,,,,,,,,
MHS0883,Mg80Ni20,0.623552879,0.376447121,,,,,,,,,,,,,,,,,,,,,,,,,,,1.699999836,0.035294049,3.599991277,0.888889225,15.66212258,0.080017854,0.153000039,0.092810244,0.137600019,0.049418497,3.957998375,0.150580856,165.9572115,0.467480989,3.957998375,0.150580856,3.879999291,0.067010185,31.1826425,0.441121431,15.19998255,0.421052254,1727.598012,0.422088069,-0.088001701,7.090757529,7.644800007,0.000313938,1.429999346,0.167831901,10.39999073,0.3269227,25.10919869,0.019132391,3.599991277,0.555556902,0,0.444443098,0.888889225,170.200108,0.232666827,1084.149122,0.297006505,0.015369278,71.99985279,0.009592768,2493620.323,-2.559989532,-4512.981556,0.000567572,4.160333182,HCS??+??MM,,0.1,30,200,10,,,,,,,,,,,,,200,3,10,,4.06,,,,,,,,,,,,,,,,,,,,,,,
MHS0884,Mg75Ni25,0.55403167,0.44596833,,,,,,,,,,,,,,,,,,,,,,,,,,,1.707499808,0.038039123,3.999989777,0.866026142,15.8187785,0.085764067,0.151225045,0.101649331,0.136750022,0.053829632,4.032498096,0.159997057,156.2594978,0.537470276,4.032498096,0.159997057,3.912499169,0.071938105,32.90205606,0.452573195,15.99997955,0.433012517,1818.747671,0.434024369,-0.010001993,67.53640361,7.644500008,0.000339862,1.459999233,0.177950216,10.82498914,0.340009736,25.16924847,0.020662014,3.999989777,0.500001278,0,0.499998722,0.866026142,165.2501265,0.259413928,1124.398971,0.310009739,0.014915039,78.74982749,0.009627356,2711288.684,-2.999989777,-5259.838096,0.000570683,4.675242721,HCS??+??MM,,0.1,30,200,10,,,,,,,,,,,,,200,3,10,,3.75,,,,,,,,,,,,,,,,,,,,,,,
MHS0885,Mg95Ni5,0.887234672,0.112765328,,,,,,,,,,,,,,,,,,,,,,,,,,,1.677499951,0.019488312,2.39999741,0.726481713,15.19215549,0.044947391,0.158325011,0.04886797,0.140150006,0.026436337,3.734499518,0.086955956,195.0503128,0.216720404,3.734499518,0.086955956,3.78249979,0.037452423,26.02440887,0.287989444,12.79999482,0.272430459,1454.14941,0.273226683,-0.322000505,1.055877459,7.645700002,0.000171033,1.339999806,0.097587005,9.124997248,0.20301665,24.92904961,0.010499842,2.39999741,0.833334233,0,0.166665767,0.726481713,185.050032,0.116598108,963.3997394,0.182110434,0.016731994,51.7499563,0.009471663,1911557.626,-0.759995338,-1590.800984,0.000477972,1.650447809,HCS,,,,,,,,,,,,,,,,,,40,3,10,,0.16,,,,,,,,377,,,,,,,,,,,,,,,
MHS0886,Mg88.7Ni11.3,0.764735352,0.235264648,,,,,,,,,,,,,,,,,,,,,,,,,,,1.686949898,0.028150685,2.903994535,0.87215581,15.38954155,0.064454407,0.156088524,0.072004106,0.139079012,0.038697883,3.828368982,0.123217492,182.8312175,0.335853992,3.828368982,0.123217492,3.823449556,0.053821758,28.19086571,0.386192151,13.80798907,0.366850769,1568.997755,0.367844471,-0.223721066,2.207585868,7.645322004,0.000248459,1.37779959,0.137868511,9.660494194,0.278560458,25.00471218,0.015206212,2.903994535,0.68870653,0,0.31129347,0.87215581,178.8130676,0.175281397,1014.11445,0.251309436,0.016159654,60.25490778,0.009526039,2144061.511,-1.603687541,-2975.681844,0.000539222,2.932684922,HCS,,,,,,,,,,,,,,,,,,40,3,10,,0.22,,,,,,,,,,,,,,,,,,,,,,,
MHS0887,Mg80Ni20,0.623552879,0.376447121,,,,,,,,,,,,,,,,,,,,,,,,,,,1.699999836,0.035294049,3.599991277,0.888889225,15.66212258,0.080017854,0.153000039,0.092810244,0.137600019,0.049418497,3.957998375,0.150580856,165.9572115,0.467480989,3.957998375,0.150580856,3.879999291,0.067010185,31.1826425,0.441121431,15.19998255,0.421052254,1727.598012,0.422088069,-0.088001701,7.090757529,7.644800007,0.000313938,1.429999346,0.167831901,10.39999073,0.3269227,25.10919869,0.019132391,3.599991277,0.555556902,0,0.444443098,0.888889225,170.200108,0.232666827,1084.149122,0.297006505,0.015369278,71.99985279,0.009592768,2493620.323,-2.559989532,-4512.981556,0.000567572,4.160333182,HCS,,,,,,,,,,,,,,,,,,40,3,10,,0.31,,,,,,,,,,,,,,,,,,,,,,,
MHS0888,Mg75Ni25,0.55403167,0.44596833,,,,,,,,,,,,,,,,,,,,,,,,,,,1.707499808,0.038039123,3.999989777,0.866026142,15.8187785,0.085764067,0.151225045,0.101649331,0.136750022,0.053829632,4.032498096,0.159997057,156.2594978,0.537470276,4.032498096,0.159997057,3.912499169,0.071938105,32.90205606,0.452573195,15.99997955,0.433012517,1818.747671,0.434024369,-0.010001993,67.53640361,7.644500008,0.000339862,1.459999233,0.177950216,10.82498914,0.340009736,25.16924847,0.020662014,3.999989777,0.500001278,0,0.499998722,0.866026142,165.2501265,0.259413928,1124.398971,0.310009739,0.014915039,78.74982749,0.009627356,2711288.684,-2.999989777,-5259.838096,0.000570683,4.675242721,HCS,,,,,,,,,,,,,,,,,,40,3,10,,0.43,,,,,,,,,,,,,,,,,,,,,,,
