Repository: qixinke/Magweb

File: 镁合金储氢数据库.csv (part 19 of 20)
ID,Name,Mg,Ni,Cu,Ce,La,Nd,Pr,Sm,Y,Ag,Al,Ca,Co,Fe,In,Li,Mn,Nb,Ti,V,Zn,Cr,Pd,Si,Zr,Gd,B,C,ÃÜ(XM),¦ÄÃÜ(XM),×åGp,¦Ä×åGp,I2(ev),¦ÄI2(ev),Ô­¾¶(Rm),¦ÄÔ­¾¶(Rm),¹²¾¶(Rc),¦Ä¹²¾¶(Rc,×ÔÄÜ(W),¦Ä×ÔÄÜ(W),¾§Ìå(LP),¦Ä¾§Ìå(LP),¹¦º¯Êý,¦Ä¹¦º¯Êý,¾ø¶Ôµç¸ºÐÔ,¦Ä¾ø¶Ôµç¸ºÐÔ,AW,¦ÄAW,AN,¦ÄAN,Tb,¦ÄTb,Eea(ev),¦ÄEea(ev),I1,¦ÄI1,XP,¦ÄXP,Hf,¦ÄHf,Cm,¦ÄCm,VEC,fs,fp,fd,¦ÄVEC,K,¦ÄK,Tm,¦ÄTm,Vm,B,ÈÛ»¯ìÊSf,ÃÜ¶È,»ìºÏìÊHmix,¼ª²¼Ë¹×ÔÓÉÄÜGmix,oumigaµÄµ¹Êý,ìØSmix,¼Ó¹¤·½Ê½,ÇòÄ¥»úH2Ñ¹Á¦£¨MPa£©,ÇòÄ¥»úAr2Ñ¹Á¦£¨MPa£©,Çò·ÛÖÊÁ¿±È,ÇòÄ¥»ú×ªËÙ(Ô²ÅÌ×ªËÙ)£¨rpm£©,Ä¥·ÛÊ±¼ä£¨h£©,¡æ/min²îÊ¾É¨ÃèÁ¿ÈÈ·¨ (DSC) ºÍÈÈÖØ·¨ (TG) ¼ÓÈÈËÙÂÊ,ë²ÆøMPa,ÉÕ½áÎÂ¶È¡æ,ÉÕ½áÊ±¼äh,m/sÈÛÌå·ÄË¿ËÙÂÊ£¨Í­¹õÏßËÙ¶È½üËÆ±íÊ¾£©,ÑùÆ·µÄ¼ÓÈÈËÙÂÊ,ÎüÇâ±¥ºÍ±È£¨Ra(t))t min%,ÍÑÇâ±È£¨R d ( t )£©%,ÎÂ¶ÈC?a?(t)£¨tµÄÇâ»¯ÄÜÁ¦£©ÇâÈÝÁ¿,C?d?(t)£¨tµÄÇâ»¯ÄÜÁ¦£©Çâ½âÎüÈÝÁ¿,ÎüÇâËÙÂÊ,³õÊ¼ÎüÇâÎÂ¶È¡æ,ÇâÎüÊÕÎÂ¶È,ÇâÎüÊÕÑ¹Á¦,ÇâÎüÊÕÊ±¼ämin,ÎüHÁ¿,´¢ÇâÁ¿,¿ÉÄæ´¢ÇâÄÜÁ¦wt%,Çâ½âÎüÐ§ÂÊ,½âÎü¶¯Á¦Ñ§ÎÂ¶È,½âÎü¶¯Á¦Ñ§H2Ñ¹Á¦(MPa),½âÎü¶¯Á¦Ñ§H2Ñ¹Á¦Ê±¼ämin,½âÎüH2º¬Á¿,ÍÑÇâÁ¿,¿ªÊ¼½âÎüÎÂ¶È¡æ,·åÖµ½âÎüÎÂ¶È£¨´ÓµÚ70¸öÅ²¶¯£©¡æ,×îÖÕÍÑÇâÎÂ¶È¡æ,ÍêÈ«ÍÑÇâÊ±¼ä,ÎüÇâ»î»¯ÄÜE?ae(k)kJ/mol,Çâ½âÎü¹ý³ÌµÄ»î»¯ÄÜ (E de(a)),ÍÑÇâ»î»¯ÄÜE?de(k),ìÊ±ä¦¤H £¨ÐÎ³ÉìÊ£©?(kJ/mol)£¨ÎüÇâ,ìØ±ä¦¤S J/mol/K)£¨ÎüÇâ,ìÊ±ä¦¤H (kJ/mol)£¨·Ö½âìÊ£©Çâ½âÎü,ìØ±ä¦¤S J/mol/K)£¨Çâ½âÎü,ÎüÊÕPCTÆ½ºâÑ¹Á¦MPa,½âÎüPCTÆ½ºâÑ¹Á¦MPa,»î»¯ÎÂ¶È¡æ,H2»î»¯Ñ¹Á¦MPa,»î»¯Ñ­»·´ÎÊý
MHS0942,85Mg¨C15%Mg2Ni0.7Fe0.3,0.918497848,0.057894279,,,,,,,,,,,,0.023607873,,,,,,,,,,,,,,,1.673882312,0.014038284,2.266010634,0.612747685,15.12676833,0.03325228,0.158818475,0.041788032,0.140475168,0.019970729,3.708169486,0.068283682,197.7840079,0.182341056,3.706551846,0.066801286,3.769699156,0.028173624,25.51045555,0.244901045,12.55358981,0.228787942,1427.971323,0.235644883,-0.354673978,0.705440955,7.648620579,0.003474724,1.330705697,0.080748601,8.968886354,0.158710761,24.90171208,0.007598302,2.266010634,0.882608391,0,0.117391609,0.612747685,186.3225807,0.102338845,952.982749,0.162292141,0.016858609,49.74505588,0.009411384,1858876.023,0.358247325,-1400.466482,0.00025574,1.469937133,»úÐµºÏ½ð»¯,,,10,,0.5,,,,,,,,,,,,,300,1,60,5.45,,,,,,,,,,,,,,,,,,,,,,,,
MHS0943,85Mg¨C15%Mg2Ni0.9Co0.1,0.917937239,0.073826297,,,,,,,,,,,0.008236464,,,,,,,,,,,,,,,,1.675174271,0.016145617,2.281908557,0.642692843,15.14342119,0.037270058,0.15883498,0.04140228,0.140400498,0.022211495,3.711564284,0.072546688,197.8662266,0.180827385,3.712634826,0.073734273,3.772838161,0.031503307,25.53299301,0.250013872,12.56738559,0.234737493,1428.103037,0.236980086,-0.346116216,0.813421988,7.646645894,0.001839293,1.331303723,0.083195241,8.999750871,0.17325507,24.90736096,0.008504078,2.281908557,0.87645931,0,0.12354069,0.642692843,186.499338,0.097614054,952.0188652,0.157653149,0.016862393,49.81742489,0.009453332,1860975.973,-0.45422802,-1311.024764,0.000346588,1.376622443,»úÐµºÏ½ð»¯,,,10,,0.5,,,,,,,,,,,,,300,1,60,6.65,,,,,,,,,,,,,,,,,,,,,,,,
MHS0944,85Mg¨C15%Mg2Ni0.7Co0.3,0.917906868,0.057394785,,,,,,,,,,,0.024698347,,,,,,,,,,,,,,,,1.674815504,0.015171381,2.274662111,0.628979772,15.1356145,0.034950312,0.158839051,0.041277023,0.140415005,0.021696976,3.70833339,0.068577405,197.9478152,0.178684789,3.711543735,0.07229179,3.77211565,0.03057033,25.53421437,0.250303044,12.56002537,0.23193573,1428.176969,0.237286823,-0.349704739,0.75796763,7.648364954,0.003165795,1.33108121,0.082370463,8.992497314,0.169395711,24.89835671,0.007534351,2.274662111,0.879251468,0,0.120748532,0.628979772,186.56494,0.095824297,952.2927238,0.159159186,0.016863221,49.81550499,0.009442997,1861020.541,-0.261424331,-1391.510198,0.000187906,1.460946554,»úÐµºÏ½ð»¯,,,10,,0.5,,,,,,,,,,,,,300,1,60,6.5,,,,,,,,,,,,,,,,,,,,,,,,
MHS0945,90Mg¨C10%Mg2Ni0.7Co0.3,0.945271246,0.03826319,,,,,,,,,,,0.016465565,,,,,,,,,,,,,,,,1.673157113,0.01237226,2.180072381,0.534743557,15.10113649,0.028538279,0.159273304,0.033542501,0.140616469,0.017653898,3.691688057,0.056123357,200.2897023,0.143896614,3.693792805,0.059188527,3.764499334,0.024959473,25.1108904,0.207395528,12.36716059,0.191936981,1405.730946,0.196438361,-0.367025712,0.588377108,7.647550498,0.002567825,1.323821141,0.067486688,8.891765394,0.139591448,24.88824668,0.006128725,2.180072381,0.917400733,0,0.082599267,0.534743557,187.7479259,0.077588658,942.2563836,0.13107038,0.016974461,48.15711346,0.009436673,1818144.321,-0.173576848,-981.1766639,0.000176938,1.04112119,»úÐµºÏ½ð»¯,,,10,,0.5,,,,,,,,,,,,,300,1,60,6.56,,,,,,,,,,,,,,,,,,,,,,,,
MHS0946,85Mg¨C15%Mg2Ni,0.917952434,0.082047566,,,,,,,,,,,,,,,,,,,,,,,,,,,1.675353762,0.016610265,2.285533951,0.649372864,15.14732687,0.03837375,0.158832943,0.041464802,0.14039324,0.022464386,3.713180698,0.074444396,197.8254078,0.181890801,3.713180698,0.074444396,3.773199634,0.031959163,25.53238197,0.249869049,12.5710679,0.236123731,1428.066049,0.236826448,-0.34432088,0.840529704,7.64578585,0.000145586,1.331415046,0.083604493,9.003379823,0.175147999,24.91186578,0.008943934,2.285533951,0.87506904,0,0.12493096,0.649372864,186.4665174,0.098497716,951.8818538,0.156893394,0.016861979,49.81838542,0.009458506,1860953.675,-0.550685493,-1219.31259,0.00045184,1.280370983,»úÐµºÏ½ð»¯,,,10,,0.5,,,,,,,,,,,,,200,1,60,4.6,,,,,,,,,,,,,,,,,,,,,,,,
MHS0947,85Mg¨C15%Mg2Ni0.9Fe0.1,0.918133271,0.074039322,,,,,,,,,,,,0.007827407,,,,,,,,,,,,,,,1.674865609,0.015809863,2.279057098,0.637611214,15.14050658,0.036762466,0.158828143,0.041572321,0.14042042,0.021670059,3.711518231,0.072465101,197.8116734,0.182040282,3.710981579,0.072009663,3.772038351,0.030759633,25.52510789,0.248234172,12.56526955,0.233721076,1428.034624,0.236435156,-0.347755516,0.796716801,7.64672627,0.002012973,1.33117972,0.082669043,8.991936628,0.169908675,24.9084973,0.008523506,2.279057098,0.877555899,0,0.122444101,0.637611214,186.4187664,0.099787746,952.2470754,0.158708525,0.016860861,49.79405838,0.009442861,1860264.296,-0.249295197,-1313.76911,0.000189792,1.379389708,»úÐµºÏ½ð»¯,,,10,,0.5,,,,,,,,,,,,,200,1,60,3.6,,,,,,,,,,,,,,,,,,,,,,,,
MHS0948,85Mg¨C15%Mg2Ni0.7Fe0.3,0.918497848,0.057894279,,,,,,,,,,,,0.023607873,,,,,,,,,,,,,,,1.673882312,0.014038284,2.266010634,0.612747685,15.12676833,0.03325228,0.158818475,0.041788032,0.140475168,0.019970729,3.708169486,0.068283682,197.7840079,0.182341056,3.706551846,0.066801286,3.769699156,0.028173624,25.51045555,0.244901045,12.55358981,0.228787942,1427.971323,0.235644883,-0.354673978,0.705440955,7.648620579,0.003474724,1.330705697,0.080748601,8.968886354,0.158710761,24.90171208,0.007598302,2.266010634,0.882608391,0,0.117391609,0.612747685,186.3225807,0.102338845,952.982749,0.162292141,0.016858609,49.74505588,0.009411384,1858876.023,0.358247325,-1400.466482,0.00025574,1.469937133,»úÐµºÏ½ð»¯,,,10,,0.5,,,,,,,,,,,,,200,1,60,2.9,,,,,,,,,,,,,,,,,,,,,,,,
MHS0949,85Mg¨C15%Mg2Ni0.9Co0.1,0.917937239,0.073826297,,,,,,,,,,,0.008236464,,,,,,,,,,,,,,,,1.675174271,0.016145617,2.281908557,0.642692843,15.14342119,0.037270058,0.15883498,0.04140228,0.140400498,0.022211495,3.711564284,0.072546688,197.8662266,0.180827385,3.712634826,0.073734273,3.772838161,0.031503307,25.53299301,0.250013872,12.56738559,0.234737493,1428.103037,0.236980086,-0.346116216,0.813421988,7.646645894,0.001839293,1.331303723,0.083195241,8.999750871,0.17325507,24.90736096,0.008504078,2.281908557,0.87645931,0,0.12354069,0.642692843,186.499338,0.097614054,952.0188652,0.157653149,0.016862393,49.81742489,0.009453332,1860975.973,-0.45422802,-1311.024764,0.000346588,1.376622443,»úÐµºÏ½ð»¯,,,10,,0.5,,,,,,,,,,,,,200,1,60,5.4,,,,,,,,,,,,,,,,,,,,,,,,
MHS0950,85Mg¨C15%Mg2Ni0.7Co0.3,0.917906868,0.057394785,,,,,,,,,,,0.024698347,,,,,,,,,,,,,,,,1.674815504,0.015171381,2.274662111,0.628979772,15.1356145,0.034950312,0.158839051,0.041277023,0.140415005,0.021696976,3.70833339,0.068577405,197.9478152,0.178684789,3.711543735,0.07229179,3.77211565,0.03057033,25.53421437,0.250303044,12.56002537,0.23193573,1428.176969,0.237286823,-0.349704739,0.75796763,7.648364954,0.003165795,1.33108121,0.082370463,8.992497314,0.169395711,24.89835671,0.007534351,2.274662111,0.879251468,0,0.120748532,0.628979772,186.56494,0.095824297,952.2927238,0.159159186,0.016863221,49.81550499,0.009442997,1861020.541,-0.261424331,-1391.510198,0.000187906,1.460946554,»úÐµºÏ½ð»¯,,,10,,0.5,,,,,,,,,,,,,200,1,60,5.2,,,,,,,,,,,,,,,,,,,,,,,,
MHS0951,90Mg¨C10%Mg2Ni0.7Co0.3,0.945271246,0.03826319,,,,,,,,,,,0.016465565,,,,,,,,,,,,,,,,1.673157113,0.01237226,2.180072381,0.534743557,15.10113649,0.028538279,0.159273304,0.033542501,0.140616469,0.017653898,3.691688057,0.056123357,200.2897023,0.143896614,3.693792805,0.059188527,3.764499334,0.024959473,25.1108904,0.207395528,12.36716059,0.191936981,1405.730946,0.196438361,-0.367025712,0.588377108,7.647550498,0.002567825,1.323821141,0.067486688,8.891765394,0.139591448,24.88824668,0.006128725,2.180072381,0.917400733,0,0.082599267,0.534743557,187.7479259,0.077588658,942.2563836,0.13107038,0.016974461,48.15711346,0.009436673,1818144.321,-0.173576848,-981.1766639,0.000176938,1.04112119,»úÐµºÏ½ð»¯,,,10,,0.5,,,,,,,,,,,,,200,1,60,4.19,,,,,,,,,,,,,,,,,,,,,,,,
MHS0952,85Mg¨C15%Mg2Ni,0.917952434,0.082047566,,,,,,,,,,,,,,,,,,,,,,,,,,,1.675353762,0.016610265,2.285533951,0.649372864,15.14732687,0.03837375,0.158832943,0.041464802,0.14039324,0.022464386,3.713180698,0.074444396,197.8254078,0.181890801,3.713180698,0.074444396,3.773199634,0.031959163,25.53238197,0.249869049,12.5710679,0.236123731,1428.066049,0.236826448,-0.34432088,0.840529704,7.64578585,0.000145586,1.331415046,0.083604493,9.003379823,0.175147999,24.91186578,0.008943934,2.285533951,0.87506904,0,0.12493096,0.649372864,186.4665174,0.098497716,951.8818538,0.156893394,0.016861979,49.81838542,0.009458506,1860953.675,-0.550685493,-1219.31259,0.00045184,1.280370983,»úÐµºÏ½ð»¯,,,10,,0.5,,,,,,,,,,,,,150,1,60,3.45,,,,,,,,,,,,,,,,,,,,,,,,
MHS0953,85Mg¨C15%Mg2Ni0.9Fe0.1,0.918133271,0.074039322,,,,,,,,,,,,0.007827407,,,,,,,,,,,,,,,1.674865609,0.015809863,2.279057098,0.637611214,15.14050658,0.036762466,0.158828143,0.041572321,0.14042042,0.021670059,3.711518231,0.072465101,197.8116734,0.182040282,3.710981579,0.072009663,3.772038351,0.030759633,25.52510789,0.248234172,12.56526955,0.233721076,1428.034624,0.236435156,-0.347755516,0.796716801,7.64672627,0.002012973,1.33117972,0.082669043,8.991936628,0.169908675,24.9084973,0.008523506,2.279057098,0.877555899,0,0.122444101,0.637611214,186.4187664,0.099787746,952.2470754,0.158708525,0.016860861,49.79405838,0.009442861,1860264.296,-0.249295197,-1313.76911,0.000189792,1.379389708,»úÐµºÏ½ð»¯,,,10,,0.5,,,,,,,,,,,,,150,1,60,2.5,,,,,,,,,,,,,,,,,,,,,,,,
MHS0954,85Mg¨C15%Mg2Ni0.7Fe0.3,0.918497848,0.057894279,,,,,,,,,,,,0.023607873,,,,,,,,,,,,,,,1.673882312,0.014038284,2.266010634,0.612747685,15.12676833,0.03325228,0.158818475,0.041788032,0.140475168,0.019970729,3.708169486,0.068283682,197.7840079,0.182341056,3.706551846,0.066801286,3.769699156,0.028173624,25.51045555,0.244901045,12.55358981,0.228787942,1427.971323,0.235644883,-0.354673978,0.705440955,7.648620579,0.003474724,1.330705697,0.080748601,8.968886354,0.158710761,24.90171208,0.007598302,2.266010634,0.882608391,0,0.117391609,0.612747685,186.3225807,0.102338845,952.982749,0.162292141,0.016858609,49.74505588,0.009411384,1858876.023,0.358247325,-1400.466482,0.00025574,1.469937133,»úÐµºÏ½ð»¯,,,10,,0.5,,,,,,,,,,,,,150,1,60,2.5,,,,,,,,,,,,,,,,,,,,,,,,
MHS0955,85Mg¨C15%Mg2Ni0.9Co0.1,0.917937239,0.073826297,,,,,,,,,,,0.008236464,,,,,,,,,,,,,,,,1.675174271,0.016145617,2.281908557,0.642692843,15.14342119,0.037270058,0.15883498,0.04140228,0.140400498,0.022211495,3.711564284,0.072546688,197.8662266,0.180827385,3.712634826,0.073734273,3.772838161,0.031503307,25.53299301,0.250013872,12.56738559,0.234737493,1428.103037,0.236980086,-0.346116216,0.813421988,7.646645894,0.001839293,1.331303723,0.083195241,8.999750871,0.17325507,24.90736096,0.008504078,2.281908557,0.87645931,0,0.12354069,0.642692843,186.499338,0.097614054,952.0188652,0.157653149,0.016862393,49.81742489,0.009453332,1860975.973,-0.45422802,-1311.024764,0.000346588,1.376622443,»úÐµºÏ½ð»¯,,,10,,0.5,,,,,,,,,,,,,150,1,60,4,,,,,,,,,,,,,,,,,,,,,,,,
MHS0956,85Mg¨C15%Mg2Ni0.7Co0.3,0.917906868,0.057394785,,,,,,,,,,,0.024698347,,,,,,,,,,,,,,,,1.674815504,0.015171381,2.274662111,0.628979772,15.1356145,0.034950312,0.158839051,0.041277023,0.140415005,0.021696976,3.70833339,0.068577405,197.9478152,0.178684789,3.711543735,0.07229179,3.77211565,0.03057033,25.53421437,0.250303044,12.56002537,0.23193573,1428.176969,0.237286823,-0.349704739,0.75796763,7.648364954,0.003165795,1.33108121,0.082370463,8.992497314,0.169395711,24.89835671,0.007534351,2.274662111,0.879251468,0,0.120748532,0.628979772,186.56494,0.095824297,952.2927238,0.159159186,0.016863221,49.81550499,0.009442997,1861020.541,-0.261424331,-1391.510198,0.000187906,1.460946554,»úÐµºÏ½ð»¯,,,10,,0.5,,,,,,,,,,,,,150,1,60,3.9,,,,,,,,,,,,,,,,,,,,,,,,
MHS0957,90Mg¨C10%Mg2Ni0.7Co0.3,0.945271246,0.03826319,,,,,,,,,,,0.016465565,,,,,,,,,,,,,,,,1.673157113,0.01237226,2.180072381,0.534743557,15.10113649,0.028538279,0.159273304,0.033542501,0.140616469,0.017653898,3.691688057,0.056123357,200.2897023,0.143896614,3.693792805,0.059188527,3.764499334,0.024959473,25.1108904,0.207395528,12.36716059,0.191936981,1405.730946,0.196438361,-0.367025712,0.588377108,7.647550498,0.002567825,1.323821141,0.067486688,8.891765394,0.139591448,24.88824668,0.006128725,2.180072381,0.917400733,0,0.082599267,0.534743557,187.7479259,0.077588658,942.2563836,0.13107038,0.016974461,48.15711346,0.009436673,1818144.321,-0.173576848,-981.1766639,0.000176938,1.04112119,»úÐµºÏ½ð»¯,,,10,,0.5,,,,,,,,,,,,,150,1,60,2.9,,,,,,,,,,,,,,,,,,,,,,,,
MHS0958,85Mg¨C15%Mg2Ni,0.917952434,0.082047566,,,,,,,,,,,,,,,,,,,,,,,,,,,1.675353762,0.016610265,2.285533951,0.649372864,15.14732687,0.03837375,0.158832943,0.041464802,0.14039324,0.022464386,3.713180698,0.074444396,197.8254078,0.181890801,3.713180698,0.074444396,3.773199634,0.031959163,25.53238197,0.249869049,12.5710679,0.236123731,1428.066049,0.236826448,-0.34432088,0.840529704,7.64578585,0.000145586,1.331415046,0.083604493,9.003379823,0.175147999,24.91186578,0.008943934,2.285533951,0.87506904,0,0.12493096,0.649372864,186.4665174,0.098497716,951.8818538,0.156893394,0.016861979,49.81838542,0.009458506,1860953.675,-0.550685493,-1219.31259,0.00045184,1.280370983,»úÐµºÏ½ð»¯,,,10,,0.5,,,,,,,,,,,,,100,1,60,1,,,,,,,,,,,,,,,,,,,,,,,,
MHS0959,85Mg¨C15%Mg2Ni0.9Fe0.1,0.918133271,0.074039322,,,,,,,,,,,,0.007827407,,,,,,,,,,,,,,,1.674865609,0.015809863,2.279057098,0.637611214,15.14050658,0.036762466,0.158828143,0.041572321,0.14042042,0.021670059,3.711518231,0.072465101,197.8116734,0.182040282,3.710981579,0.072009663,3.772038351,0.030759633,25.52510789,0.248234172,12.56526955,0.233721076,1428.034624,0.236435156,-0.347755516,0.796716801,7.64672627,0.002012973,1.33117972,0.082669043,8.991936628,0.169908675,24.9084973,0.008523506,2.279057098,0.877555899,0,0.122444101,0.637611214,186.4187664,0.099787746,952.2470754,0.158708525,0.016860861,49.79405838,0.009442861,1860264.296,-0.249295197,-1313.76911,0.000189792,1.379389708,»úÐµºÏ½ð»¯,,,10,,0.5,,,,,,,,,,,,,100,1,60,0.3,,,,,,,,,,,,,,,,,,,,,,,,
MHS0960,85Mg¨C15%Mg2Ni0.7Fe0.3,0.918497848,0.057894279,,,,,,,,,,,,0.023607873,,,,,,,,,,,,,,,1.673882312,0.014038284,2.266010634,0.612747685,15.12676833,0.03325228,0.158818475,0.041788032,0.140475168,0.019970729,3.708169486,0.068283682,197.7840079,0.182341056,3.706551846,0.066801286,3.769699156,0.028173624,25.51045555,0.244901045,12.55358981,0.228787942,1427.971323,0.235644883,-0.354673978,0.705440955,7.648620579,0.003474724,1.330705697,0.080748601,8.968886354,0.158710761,24.90171208,0.007598302,2.266010634,0.882608391,0,0.117391609,0.612747685,186.3225807,0.102338845,952.982749,0.162292141,0.016858609,49.74505588,0.009411384,1858876.023,0.358247325,-1400.466482,0.00025574,1.469937133,»úÐµºÏ½ð»¯,,,10,,0.5,,,,,,,,,,,,,100,1,60,0.25,,,,,,,,,,,,,,,,,,,,,,,,
MHS0961,85Mg¨C15%Mg2Ni0.9Co0.1,0.917937239,0.073826297,,,,,,,,,,,0.008236464,,,,,,,,,,,,,,,,1.675174271,0.016145617,2.281908557,0.642692843,15.14342119,0.037270058,0.15883498,0.04140228,0.140400498,0.022211495,3.711564284,0.072546688,197.8662266,0.180827385,3.712634826,0.073734273,3.772838161,0.031503307,25.53299301,0.250013872,12.56738559,0.234737493,1428.103037,0.236980086,-0.346116216,0.813421988,7.646645894,0.001839293,1.331303723,0.083195241,8.999750871,0.17325507,24.90736096,0.008504078,2.281908557,0.87645931,0,0.12354069,0.642692843,186.499338,0.097614054,952.0188652,0.157653149,0.016862393,49.81742489,0.009453332,1860975.973,-0.45422802,-1311.024764,0.000346588,1.376622443,»úÐµºÏ½ð»¯,,,10,,0.5,,,,,,,,,,,,,100,1,60,1.5,,,,,,,,,,,,,,,,,,,,,,,,
MHS0962,85Mg¨C15%Mg2Ni0.7Co0.3,0.917906868,0.057394785,,,,,,,,,,,0.024698347,,,,,,,,,,,,,,,,1.674815504,0.015171381,2.274662111,0.628979772,15.1356145,0.034950312,0.158839051,0.041277023,0.140415005,0.021696976,3.70833339,0.068577405,197.9478152,0.178684789,3.711543735,0.07229179,3.77211565,0.03057033,25.53421437,0.250303044,12.56002537,0.23193573,1428.176969,0.237286823,-0.349704739,0.75796763,7.648364954,0.003165795,1.33108121,0.082370463,8.992497314,0.169395711,24.89835671,0.007534351,2.274662111,0.879251468,0,0.120748532,0.628979772,186.56494,0.095824297,952.2927238,0.159159186,0.016863221,49.81550499,0.009442997,1861020.541,-0.261424331,-1391.510198,0.000187906,1.460946554,»úÐµºÏ½ð»¯,,,10,,0.5,,,,,,,,,,,,,100,1,60,1.5,,,,,,,,,,,,,,,,,,,,,,,,
MHS0963,90Mg¨C10%Mg2Ni0.7Co0.3,0.945271246,0.03826319,,,,,,,,,,,0.016465565,,,,,,,,,,,,,,,,1.673157113,0.01237226,2.180072381,0.534743557,15.10113649,0.028538279,0.159273304,0.033542501,0.140616469,0.017653898,3.691688057,0.056123357,200.2897023,0.143896614,3.693792805,0.059188527,3.764499334,0.024959473,25.1108904,0.207395528,12.36716059,0.191936981,1405.730946,0.196438361,-0.367025712,0.588377108,7.647550498,0.002567825,1.323821141,0.067486688,8.891765394,0.139591448,24.88824668,0.006128725,2.180072381,0.917400733,0,0.082599267,0.534743557,187.7479259,0.077588658,942.2563836,0.13107038,0.016974461,48.15711346,0.009436673,1818144.321,-0.173576848,-981.1766639,0.000176938,1.04112119,»úÐµºÏ½ð»¯,,,10,,0.5,,,,,,,,,,,,,100,1,60,1.23,,,,,,,,,,,,,,,,,,,,,,,,
MHS0964,Mg 85 Ni 10 Ca 5,0.724061551,0.205706135,,,,,,,,,,0.070232314,,,,,,,,,,,,,,,,,1.667499896,0.054861063,2.799995093,0.857142023,15.19059997,0.07949395,0.158425023,0.087811571,0.141050012,0.067313688,3.761499054,0.134729681,177.1998134,0.371445944,3.769499059,0.130294557,3.737499549,0.107762864,28.53246945,0.372271824,13.99999046,0.355710823,1564.998895,0.349567802,-0.222770942,2.110089497,7.568749951,0.044125766,1.354499621,0.145470328,9.541994781,0.26754327,25.0420993,0.016486758,2.799995093,0.714286966,0,0.285713034,0.857142023,180.6000611,0.165811329,1013.249513,0.238760865,0.017034058,57.09991624,0.009417221,2061872.468,-2.519993212,-4367.791477,0.000577282,4.308190065,ÖýÌ¬,,,,,,,,,,,,,,,,,,25,1.5,3333.33,1.5,,,,,,,,,,,,,,,,,,,,,,,,
MHS0965,Mg 90 Ni 10,0.788446428,0.211553572,,,,,,,,,,,,,,,,,,,,,,,,,,,1.684999908,0.02670616,2.799995093,0.857142023,15.34881108,0.061238387,0.156550022,0.068029189,0.13930001,0.036611527,3.808999086,0.117353344,185.352619,0.313922413,3.808999086,0.117353344,3.814999601,0.05111389,27.74381891,0.371848299,13.59999019,0.352940469,1545.298882,0.353911153,-0.244000957,1.918020037,7.645400004,0.000235435,1.369999632,0.131386538,9.549994786,0.267015125,24.98909926,0.014418247,2.799995093,0.714286966,0,0.285713034,0.857142023,180.1000607,0.164907879,1003.649506,0.240621193,0.016277756,58.4999172,0.009515269,2094745.087,-1.439992149,-2714.032253,0.000530855,2.702728636,ÖýÌ¬,,,,,,,,,,,,,,,,,,25,1.5,3333.33,0.92,,,,,,,,,,,,,,,,,,,,,,,,
MHS0966,La1.5Mg17Ni0.5,0.634793704,0.045086277,,,0.320120019,,,,,,,,,,,,,,,,,,,,,,,,1.646315758,0.059830448,2.289472301,0.566024906,14.80399308,0.081431946,0.161360533,0.059632414,0.145763162,0.124401681,3.678683947,0.068452607,195.2110594,0.173559862,3.686578685,0.066298172,3.715789351,0.056002724,34.25771667,0.90865605,15.97368205,0.768807081,1598.394452,0.432083105,-0.287894997,1.18007414,7.482499972,0.074557187,1.309210419,0.086936504,8.72631427,0.177310361,25.07752614,0.024933228,2.289472301,0.873563746,0,0.126436254,0.566024906,173.4210674,0.285790486,965.6498633,0.150076514,0.017783786,47.2105025,0.009036727,2367551.723,-2.578944197,-3179.328417,0.000811819,3.289752936,»úÐµºÏ½ð»¯(MA),3,,10,,60,,,,,,,,,,,,,250,3,1,6.73,,,,,,,,,,,,,,,,,,,,,,,,
MHS0967,La1.5Mg17Ni0.5,0.634793704,0.045086277,,,0.320120019,,,,,,,,,,,,,,,,,,,,,,,,1.646315758,0.059830448,2.289472301,0.566024906,14.80399308,0.081431946,0.161360533,0.059632414,0.145763162,0.124401681,3.678683947,0.068452607,195.2110594,0.173559862,3.686578685,0.066298172,3.715789351,0.056002724,34.25771667,0.90865605,15.97368205,0.768807081,1598.394452,0.432083105,-0.287894997,1.18007414,7.482499972,0.074557187,1.309210419,0.086936504,8.72631427,0.177310361,25.07752614,0.024933228,2.289472301,0.873563746,0,0.126436254,0.566024906,173.4210674,0.285790486,965.6498633,0.150076514,0.017783786,47.2105025,0.009036727,2367551.723,-2.578944197,-3179.328417,0.000811819,3.289752936,»úÐµºÏ½ð»¯(MA),3,,10,,60,,,,,,,,,,,,,150,3,,,4.92,,,,,,,,,,,,,,,,,,,,,,,
MHS0968,La1.5Mg17Ni0.5,0.634793704,0.045086277,,,0.320120019,,,,,,,,,,,,,,,,,,,,,,,,1.646315758,0.059830448,2.289472301,0.566024906,14.80399308,0.081431946,0.161360533,0.059632414,0.145763162,0.124401681,3.678683947,0.068452607,195.2110594,0.173559862,3.686578685,0.066298172,3.715789351,0.056002724,34.25771667,0.90865605,15.97368205,0.768807081,1598.394452,0.432083105,-0.287894997,1.18007414,7.482499972,0.074557187,1.309210419,0.086936504,8.72631427,0.177310361,25.07752614,0.024933228,2.289472301,0.873563746,0,0.126436254,0.566024906,173.4210674,0.285790486,965.6498633,0.150076514,0.017783786,47.2105025,0.009036727,2367551.723,-2.578944197,-3179.328417,0.000811819,3.289752936,»úÐµºÏ½ð»¯(MA),3,,10,,60,,,,,,,,,,,,,280,3,,,6.82,,,280,,,,6.65,,,,,,,,-76.3,-137.63,72.84,129.63,0.098,0.081,,,
MHS0969,La1.5Mg17Ni0.5,0.634793704,0.045086277,,,0.320120019,,,,,,,,,,,,,,,,,,,,,,,,1.646315758,0.059830448,2.289472301,0.566024906,14.80399308,0.081431946,0.161360533,0.059632414,0.145763162,0.124401681,3.678683947,0.068452607,195.2110594,0.173559862,3.686578685,0.066298172,3.715789351,0.056002724,34.25771667,0.90865605,15.97368205,0.768807081,1598.394452,0.432083105,-0.287894997,1.18007414,7.482499972,0.074557187,1.309210419,0.086936504,8.72631427,0.177310361,25.07752614,0.024933228,2.289472301,0.873563746,0,0.126436254,0.566024906,173.4210674,0.285790486,965.6498633,0.150076514,0.017783786,47.2105025,0.009036727,2367551.723,-2.578944197,-3179.328417,0.000811819,3.289752936,Çâ»¯È¼ÉÕ·¨ (HCS),,,,,,,,,,,,,,,,,,280,3,,,4.95,,,280,,,,4.59,,,,,,,,¨C73.26,-131.96,79.98,140.64,0.1,0.064,,,
MHS0970,La1.5Mg17Ni0.5,0.634793704,0.045086277,,,0.320120019,,,,,,,,,,,,,,,,,,,,,,,,1.646315758,0.059830448,2.289472301,0.566024906,14.80399308,0.081431946,0.161360533,0.059632414,0.145763162,0.124401681,3.678683947,0.068452607,195.2110594,0.173559862,3.686578685,0.066298172,3.715789351,0.056002724,34.25771667,0.90865605,15.97368205,0.768807081,1598.394452,0.432083105,-0.287894997,1.18007414,7.482499972,0.074557187,1.309210419,0.086936504,8.72631427,0.177310361,25.07752614,0.024933228,2.289472301,0.873563746,0,0.126436254,0.566024906,173.4210674,0.285790486,965.6498633,0.150076514,0.017783786,47.2105025,0.009036727,2367551.723,-2.578944197,-3179.328417,0.000811819,3.289752936,Çâ»¯È¼ÉÕ·¨ (HCS),,,,,,,,,,,,,,,,,,300,3,,,5.4,,,300,,,,5.15,,,,,,,,,,,,0.152,0.109,,,
MHS0971,La1.5Mg17Ni0.5,0.634793704,0.045086277,,,0.320120019,,,,,,,,,,,,,,,,,,,,,,,,1.646315758,0.059830448,2.289472301,0.566024906,14.80399308,0.081431946,0.161360533,0.059632414,0.145763162,0.124401681,3.678683947,0.068452607,195.2110594,0.173559862,3.686578685,0.066298172,3.715789351,0.056002724,34.25771667,0.90865605,15.97368205,0.768807081,1598.394452,0.432083105,-0.287894997,1.18007414,7.482499972,0.074557187,1.309210419,0.086936504,8.72631427,0.177310361,25.07752614,0.024933228,2.289472301,0.873563746,0,0.126436254,0.566024906,173.4210674,0.285790486,965.6498633,0.150076514,0.017783786,47.2105025,0.009036727,2367551.723,-2.578944197,-3179.328417,0.000811819,3.289752936,»úÐµºÏ½ð»¯(MA),3,,10,,60,,,,,,,,,,,,,300,3,,,7.01,,,300,,,,6.9,,,,,,,,,,,,0.175,0.141,,,
MHS0972,Mg1.95Ti0.05Ni0.8Cr0.2,0.442355777,0.4382458,,,,,,,,,,,,,,,,,0.022338175,,,0.097060248,,,,,,,1.699166447,0.048140237,4.433323217,0.790404744,15.94329179,0.088018153,0.148055043,0.112373864,0.136650023,0.058738837,4.113998117,0.158583708,137.5911638,0.666183465,4.124498136,0.159132967,3.916332454,0.075123899,35.7139649,0.438770431,17.23331377,0.419024457,1991.147829,0.431658042,0.095048065,7.315422613,7.572166543,0.031590247,1.497165916,0.1767385,11.67998997,0.348150623,25.09118155,0.027889879,4.433323217,0.436091193,0,0.563908807,0.790404744,154.4001152,0.319336216,1238.572444,0.357350052,0.014093564,89.74983598,0.009430203,3104009.548,1.355584108,-9073.329988,0.000149381,7.326729752,»úÐµÇòÄ¥,,,10,280,80,,,500,4,,,,,,,,,120,4,2,3.12,3.35,,,,,,,,,,,,,,,,,,,,,,,
MHS0973,Mg1.80Ti0.20Ni0.8Cr0.2,0.395288952,0.424250967,,,,,,,,,,,,,,,,,0.086499331,,,0.09396075,,,,,,,1.688666428,0.057408825,4.533323398,0.763574459,15.87027516,0.09352634,0.147360041,0.11135036,0.137600025,0.068883617,4.135998157,0.155729882,129.9195498,0.709198367,4.157998197,0.15604531,3.901332427,0.079346098,36.89206705,0.424316366,17.73331468,0.405318298,2100.998028,0.433624378,0.118998108,5.765134514,7.531266469,0.038245112,1.508665937,0.17313218,12.17999088,0.351273083,25.10073157,0.027807704,4.533323398,0.426471496,0,0.573528504,0.763574459,146.0001,0.385853958,1289.472536,0.357924657,0.013888616,92.99984189,0.009445716,3253956.804,1.155594649,-10934.3229,0.000105674,8.480582713,»úÐµÇòÄ¥,,,10,280,80,,,500,4,,,,,,,,,,,,,,,,220,0.1,,,2.17,,,,18,,,,,,,,,,,,
MHS0974,Mg1.85Ti0.15Ni0.8Cr0.2,0.410640295,0.42881553,,,,,,,,,,,,,,,,,0.06557249,,,0.094971684,,,,,,,1.692166434,0.054548668,4.499990005,0.772469313,15.89461403,0.091741676,0.147591708,0.111717049,0.137283357,0.065787918,4.128664811,0.156700789,132.4767545,0.694845055,4.14683151,0.157117464,3.906332436,0.077978106,36.49936633,0.429300493,17.56664771,0.410020913,2064.381295,0.433877892,0.11101476,6.20853182,7.544899827,0.036237986,1.504832597,0.17436865,12.01332391,0.35090895,25.09754823,0.027835687,4.499990005,0.429630557,0,0.570369443,0.772469313,148.800105,0.364502346,1272.505839,0.358303465,0.013956932,91.91650659,0.009440683,3203482.617,1.257813487,-10376.32742,0.000121205,8.155235847,»úÐµÇòÄ¥,,,10,280,80,,,500,4,,,,,,,,,80,4,,,2.08,,,,,,,,,,,,,,,,,,,,,,,
MHS0975,Mg-60% LaNi5,0.625,0.254522984,,,0.120477016,,,,,,,,,,,,,,,,,,,,,,,,1.6812203,0.047829559,3.150087802,0.879841398,15.36338249,0.085188818,0.155900783,0.086248717,0.140467045,0.090734461,3.861686046,0.13520244,175.9698519,0.382753267,3.864491157,0.134528775,3.822932261,0.067093968,32.34292812,0.67007471,15.50637327,0.57830326,1685.277443,0.428028822,-0.155956847,3.538185292,7.587120729,0.045009739,1.388262019,0.153825697,9.822036216,0.306278642,25.10030829,0.021442542,3.150087802,0.634902938,0,0.365097062,0.879841398,171.1497497,0.254557067,1043.628742,0.268325914,0.01620931,63.45750037,0.009411427,2452357.295,-2.944525614,-4593.123089,0.000641484,4.398286843,»úÐµºÏ½ð»¯,3,,10,,60,,,,,,,,,,,,,25,5,15,2.37,,,,,,,,,,,,,,,,,,,,,,,,
MHS0976,Mg-60% LaNi5,0.625,0.254522984,,,0.120477016,,,,,,,,,,,,,,,,,,,,,,,,1.6812203,0.047829559,3.150087802,0.879841398,15.36338249,0.085188818,0.155900783,0.086248717,0.140467045,0.090734461,3.861686046,0.13520244,175.9698519,0.382753267,3.864491157,0.134528775,3.822932261,0.067093968,32.34292812,0.67007471,15.50637327,0.57830326,1685.277443,0.428028822,-0.155956847,3.538185292,7.587120729,0.045009739,1.388262019,0.153825697,9.822036216,0.306278642,25.10030829,0.021442542,3.150087802,0.634902938,0,0.365097062,0.879841398,171.1497497,0.254557067,1043.628742,0.268325914,0.01620931,63.45750037,0.009411427,2452357.295,-2.944525614,-4593.123089,0.000641484,4.398286843,»úÐµºÏ½ð»¯,3,,10,,60,,,,,,,,,,,,,280,5,,,4.23,,,,,,,,,,,,,,,,,,,,,,,
MHS0977,Mg¨C5 wt.% FeTi,0.952380952,,,,,,,,,,,,,0.025641061,,,,,0.021977987,,,,,,,,,,1.667710154,0.013418904,2.091593848,0.320572336,15.0319757,0.013240213,0.159528683,0.025634809,0.141114492,0.015920785,3.6763724,0.031215612,200.779376,0.12998482,3.677288339,0.030909429,3.750114492,0.012308793,24.93587553,0.167030282,12.27478154,0.148295367,1408.430549,0.211946244,-0.388069901,0.201483841,7.639576981,0.011979721,1.318586923,0.04567862,8.872883388,0.133961504,24.87383158,0.001274678,2.091593848,0.956208588,0,0.043791412,0.320572336,186.8171138,0.113745786,944.9722343,0.151209212,0.017034176,47.17535389,0.00938957,1798269.993,1.512526552,-980.4442946,0.001540319,1.039138279,»úÐµºÏ½ð»¯,,ë²ÆøÆø·Õ,15,250,²»È·¶¨,,,,,,,,,,,,,300,3,,,5.8,,,300,0.158,,,2.57,,,,,,,,,,,,,,,,
MHS0978,Mg¨C5 wt.% FeTi,0.952380952,,,,,,,,,,,,,0.025641061,,,,,0.021977987,,,,,,,,,,1.667710154,0.013418904,2.091593848,0.320572336,15.0319757,0.013240213,0.159528683,0.025634809,0.141114492,0.015920785,3.6763724,0.031215612,200.779376,0.12998482,3.677288339,0.030909429,3.750114492,0.012308793,24.93587553,0.167030282,12.27478154,0.148295367,1408.430549,0.211946244,-0.388069901,0.201483841,7.639576981,0.011979721,1.318586923,0.04567862,8.872883388,0.133961504,24.87383158,0.001274678,2.091593848,0.956208588,0,0.043791412,0.320572336,186.8171138,0.113745786,944.9722343,0.151209212,0.017034176,47.17535389,0.00938957,1798269.993,1.512526552,-980.4442946,0.001540319,1.039138279,»úÐµºÏ½ð»¯,,ë²ÆøÆø·Õ,15,250,²»È·¶¨,,,,,,,,,,,,,200,3,,,5.12,,,200,0.01,,,0.07,,,,,,,,,,,,,,,,
MHS0979,Mg¨C10 wt.% FeTi,0.909090909,,,,,,,,,,,,,0.048951116,,,,,0.041957975,,,,,,,,,,1.665522828,0.018694039,2.179086882,0.42640471,15.02860918,0.018515094,0.158982946,0.035631205,0.141223859,0.022217101,3.69201178,0.043039139,196.988434,0.183197503,3.693802649,0.042549172,3.750223859,0.017210769,25.53850567,0.225533592,12.53726064,0.200797629,1451.827093,0.28430644,-0.376673934,0.287011921,7.633441532,0.01672516,1.326789395,0.062858077,9.038026489,0.182027436,24.87844683,0.001762169,2.179086882,0.91781563,0,0.08218437,0.42640471,183.7767309,0.159939554,965.8174496,0.204554144,0.016888927,49.25331344,0.009357903,1856746.344,2.874093897,-1714.3523,0.001673684,1.778003074,»úÐµºÏ½ð»¯,,ë²ÆøÆø·Õ,15,250,²»È·¶¨,,,,,,,,,,,,,300,3,,,5.28,,,300,0.167,,,2.29,,,,,,,,,,,,,,,,
MHS0980,Mg¨C10 wt.% FeTi,0.909090909,,,,,,,,,,,,,0.048951116,,,,,0.041957975,,,,,,,,,,1.665522828,0.018694039,2.179086882,0.42640471,15.02860918,0.018515094,0.158982946,0.035631205,0.141223859,0.022217101,3.69201178,0.043039139,196.988434,0.183197503,3.693802649,0.042549172,3.750223859,0.017210769,25.53850567,0.225533592,12.53726064,0.200797629,1451.827093,0.28430644,-0.376673934,0.287011921,7.633441532,0.01672516,1.326789395,0.062858077,9.038026489,0.182027436,24.87844683,0.001762169,2.179086882,0.91781563,0,0.08218437,0.42640471,183.7767309,0.159939554,965.8174496,0.204554144,0.016888927,49.25331344,0.009357903,1856746.344,2.874093897,-1714.3523,0.001673684,1.778003074,»úÐµºÏ½ð»¯,,ë²ÆøÆø·Õ,15,250,²»È·¶¨,,,,,,,,,,,,,200,3,,,4.91,,,200,0.05,,,0.09,,,,,,,,,,,,,,,,
MHS0981,Mg¨C20 wt.% FeTi,0.833333333,,,,,,,,,,,,,0.089743713,,,,,0.076922953,,,,,,,,,,1.661429377,0.025682162,2.342824903,0.539333792,15.02230895,0.025620673,0.15796163,0.048727372,0.141428531,0.03062314,3.721279951,0.057973255,189.8939112,0.257320808,3.7247082,0.057133839,3.750428531,0.023811046,26.66629222,0.292513792,13.02847471,0.261719331,1533.041152,0.364550123,-0.355347056,0.411881281,7.621959404,0.023072718,1.342139835,0.084366625,9.347082004,0.23877628,24.88708401,0.002384959,2.342824903,0.853670284,0,0.146329716,0.539333792,178.0868346,0.223630724,1004.828033,0.266165823,0.016617103,53.14209144,0.009302171,1968783.31,5.203650989,-2934.588381,0.001770075,2.925666815,»úÐµºÏ½ð»¯,,ë²ÆøÆø·Õ,15,250,²»È·¶¨,,,,,,,,,,,,,300,3,,,4.42,,,300,0.16,,,2.02,,,,,,,,,,,,,,,,
MHS0982,Mg¨C20 wt.% FeTi,0.833333333,,,,,,,,,,,,,0.089743713,,,,,0.076922953,,,,,,,,,,1.661429377,0.025682162,2.342824903,0.539333792,15.02230895,0.025620673,0.15796163,0.048727372,0.141428531,0.03062314,3.721279951,0.057973255,189.8939112,0.257320808,3.7247082,0.057133839,3.750428531,0.023811046,26.66629222,0.292513792,13.02847471,0.261719331,1533.041152,0.364550123,-0.355347056,0.411881281,7.621959404,0.023072718,1.342139835,0.084366625,9.347082004,0.23877628,24.88708401,0.002384959,2.342824903,0.853670284,0,0.146329716,0.539333792,178.0868346,0.223630724,1004.828033,0.266165823,0.016617103,53.14209144,0.009302171,1968783.31,5.203650989,-2934.588381,0.001770075,2.925666815,»úÐµºÏ½ð»¯,,ë²ÆøÆø·Õ,15,250,²»È·¶¨,,,,,,,,,,,,,200,3,,,4.09,,,200,0.049,,,0.06,,,,,,,,,,,,,,,,
MHS0983,Mg¨C30 wt.% FeTi,0.769230769,,,,,,,,,,,,,0.124260526,,,,,0.106508705,,,,,,,,,,1.657672345,0.030596659,2.493106218,0.597954473,15.01652651,0.03073123,0.15702425,0.057785366,0.141616383,0.036599351,3.748142736,0.067798245,183.3824473,0.313027625,3.753073799,0.066611352,3.750616383,0.028555423,27.70139235,0.330855489,13.47931865,0.297274823,1607.580684,0.408391399,-0.335772915,0.511996826,7.611420926,0.027596087,1.356228708,0.098347176,9.630737986,0.272765279,24.89501135,0.002800629,2.493106218,0.80221211,0,0.19778789,0.597954473,172.8645589,0.270833437,1040.632556,0.301867399,0.016367619,56.71127267,0.009254696,2074712.594,7.091051445,-3962.810447,0.001786203,3.814892658,»úÐµºÏ½ð»¯,,ë²ÆøÆø·Õ,15,250,²»È·¶¨,,,,,,,,,,,,,300,3,,,3.92,,,300,0.159,,,2.04,,,,,,,,,,,,,,,,
MHS0984,Mg¨C30 wt.% FeTi,0.769230769,,,,,,,,,,,,,0.124260526,,,,,0.106508705,,,,,,,,,,1.657672345,0.030596659,2.493106218,0.597954473,15.01652651,0.03073123,0.15702425,0.057785366,0.141616383,0.036599351,3.748142736,0.067798245,183.3824473,0.313027625,3.753073799,0.066611352,3.750616383,0.028555423,27.70139235,0.330855489,13.47931865,0.297274823,1607.580684,0.408391399,-0.335772915,0.511996826,7.611420926,0.027596087,1.356228708,0.098347176,9.630737986,0.272765279,24.89501135,0.002800629,2.493106218,0.80221211,0,0.19778789,0.597954473,172.8645589,0.270833437,1040.632556,0.301867399,0.016367619,56.71127267,0.009254696,2074712.594,7.091051445,-3962.810447,0.001786203,3.814892658,»úÐµºÏ½ð»¯,,ë²ÆøÆø·Õ,15,250,²»È·¶¨,,,,,,,,,,,,,200,3,,,3.78,,,200,0.047,,,0.06,,,,,,,,,,,,,,,,
MHS0985,Mg¨C40??wt.% FeTiMn,0.231280703,,,,,,,,,,,,,0.331189037,,,0.255333784,,0.182196477,,,,,,,,,,1.635147944,0.047019849,4.779635864,0.541759881,15.20641075,0.055451221,0.144072454,0.102478248,0.141403759,0.062540163,4.022398574,0.097528597,154.802445,0.73944866,4.060699783,0.086600173,3.773310827,0.051532915,41.84057506,0.346542056,19.59447475,0.321755192,2341.160029,0.375668437,-0.203461084,1.377138477,7.538272044,0.045970188,1.52233059,0.134039397,12.43314762,0.283009725,25.23890066,0.02139711,4.779635864,0.418441918,0,0.581558082,0.541759881,100.5189084,0.767120454,1421.518029,0.299628336,0.01291675,100.9533204,0.008746388,4004205.243,10.58999878,-15631.69038,0.000677011,11.00392683,Î´ÑÐÄ¥,,,,,,,,,,,,,,,,,,185,3,,2,,,,,,,,,,,,,,,,,,,,,,,,
MHS0986,Mg¨C40??wt.% FeTiMn,0.231280703,,,,,,,,,,,,,0.331189037,,,0.255333784,,0.182196477,,,,,,,,,,1.635147944,0.047019849,4.779635864,0.541759881,15.20641075,0.055451221,0.144072454,0.102478248,0.141403759,0.062540163,4.022398574,0.097528597,154.802445,0.73944866,4.060699783,0.086600173,3.773310827,0.051532915,41.84057506,0.346542056,19.59447475,0.321755192,2341.160029,0.375668437,-0.203461084,1.377138477,7.538272044,0.045970188,1.52233059,0.134039397,12.43314762,0.283009725,25.23890066,0.02139711,4.779635864,0.418441918,0,0.581558082,0.541759881,100.5189084,0.767120454,1421.518029,0.299628336,0.01291675,100.9533204,0.008746388,4004205.243,10.58999878,-15631.69038,0.000677011,11.00392683,Î´ÑÐÄ¥,,,,,,,,,,,,,,,,,,295,3,180,3,,,,,,,,,,,,,,,,,,,,,,,,
MHS0987,Mg¨C40??wt.% FeTiMn,0.231280703,,,,,,,,,,,,,0.331189037,,,0.255333784,,0.182196477,,,,,,,,,,1.635147944,0.047019849,4.779635864,0.541759881,15.20641075,0.055451221,0.144072454,0.102478248,0.141403759,0.062540163,4.022398574,0.097528597,154.802445,0.73944866,4.060699783,0.086600173,3.773310827,0.051532915,41.84057506,0.346542056,19.59447475,0.321755192,2341.160029,0.375668437,-0.203461084,1.377138477,7.538272044,0.045970188,1.52233059,0.134039397,12.43314762,0.283009725,25.23890066,0.02139711,4.779635864,0.418441918,0,0.581558082,0.541759881,100.5189084,0.767120454,1421.518029,0.299628336,0.01291675,100.9533204,0.008746388,4004205.243,10.58999878,-15631.69038,0.000677011,11.00392683,»úÐµºÏ½ð»¯,,,14.9,200,5,,,,,,,,,,,,,295,3,5,3,,,,,,,,,,,,,,,,,,,,,,,,
MHS0988,Mg¨C40??wt.% FeTiMn,0.231280703,,,,,,,,,,,,,0.331189037,,,0.255333784,,0.182196477,,,,,,,,,,1.635147944,0.047019849,4.779635864,0.541759881,15.20641075,0.055451221,0.144072454,0.102478248,0.141403759,0.062540163,4.022398574,0.097528597,154.802445,0.73944866,4.060699783,0.086600173,3.773310827,0.051532915,41.84057506,0.346542056,19.59447475,0.321755192,2341.160029,0.375668437,-0.203461084,1.377138477,7.538272044,0.045970188,1.52233059,0.134039397,12.43314762,0.283009725,25.23890066,0.02139711,4.779635864,0.418441918,0,0.581558082,0.541759881,100.5189084,0.767120454,1421.518029,0.299628336,0.01291675,100.9533204,0.008746388,4004205.243,10.58999878,-15631.69038,0.000677011,11.00392683,»úÐµºÏ½ð»¯,,,14.2,300,20,,,,,,,,,,,,,,3,,,,,,,,10,3.8,,,,,,,,,,,,,,,,,
MHS0989,Mg¨C40??wt.% FeTiMn,0.231280703,,,,,,,,,,,,,0.331189037,,,0.255333784,,0.182196477,,,,,,,,,,1.635147944,0.047019849,4.779635864,0.541759881,15.20641075,0.055451221,0.144072454,0.102478248,0.141403759,0.062540163,4.022398574,0.097528597,154.802445,0.73944866,4.060699783,0.086600173,3.773310827,0.051532915,41.84057506,0.346542056,19.59447475,0.321755192,2341.160029,0.375668437,-0.203461084,1.377138477,7.538272044,0.045970188,1.52233059,0.134039397,12.43314762,0.283009725,25.23890066,0.02139711,4.779635864,0.418441918,0,0.581558082,0.541759881,100.5189084,0.767120454,1421.518029,0.299628336,0.01291675,100.9533204,0.008746388,4004205.243,10.58999878,-15631.69038,0.000677011,11.00392683,»úÐµºÏ½ð»¯,,,10.9,300,40,,,,,,,,,,,,,190,3,5,3.8,,,,,,10,3.8,,,,,,,,,,,,,,,,,
MHS0990,Mg¨C40??wt.% FeTiMn,0.231280703,,,,,,,,,,,,,0.331189037,,,0.255333784,,0.182196477,,,,,,,,,,1.635147944,0.047019849,4.779635864,0.541759881,15.20641075,0.055451221,0.144072454,0.102478248,0.141403759,0.062540163,4.022398574,0.097528597,154.802445,0.73944866,4.060699783,0.086600173,3.773310827,0.051532915,41.84057506,0.346542056,19.59447475,0.321755192,2341.160029,0.375668437,-0.203461084,1.377138477,7.538272044,0.045970188,1.52233059,0.134039397,12.43314762,0.283009725,25.23890066,0.02139711,4.779635864,0.418441918,0,0.581558082,0.541759881,100.5189084,0.767120454,1421.518029,0.299628336,0.01291675,100.9533204,0.008746388,4004205.243,10.58999878,-15631.69038,0.000677011,11.00392683,»úÐµºÏ½ð»¯,,,10.9,300,40,,,,,,,,,,,,,82,3,5,2.4,,,,,,,,,,,,,,,,,,,,,,,,
MHS0991,Mg-30 wt.% Ti 37.5 V 25 Cr 37.5,0.015887399,,,,,,,,,,,,,,,,,,0.352002634,0.24974364,,0.382366327,,,,,,,1.52,0.033784652,4.903225806,0.204635934,14.94072298,0.083637781,0.13538629,0.075871361,0.150072581,0.061429085,4.276935484,0.044095797,32.668,1.117521948,4.362822581,0.03558949,3.593951613,0.033016766,49.34931452,0.099655501,22.64516129,0.093709026,3294.612903,0.144442209,0.384233871,0.768480615,6.81241129,0.022891275,1.597903226,0.046576963,18.25645161,0.127000964,24.39214516,0.032366814,4.903225806,0.333881579,0,0.666118421,0.204635934,55.72580645,0.734191783,2053.502823,0.114889652,0.010574386,138.1451613,0.008890395,5515731.284,-2.501300728,-20315.60657,0.000123137,9.891929559,·´Ó¦»úÐµºÏ½ð»¯£¨RBM£©,,,20,,5,,,,,,,,,,,,,300,,,,5.7,,,,,,,,,,,,,,,,,,,,,,,
MHS0992,Mg-30 wt.% Ti 37.5 V 25 Cr 37.5,0.015887399,,,,,,,,,,,,,,,,,,0.352002634,0.24974364,,0.382366327,,,,,,,1.52,0.033784652,4.903225806,0.204635934,14.94072298,0.083637781,0.13538629,0.075871361,0.150072581,0.061429085,4.276935484,0.044095797,32.668,1.117521948,4.362822581,0.03558949,3.593951613,0.033016766,49.34931452,0.099655501,22.64516129,0.093709026,3294.612903,0.144442209,0.384233871,0.768480615,6.81241129,0.022891275,1.597903226,0.046576963,18.25645161,0.127000964,24.39214516,0.032366814,4.903225806,0.333881579,0,0.666118421,0.204635934,55.72580645,0.734191783,2053.502823,0.114889652,0.010574386,138.1451613,0.008890395,5515731.284,-2.501300728,-20315.60657,0.000123137,9.891929559,·´Ó¦»úÐµºÏ½ð»¯£¨RBM£©,,,20,,5,,,,,,,,,,,,,373,2.5,,,3.8,,,,,,,,,,,,,,,,,,,,,,,
MHS0993,Mg-30 wt.% Ti 37.5 V 25 Cr 37.5,0.015887399,,,,,,,,,,,,,,,,,,0.352002634,0.24974364,,0.382366327,,,,,,,1.52,0.033784652,4.903225806,0.204635934,14.94072298,0.083637781,0.13538629,0.075871361,0.150072581,0.061429085,4.276935484,0.044095797,32.668,1.117521948,4.362822581,0.03558949,3.593951613,0.033016766,49.34931452,0.099655501,22.64516129,0.093709026,3294.612903,0.144442209,0.384233871,0.768480615,6.81241129,0.022891275,1.597903226,0.046576963,18.25645161,0.127000964,24.39214516,0.032366814,4.903225806,0.333881579,0,0.666118421,0.204635934,55.72580645,0.734191783,2053.502823,0.114889652,0.010574386,138.1451613,0.008890395,5515731.284,-2.501300728,-20315.60657,0.000123137,9.891929559,·´Ó¦»úÐµºÏ½ð»¯£¨RBM£©,,,20,,5,,,,,,,,,,,,,70,,,,2.36,,,,,,,,,,,,,,,,,,,,,,,
